Repository: dorogao5/gC3N4-dsc-kinetics

# DSC kinetics of graphitic carbon nitride (g-C3N4) formation

Differential scanning calorimetry (DSC) and non-isothermal kinetic analysis of
graphitic carbon nitride (g-C3N4) formation from three precursors:

- **melamine** (Mel),
- **melamine barbiturate** (MelBar),
- **melamine thiobarbiturate** (MelTbar).

Each precursor was measured at three heating rates (1, 3 and 5 K/min) on a
NETZSCH DSC 204F1 Phoenix. The repository contains the raw instrument exports and
a self-contained Python pipeline that reproduces every processed curve, figure and
kinetic parameter from those raw files.

File: data/melamine-barbiturate/melamine-barbiturate_3K.txt (part 21 of 26)
#SEG. 1:30°C/3,0(K/min)/400°C
#SEG. 2:400°C/30,0(K/min)/20°C
##Temp./°C;Time/min;DSC/(mW/mg);Gas Flow(purge2)/(ml/min);Gas Flow(protective)/(ml/min);Sensit./(uV/mW);Segment
353.01536;107.66100;    -0.18858;100.00000;150.00000;2.50804;1
353.04084;107.66950;    -0.18769;100.00000;150.00000;2.50794;1
353.06633;107.67800;    -0.18679;100.00000;150.00000;2.50784;1
353.09181;107.68650;    -0.18676;100.00000;150.00000;2.50774;1
353.11730;107.69500;    -0.18614;100.00000;150.00000;2.50764;1
353.14278;107.70350;    -0.18552;100.00000;150.00000;2.50754;1
353.16826;107.71200;    -0.18383;100.00000;150.00000;2.50744;1
353.19374;107.72050;    -0.18333;100.00000;150.00000;2.50733;1
353.21923;107.72900;    -0.18255;100.00000;150.00000;2.50723;1
353.24471;107.73750;    -0.18146;100.00000;150.00000;2.50713;1
353.27018;107.74600;    -0.18139;100.00000;150.00000;2.50703;1
353.29567;107.75450;    -0.18136;100.00000;150.00000;2.50693;1
353.32117;107.76300;    -0.17927;100.00000;150.00000;2.50683;1
353.34665;107.77150;    -0.17849;100.00000;150.00000;2.50673;1
353.37215;107.78000;    -0.17849;100.00000;150.00000;2.50662;1
353.39763;107.78850;    -0.17799;100.00000;150.00000;2.50652;1
353.42313;107.79700;    -0.17710;100.00000;150.00000;2.50642;1
353.44864;107.80550;    -0.17636;100.00000;150.00000;2.50632;1
353.47415;107.81400;    -0.17540;100.00000;150.00000;2.50622;1
353.49964;107.82250;    -0.17430;100.00000;150.00000;2.50612;1
353.52515;107.83100;    -0.17369;100.00000;150.00000;2.50601;1
353.55065;107.83950;    -0.17285;100.00000;150.00000;2.50591;1
353.57616;107.84800;    -0.17211;100.00000;150.00000;2.50581;1
353.60166;107.85650;    -0.17110;100.00000;150.00000;2.50571;1
353.62716;107.86500;    -0.17011;100.00000;150.00000;2.50561;1
353.65268;107.87350;    -0.16925;100.00000;150.00000;2.50551;1
353.67818;107.88200;    -0.16875;100.00000;150.00000;2.50540;1
353.70369;107.89050;    -0.16815;100.00000;150.00000;2.50530;1
353.72920;107.89900;    -0.16665;100.00000;150.00000;2.50520;1
353.75470;107.90750;    -0.16549;100.00000;150.00000;2.50510;1
353.78021;107.91600;    -0.16415;100.00000;150.00000;2.50500;1
353.80572;107.92450;    -0.16368;100.00000;150.00000;2.50490;1
353.83123;107.93300;    -0.16354;100.00000;150.00000;2.50479;1
353.85672;107.94150;    -0.16306;100.00000;150.00000;2.50469;1
353.88222;107.95000;    -0.16196;100.00000;150.00000;2.50459;1
353.90774;107.95850;    -0.16094;100.00000;150.00000;2.50449;1
353.93324;107.96700;    -0.15948;100.00000;150.00000;2.50439;1
353.95873;107.97550;    -0.15874;100.00000;150.00000;2.50428;1
353.98422;107.98400;    -0.15766;100.00000;150.00000;2.50418;1
354.00973;107.99250;    -0.15651;100.00000;150.00000;2.50408;1
354.03523;108.00100;    -0.15514;100.00000;150.00000;2.50398;1
354.06076;108.00950;    -0.15450;100.00000;150.00000;2.50388;1
354.08626;108.01800;    -0.15467;100.00000;150.00000;2.50378;1
354.11177;108.02650;    -0.15419;100.00000;150.00000;2.50367;1
354.13726;108.03500;    -0.15332;100.00000;150.00000;2.50357;1
354.16277;108.04350;    -0.15209;100.00000;150.00000;2.50347;1
354.18827;108.05200;    -0.15136;100.00000;150.00000;2.50337;1
354.21377;108.06050;    -0.15034;100.00000;150.00000;2.50327;1
354.23928;108.06900;    -0.14921;100.00000;150.00000;2.50316;1
354.26480;108.07750;    -0.14866;100.00000;150.00000;2.50306;1
354.29034;108.08600;    -0.14789;100.00000;150.00000;2.50296;1
354.31586;108.09450;    -0.14703;100.00000;150.00000;2.50286;1
354.34138;108.10300;    -0.14688;100.00000;150.00000;2.50276;1
354.36688;108.11150;    -0.14628;100.00000;150.00000;2.50265;1
354.39240;108.12000;    -0.14468;100.00000;150.00000;2.50255;1
354.41790;108.12850;    -0.14395;100.00000;150.00000;2.50245;1
354.44340;108.13700;    -0.14371;100.00000;150.00000;2.50235;1
354.46891;108.14550;    -0.14345;100.00000;150.00000;2.50225;1
354.49441;108.15400;    -0.14304;100.00000;150.00000;2.50214;1
354.51991;108.16250;    -0.14164;100.00000;150.00000;2.50204;1
354.54543;108.17100;    -0.14032;100.00000;150.00000;2.50194;1
354.57094;108.17950;    -0.13938;100.00000;150.00000;2.50184;1
354.59644;108.18800;    -0.13781;100.00000;150.00000;2.50174;1
354.62195;108.19650;    -0.13699;100.00000;150.00000;2.50163;1
354.64745;108.20500;    -0.13663;100.00000;150.00000;2.50153;1
354.67295;108.21350;    -0.13464;100.00000;150.00000;2.50143;1
354.69845;108.22200;    -0.13372;100.00000;150.00000;2.50133;1
354.72395;108.23050;    -0.13309;100.00000;150.00000;2.50123;1
354.74943;108.23900;    -0.13306;100.00000;150.00000;2.50112;1
354.77492;108.24750;    -0.13167;100.00000;150.00000;2.50102;1
354.80042;108.25600;    -0.13090;100.00000;150.00000;2.50092;1
354.82592;108.26450;    -0.12927;100.00000;150.00000;2.50082;1
354.85140;108.27300;    -0.12797;100.00000;150.00000;2.50072;1
354.87689;108.28150;    -0.12799;100.00000;150.00000;2.50061;1
354.90239;108.29000;    -0.12640;100.00000;150.00000;2.50051;1
354.92788;108.29850;    -0.12579;100.00000;150.00000;2.50041;1
354.95338;108.30700;    -0.12477;100.00000;150.00000;2.50031;1
354.97889;108.31550;    -0.12491;100.00000;150.00000;2.50021;1
355.00440;108.32400;    -0.12359;100.00000;150.00000;2.50010;1
355.02991;108.33250;    -0.12284;100.00000;150.00000;2.50000;1
355.05541;108.34100;    -0.12258;100.00000;150.00000;2.49990;1
355.08091;108.34950;    -0.12154;100.00000;150.00000;2.49980;1
355.10640;108.35800;    -0.12081;100.00000;150.00000;2.49969;1
355.13188;108.36650;    -0.11981;100.00000;150.00000;2.49959;1
355.15737;108.37500;    -0.11919;100.00000;150.00000;2.49949;1
355.18288;108.38350;    -0.11832;100.00000;150.00000;2.49939;1
355.20838;108.39200;    -0.11695;100.00000;150.00000;2.49929;1
355.23386;108.40050;    -0.11573;100.00000;150.00000;2.49918;1
355.25936;108.40900;    -0.11483;100.00000;150.00000;2.49908;1
355.28485;108.41750;    -0.11384;100.00000;150.00000;2.49898;1
355.31034;108.42600;    -0.11270;100.00000;150.00000;2.49888;1
355.33583;108.43450;    -0.11176;100.00000;150.00000;2.49877;1
355.36131;108.44300;    -0.11177;100.00000;150.00000;2.49867;1
355.38679;108.45150;    -0.11079;100.00000;150.00000;2.49857;1
355.41230;108.46000;    -0.11028;100.00000;150.00000;2.49847;1
355.43779;108.46850;    -0.10917;100.00000;150.00000;2.49837;1
355.46328;108.47700;    -0.10829;100.00000;150.00000;2.49826;1
355.48877;108.48550;    -0.10728;100.00000;150.00000;2.49816;1
355.51426;108.49400;    -0.10596;100.00000;150.00000;2.49806;1
355.53973;108.50250;    -0.10448;100.00000;150.00000;2.49796;1
355.56520;108.51100;    -0.10390;100.00000;150.00000;2.49785;1
355.59068;108.51950;    -0.10380;100.00000;150.00000;2.49775;1
355.61616;108.52800;    -0.10322;100.00000;150.00000;2.49765;1
355.64164;108.53650;    -0.10175;100.00000;150.00000;2.49755;1
355.66712;108.54500;    -0.10051;100.00000;150.00000;2.49745;1
355.69259;108.55350;-9.9629e-002;100.00000;150.00000;2.49734;1
355.71808;108.56200;-9.8627e-002;100.00000;150.00000;2.49724;1
355.74358;108.57050;-9.7609e-002;100.00000;150.00000;2.49714;1
355.76906;108.57900;-9.6102e-002;100.00000;150.00000;2.49704;1
355.79454;108.58750;-9.4766e-002;100.00000;150.00000;2.49693;1
355.82002;108.59600;-9.3448e-002;100.00000;150.00000;2.49683;1
355.84551;108.60450;-9.2404e-002;100.00000;150.00000;2.49673;1
355.87101;108.61300;-9.1951e-002;100.00000;150.00000;2.49663;1
355.89650;108.62150;-9.1751e-002;100.00000;150.00000;2.49652;1
355.92200;108.63000;-9.0120e-002;100.00000;150.00000;2.49642;1
355.94749;108.63850;-8.9736e-002;100.00000;150.00000;2.49632;1
355.97299;108.64700;-8.8852e-002;100.00000;150.00000;2.49622;1
355.99849;108.65550;-8.7686e-002;100.00000;150.00000;2.49611;1
356.02398;108.66400;-8.6401e-002;100.00000;150.00000;2.49601;1
356.04947;108.67250;-8.5351e-002;100.00000;150.00000;2.49591;1
356.07495;108.68100;-8.4539e-002;100.00000;150.00000;2.49581;1
356.10045;108.68950;-8.3225e-002;100.00000;150.00000;2.49570;1
356.12595;108.69800;-8.2095e-002;100.00000;150.00000;2.49560;1
356.15143;108.70650;-8.1216e-002;100.00000;150.00000;2.49550;1
356.17692;108.71500;-8.0213e-002;100.00000;150.00000;2.49540;1
356.20241;108.72350;-7.9209e-002;100.00000;150.00000;2.49529;1
356.22790;108.73200;-7.7957e-002;100.00000;150.00000;2.49519;1
356.25339;108.74050;-7.6708e-002;100.00000;150.00000;2.49509;1
356.27888;108.74900;-7.5589e-002;100.00000;150.00000;2.49499;1
356.30435;108.75750;-7.4356e-002;100.00000;150.00000;2.49488;1
356.32984;108.76600;-7.3088e-002;100.00000;150.00000;2.49478;1
356.35533;108.77450;-7.2626e-002;100.00000;150.00000;2.49468;1
356.38084;108.78300;-7.2383e-002;100.00000;150.00000;2.49458;1
356.40633;108.79150;-7.2147e-002;100.00000;150.00000;2.49447;1
356.43182;108.80000;-7.0661e-002;100.00000;150.00000;2.49437;1
356.45731;108.80850;-6.9547e-002;100.00000;150.00000;2.49427;1
356.48280;108.81700;-6.8919e-002;100.00000;150.00000;2.49417;1
356.50829;108.82550;-6.8269e-002;100.00000;150.00000;2.49406;1
356.53377;108.83400;-6.6522e-002;100.00000;150.00000;2.49396;1
356.55925;108.84250;-6.5141e-002;100.00000;150.00000;2.49386;1
356.58473;108.85100;-6.4094e-002;100.00000;150.00000;2.49375;1
356.61022;108.85950;-6.3056e-002;100.00000;150.00000;2.49365;1
356.63571;108.86800;-6.1775e-002;100.00000;150.00000;2.49355;1
356.66119;108.87650;-6.0887e-002;100.00000;150.00000;2.49345;1
356.68668;108.88500;-5.9645e-002;100.00000;150.00000;2.49334;1
356.71217;108.89350;-5.8767e-002;100.00000;150.00000;2.49324;1
356.73766;108.90200;-5.7517e-002;100.00000;150.00000;2.49314;1
356.76315;108.91050;-5.6791e-002;100.00000;150.00000;2.49304;1
356.78864;108.91900;-5.6342e-002;100.00000;150.00000;2.49293;1
356.81413;108.92750;-5.5767e-002;100.00000;150.00000;2.49283;1
356.83964;108.93600;-5.4459e-002;100.00000;150.00000;2.49273;1
356.86515;108.94450;-5.2134e-002;100.00000;150.00000;2.49262;1
356.89065;108.95300;-5.0855e-002;100.00000;150.00000;2.49252;1
356.91615;108.96150;-5.0096e-002;100.00000;150.00000;2.49242;1
356.94167;108.97000;-4.8983e-002;100.00000;150.00000;2.49232;1
356.96718;108.97850;-4.7509e-002;100.00000;150.00000;2.49221;1
356.99270;108.98700;-4.6455e-002;100.00000;150.00000;2.49211;1
357.01821;108.99550;-4.4880e-002;100.00000;150.00000;2.49201;1
357.04374;109.00400;-4.4487e-002;100.00000;150.00000;2.49190;1
357.06926;109.01250;-4.4101e-002;100.00000;150.00000;2.49180;1
357.09479;109.02100;-4.2838e-002;100.00000;150.00000;2.49170;1
357.12033;109.02950;-4.0838e-002;100.00000;150.00000;2.49160;1
357.14586;109.03800;-3.9682e-002;100.00000;150.00000;2.49149;1
357.17139;109.04650;-3.9194e-002;100.00000;150.00000;2.49139;1
357.19693;109.05500;-3.8070e-002;100.00000;150.00000;2.49129;1
357.22247;109.06350;-3.6700e-002;100.00000;150.00000;2.49118;1
357.24800;109.07200;-3.5314e-002;100.00000;150.00000;2.49108;1
357.27354;109.08050;-3.3703e-002;100.00000;150.00000;2.49098;1
357.29908;109.08900;-3.2548e-002;100.00000;150.00000;2.49087;1
357.32461;109.09750;-3.0842e-002;100.00000;150.00000;2.49077;1
357.35015;109.10600;-2.9850e-002;100.00000;150.00000;2.49067;1
357.37569;109.11450;-2.8576e-002;100.00000;150.00000;2.49056;1
357.40122;109.12300;-2.6973e-002;100.00000;150.00000;2.49046;1
357.42674;109.13150;-2.5968e-002;100.00000;150.00000;2.49036;1
357.45227;109.14000;-2.4959e-002;100.00000;150.00000;2.49025;1
357.47778;109.14850;-2.3952e-002;100.00000;150.00000;2.49015;1
357.50329;109.15700;-2.2828e-002;100.00000;150.00000;2.49005;1
357.52882;109.16550;-2.1950e-002;100.00000;150.00000;2.48995;1
357.55435;109.17400;-2.0975e-002;100.00000;150.00000;2.48984;1
357.57987;109.18250;-2.0045e-002;100.00000;150.00000;2.48974;1
357.60539;109.19100;-1.9288e-002;100.00000;150.00000;2.48964;1
357.63091;109.19950;-1.8235e-002;100.00000;150.00000;2.48953;1
357.65643;109.20800;-1.7145e-002;100.00000;150.00000;2.48943;1
357.68195;109.21650;-1.4785e-002;100.00000;150.00000;2.48933;1
357.70747;109.22500;-1.4269e-002;100.00000;150.00000;2.48922;1
357.73297;109.23350;-1.3008e-002;100.00000;150.00000;2.48912;1
357.75848;109.24200;-1.1771e-002;100.00000;150.00000;2.48902;1
357.78400;109.25050;-1.0534e-002;100.00000;150.00000;2.48891;1
357.80952;109.25900;-9.3369e-003;100.00000;150.00000;2.48881;1
357.83504;109.26750;-8.0702e-003;100.00000;150.00000;2.48871;1
357.86054;109.27600;-7.0884e-003;100.00000;150.00000;2.48860;1
357.88605;109.28450;-6.2311e-003;100.00000;150.00000;2.48850;1
357.91155;109.29300;-5.3402e-003;100.00000;150.00000;2.48840;1
357.93704;109.30150;-4.2002e-003;100.00000;150.00000;2.48829;1
357.96254;109.31000;-3.0842e-003;100.00000;150.00000;2.48819;1
357.98803;109.31850;-1.0840e-003;100.00000;150.00000;2.48809;1
358.01353;109.32700; 1.0290e-003;100.00000;150.00000;2.48799;1
358.03902;109.33550; 1.6017e-003;100.00000;150.00000;2.48788;1
358.06451;109.34400; 2.9211e-003;100.00000;150.00000;2.48778;1
358.09001;109.35250; 3.3926e-003;100.00000;150.00000;2.48768;1
358.11549;109.36100; 5.6178e-003;100.00000;150.00000;2.48757;1
358.14099;109.36950; 6.6543e-003;100.00000;150.00000;2.48747;1
358.16649;109.37800; 8.0194e-003;100.00000;150.00000;2.48737;1
358.19198;109.38650; 9.5429e-003;100.00000;150.00000;2.48726;1
358.21747;109.39500; 1.0910e-002;100.00000;150.00000;2.48716;1
358.24295;109.40350; 1.1915e-002;100.00000;150.00000;2.48706;1
358.26844;109.41200; 1.3006e-002;100.00000;150.00000;2.48695;1
358.29392;109.42050; 1.3422e-002;100.00000;150.00000;2.48685;1
358.31941;109.42900; 1.4464e-002;100.00000;150.00000;2.48675;1
358.34490;109.43750; 1.7509e-002;100.00000;150.00000;2.48664;1
358.37039;109.44600; 1.7488e-002;100.00000;150.00000;2.48654;1
358.39584;109.45450; 1.9531e-002;100.00000;150.00000;2.48644;1
358.42132;109.46300; 2.0408e-002;100.00000;150.00000;2.48633;1
358.44680;109.47150; 2.0731e-002;100.00000;150.00000;2.48623;1
358.47229;109.48000; 2.2357e-002;100.00000;150.00000;2.48613;1
358.49778;109.48850; 2.3607e-002;100.00000;150.00000;2.48602;1
358.52326;109.49700; 2.4768e-002;100.00000;150.00000;2.48592;1
358.54874;109.50550; 2.6245e-002;100.00000;150.00000;2.48582;1
358.57423;109.51400; 2.7671e-002;100.00000;150.00000;2.48571;1
358.59972;109.52250; 2.9225e-002;100.00000;150.00000;2.48561;1
358.62521;109.53100; 2.9688e-002;100.00000;150.00000;2.48551;1
358.65068;109.53950; 3.0532e-002;100.00000;150.00000;2.48540;1
358.67617;109.54800; 3.1949e-002;100.00000;150.00000;2.48530;1
358.70166;109.55650; 3.3911e-002;100.00000;150.00000;2.48520;1
358.72715;109.56500; 3.4911e-002;100.00000;150.00000;2.48509;1
358.75264;109.57350; 3.6157e-002;100.00000;150.00000;2.48499;1
358.77814;109.58200; 3.7414e-002;100.00000;150.00000;2.48489;1
358.80362;109.59050; 3.8931e-002;100.00000;150.00000;2.48478;1
358.82911;109.59900; 3.9577e-002;100.00000;150.00000;2.48468;1
358.85458;109.60750; 4.0941e-002;100.00000;150.00000;2.48458;1
358.88006;109.61600; 4.2583e-002;100.00000;150.00000;2.48447;1
358.90554;109.62450; 4.4038e-002;100.00000;150.00000;2.48437;1
358.93101;109.63300; 4.5103e-002;100.00000;150.00000;2.48427;1
358.95649;109.64150; 4.6466e-002;100.00000;150.00000;2.48416;1
358.98196;109.65000; 4.7474e-002;100.00000;150.00000;2.48406;1
359.00742;109.65850; 4.8728e-002;100.00000;150.00000;2.48396;1
359.03287;109.66700; 5.0367e-002;100.00000;150.00000;2.48385;1
359.05833;109.67550; 5.1642e-002;100.00000;150.00000;2.48375;1
359.08380;109.68400; 5.2030e-002;100.00000;150.00000;2.48365;1
359.10928;109.69250; 5.2264e-002;100.00000;150.00000;2.48354;1
359.13475;109.70100; 5.4222e-002;100.00000;150.00000;2.48344;1
359.16023;109.70950; 5.6159e-002;100.00000;150.00000;2.48333;1
359.18569;109.71800; 5.7647e-002;100.00000;150.00000;2.48323;1
359.21116;109.72650; 5.9394e-002;100.00000;150.00000;2.48313;1
359.23663;109.73500; 6.1024e-002;100.00000;150.00000;2.48302;1
359.26212;109.74350; 6.2649e-002;100.00000;150.00000;2.48292;1
359.28759;109.75200; 6.3399e-002;100.00000;150.00000;2.48282;1
359.31309;109.76050; 6.4186e-002;100.00000;150.00000;2.48271;1
359.33858;109.76900; 6.5313e-002;100.00000;150.00000;2.48261;1
359.36407;109.77750; 6.6888e-002;100.00000;150.00000;2.48251;1
359.38957;109.78600; 6.8584e-002;100.00000;150.00000;2.48240;1
359.41508;109.79450; 6.9957e-002;100.00000;150.00000;2.48230;1
359.44058;109.80300; 7.1190e-002;100.00000;150.00000;2.48220;1
359.46608;109.81150; 7.2588e-002;100.00000;150.00000;2.48209;1
359.49161;109.82000; 7.4341e-002;100.00000;150.00000;2.48199;1
359.51713;109.82850; 7.5230e-002;100.00000;150.00000;2.48188;1
359.54263;109.83700; 7.6488e-002;100.00000;150.00000;2.48178;1
359.56815;109.84550; 7.8123e-002;100.00000;150.00000;2.48168;1
359.59369;109.85400; 7.9513e-002;100.00000;150.00000;2.48157;1
359.61921;109.86250; 8.0885e-002;100.00000;150.00000;2.48147;1
359.64474;109.87100; 8.2389e-002;100.00000;150.00000;2.48137;1
359.67026;109.87950; 8.4005e-002;100.00000;150.00000;2.48126;1
359.69578;109.88800; 8.5517e-002;100.00000;150.00000;2.48116;1
359.72130;109.89650; 8.7144e-002;100.00000;150.00000;2.48105;1
359.74684;109.90500; 8.8769e-002;100.00000;150.00000;2.48095;1
359.77236;109.91350; 9.0776e-002;100.00000;150.00000;2.48085;1
359.79789;109.92200; 9.2520e-002;100.00000;150.00000;2.48074;1
359.82343;109.93050; 9.4043e-002;100.00000;150.00000;2.48064;1
359.84896;109.93900; 9.4538e-002;100.00000;150.00000;2.48053;1
359.87450;109.94750; 9.6228e-002;100.00000;150.00000;2.48043;1
359.90004;109.95600; 9.7914e-002;100.00000;150.00000;2.48033;1
359.92559;109.96450; 9.9422e-002;100.00000;150.00000;2.48022;1
359.95113;109.97300;     0.10127;100.00000;150.00000;2.48012;1
359.97668;109.98150;     0.10280;100.00000;150.00000;2.48001;1
360.00222;109.99000;     0.10406;100.00000;150.00000;2.47991;1
360.02776;109.99850;     0.10546;100.00000;150.00000;2.47981;1
360.05330;110.00700;     0.10707;100.00000;150.00000;2.47970;1
360.07885;110.01550;     0.10846;100.00000;150.00000;2.47960;1
360.10438;110.02400;     0.10998;100.00000;150.00000;2.47949;1
360.12992;110.03250;     0.11136;100.00000;150.00000;2.47939;1
360.15546;110.04100;     0.11269;100.00000;150.00000;2.47928;1
360.18100;110.04950;     0.11296;100.00000;150.00000;2.47918;1
360.20654;110.05800;     0.11476;100.00000;150.00000;2.47908;1
360.23210;110.06650;     0.11773;100.00000;150.00000;2.47897;1
360.25766;110.07500;     0.11778;100.00000;150.00000;2.47887;1
360.28321;110.08350;     0.11945;100.00000;150.00000;2.47876;1
360.30875;110.09200;     0.12191;100.00000;150.00000;2.47866;1
360.33429;110.10050;     0.12342;100.00000;150.00000;2.47856;1
360.35982;110.10900;     0.12338;100.00000;150.00000;2.47845;1
360.38536;110.11750;     0.12618;100.00000;150.00000;2.47835;1
360.41091;110.12600;     0.12789;100.00000;150.00000;2.47824;1
360.43645;110.13450;     0.12873;100.00000;150.00000;2.47814;1
360.46200;110.14300;     0.12914;100.00000;150.00000;2.47803;1
360.48754;110.15150;     0.13112;100.00000;150.00000;2.47793;1
360.51309;110.16000;     0.13200;100.00000;150.00000;2.47783;1
360.53863;110.16850;     0.13352;100.00000;150.00000;2.47772;1
360.56417;110.17700;     0.13515;100.00000;150.00000;2.47762;1
360.58972;110.18550;     0.13690;100.00000;150.00000;2.47751;1
360.61526;110.19400;     0.13817;100.00000;150.00000;2.47741;1
360.64081;110.20250;     0.14064;100.00000;150.00000;2.47730;1
360.66635;110.21100;     0.14187;100.00000;150.00000;2.47720;1
360.69189;110.21950;     0.14223;100.00000;150.00000;2.47710;1
360.71741;110.22800;     0.14420;100.00000;150.00000;2.47699;1
360.74294;110.23650;     0.14605;100.00000;150.00000;2.47689;1
360.76848;110.24500;     0.14782;100.00000;150.00000;2.47678;1
360.79402;110.25350;     0.14897;100.00000;150.00000;2.47668;1
360.81957;110.26200;     0.15024;100.00000;150.00000;2.47657;1
360.84510;110.27050;     0.15186;100.00000;150.00000;2.47647;1
360.87064;110.27900;     0.15325;100.00000;150.00000;2.47637;1
360.89616;110.28750;     0.15438;100.00000;150.00000;2.47626;1
360.92168;110.29600;     0.15578;100.00000;150.00000;2.47616;1
360.94718;110.30450;     0.15684;100.00000;150.00000;2.47605;1
360.97268;110.31300;     0.15820;100.00000;150.00000;2.47595;1
360.99819;110.32150;     0.15945;100.00000;150.00000;2.47584;1
361.02370;110.33000;     0.16097;100.00000;150.00000;2.47574;1
361.04921;110.33850;     0.16223;100.00000;150.00000;2.47564;1
361.07472;110.34700;     0.16363;100.00000;150.00000;2.47553;1
361.10021;110.35550;     0.16546;100.00000;150.00000;2.47543;1
361.12570;110.36400;     0.16678;100.00000;150.00000;2.47532;1
361.15121;110.37250;     0.16732;100.00000;150.00000;2.47522;1
361.17671;110.38100;     0.16903;100.00000;150.00000;2.47511;1
361.20220;110.38950;     0.17081;100.00000;150.00000;2.47501;1
361.22770;110.39800;     0.17173;100.00000;150.00000;2.47491;1
361.25319;110.40650;     0.17322;100.00000;150.00000;2.47480;1
361.27867;110.41500;     0.17485;100.00000;150.00000;2.47470;1
361.30415;110.42350;     0.17650;100.00000;150.00000;2.47459;1
361.32963;110.43200;     0.17786;100.00000;150.00000;2.47449;1
361.35511;110.44050;     0.17905;100.00000;150.00000;2.47438;1
361.38059;110.44900;     0.18099;100.00000;150.00000;2.47428;1
361.40607;110.45750;     0.18292;100.00000;150.00000;2.47418;1
361.43154;110.46600;     0.18343;100.00000;150.00000;2.47407;1
361.45702;110.47450;     0.18483;100.00000;150.00000;2.47397;1
361.48250;110.48300;     0.18686;100.00000;150.00000;2.47386;1
361.50795;110.49150;     0.18909;100.00000;150.00000;2.47376;1
361.53344;110.50000;     0.19047;100.00000;150.00000;2.47365;1
361.55891;110.50850;     0.19211;100.00000;150.00000;2.47355;1
361.58438;110.51700;     0.19326;100.00000;150.00000;2.47345;1
361.60983;110.52550;     0.19480;100.00000;150.00000;2.47334;1
361.63530;110.53400;     0.19623;100.00000;150.00000;2.47324;1
361.66077;110.54250;     0.19656;100.00000;150.00000;2.47313;1
361.68626;110.55100;     0.19742;100.00000;150.00000;2.47303;1
361.71175;110.55950;     0.19908;100.00000;150.00000;2.47292;1
361.73723;110.56800;     0.20097;100.00000;150.00000;2.47282;1
361.76270;110.57650;     0.20273;100.00000;150.00000;2.47272;1
361.78818;110.58500;     0.20463;100.00000;150.00000;2.47261;1
361.81366;110.59350;     0.20564;100.00000;150.00000;2.47251;1
361.83914;110.60200;     0.20692;100.00000;150.00000;2.47240;1
361.86461;110.61050;     0.20857;100.00000;150.00000;2.47230;1
361.89008;110.61900;     0.21002;100.00000;150.00000;2.47219;1
361.91555;110.62750;     0.21085;100.00000;150.00000;2.47209;1
361.94102;110.63600;     0.21249;100.00000;150.00000;2.47198;1
361.96649;110.64450;     0.21421;100.00000;150.00000;2.47188;1
361.99196;110.65300;     0.21602;100.00000;150.00000;2.47178;1
362.01744;110.66150;     0.21740;100.00000;150.00000;2.47167;1
362.04291;110.67000;     0.21879;100.00000;150.00000;2.47157;1
362.06838;110.67850;     0.22004;100.00000;150.00000;2.47146;1
362.09386;110.68700;     0.21996;100.00000;150.00000;2.47136;1
362.11934;110.69550;     0.22099;100.00000;150.00000;2.47125;1
362.14483;110.70400;     0.22161;100.00000;150.00000;2.47115;1
362.17031;110.71250;     0.22269;100.00000;150.00000;2.47104;1
362.19578;110.72100;     0.22459;100.00000;150.00000;2.47094;1
362.22125;110.72950;     0.22610;100.00000;150.00000;2.47083;1
362.24672;110.73800;     0.22761;100.00000;150.00000;2.47073;1
362.27220;110.74650;     0.22936;100.00000;150.00000;2.47063;1
362.29767;110.75500;     0.23102;100.00000;150.00000;2.47052;1
362.32315;110.76350;     0.23204;100.00000;150.00000;2.47042;1
362.34863;110.77200;     0.23293;100.00000;150.00000;2.47031;1
362.37413;110.78050;     0.23445;100.00000;150.00000;2.47021;1
362.39961;110.78900;     0.23582;100.00000;150.00000;2.47010;1
362.42510;110.79750;     0.23702;100.00000;150.00000;2.47000;1
362.45058;110.80600;     0.23796;100.00000;150.00000;2.46989;1
362.47607;110.81450;     0.23918;100.00000;150.00000;2.46979;1
362.50154;110.82300;     0.24045;100.00000;150.00000;2.46968;1
362.52702;110.83150;     0.24160;100.00000;150.00000;2.46958;1
362.55250;110.84000;     0.24300;100.00000;150.00000;2.46948;1
362.57798;110.84850;     0.24391;100.00000;150.00000;2.46937;1
362.60346;110.85700;     0.24503;100.00000;150.00000;2.46927;1
362.62893;110.86550;     0.24626;100.00000;150.00000;2.46916;1
362.65441;110.87400;     0.24808;100.00000;150.00000;2.46906;1
362.67989;110.88250;     0.24876;100.00000;150.00000;2.46895;1
362.70538;110.89100;     0.24995;100.00000;150.00000;2.46885;1
362.73086;110.89950;     0.25131;100.00000;150.00000;2.46874;1
362.75634;110.90800;     0.25257;100.00000;150.00000;2.46864;1
362.78182;110.91650;     0.25384;100.00000;150.00000;2.46853;1
362.80730;110.92500;     0.25524;100.00000;150.00000;2.46843;1
362.83279;110.93350;     0.25626;100.00000;150.00000;2.46832;1
362.85828;110.94200;     0.25590;100.00000;150.00000;2.46822;1
362.88376;110.95050;     0.25619;100.00000;150.00000;2.46811;1
362.90926;110.95900;     0.25714;100.00000;150.00000;2.46801;1
362.93475;110.96750;     0.25919;100.00000;150.00000;2.46790;1
362.96025;110.97600;     0.25960;100.00000;150.00000;2.46780;1
362.98576;110.98450;     0.26051;100.00000;150.00000;2.46769;1
363.01126;110.99300;     0.26141;100.00000;150.00000;2.46759;1
363.03676;111.00150;     0.26206;100.00000;150.00000;2.46748;1
363.06226;111.01000;     0.26296;100.00000;150.00000;2.46738;1
363.08776;111.01850;     0.26447;100.00000;150.00000;2.46727;1
363.11327;111.02700;     0.26511;100.00000;150.00000;2.46717;1
363.13876;111.03550;     0.26589;100.00000;150.00000;2.46706;1
363.16425;111.04400;     0.26690;100.00000;150.00000;2.46696;1
363.18975;111.05250;     0.26773;100.00000;150.00000;2.46685;1
363.21525;111.06100;     0.26855;100.00000;150.00000;2.46675;1
363.24074;111.06950;     0.26936;100.00000;150.00000;2.46664;1
363.26623;111.07800;     0.26892;100.00000;150.00000;2.46654;1
363.29173;111.08650;     0.27001;100.00000;150.00000;2.46643;1
363.31723;111.09500;     0.27129;100.00000;150.00000;2.46633;1
363.34274;111.10350;     0.27206;100.00000;150.00000;2.46622;1
363.36823;111.11200;     0.27268;100.00000;150.00000;2.46612;1
363.39373;111.12050;     0.27287;100.00000;150.00000;2.46601;1
363.41922;111.12900;     0.27365;100.00000;150.00000;2.46591;1
363.44472;111.13750;     0.27428;100.00000;150.00000;2.46580;1
363.47021;111.14600;     0.27528;100.00000;150.00000;2.46570;1
363.49569;111.15450;     0.27608;100.00000;150.00000;2.46559;1
363.52118;111.16300;     0.27628;100.00000;150.00000;2.46549;1
363.54668;111.17150;     0.27678;100.00000;150.00000;2.46538;1
363.57217;111.18000;     0.27705;100.00000;150.00000;2.46528;1
363.59767;111.18850;     0.27730;100.00000;150.00000;2.46517;1
363.62316;111.19700;     0.27695;100.00000;150.00000;2.46507;1
363.64865;111.20550;     0.27728;100.00000;150.00000;2.46496;1
363.67414;111.21400;     0.27756;100.00000;150.00000;2.46486;1
363.69962;111.22250;     0.27766;100.00000;150.00000;2.46475;1
363.72511;111.23100;     0.27756;100.00000;150.00000;2.46465;1
363.75059;111.23950;     0.27770;100.00000;150.00000;2.46454;1
363.77608;111.24800;     0.27785;100.00000;150.00000;2.46444;1
363.80157;111.25650;     0.27799;100.00000;150.00000;2.46433;1
363.82704;111.26500;     0.27827;100.00000;150.00000;2.46423;1
363.85251;111.27350;     0.27818;100.00000;150.00000;2.46412;1
363.87799;111.28200;     0.27845;100.00000;150.00000;2.46402;1
363.90347;111.29050;     0.27805;100.00000;150.00000;2.46391;1
363.92896;111.29900;     0.27800;100.00000;150.00000;2.46381;1
363.95445;111.30750;     0.27808;100.00000;150.00000;2.46370;1
363.97994;111.31600;     0.27798;100.00000;150.00000;2.46360;1
364.00544;111.32450;     0.27770;100.00000;150.00000;2.46349;1
364.03095;111.33300;     0.27713;100.00000;150.00000;2.46339;1
364.05644;111.34150;     0.27713;100.00000;150.00000;2.46328;1
364.08195;111.35000;     0.27703;100.00000;150.00000;2.46318;1
364.10744;111.35850;     0.27692;100.00000;150.00000;2.46307;1
364.13293;111.36700;     0.27656;100.00000;150.00000;2.46297;1
364.15844;111.37550;     0.27609;100.00000;150.00000;2.46286;1
364.18393;111.38400;     0.27567;100.00000;150.00000;2.46275;1
364.20942;111.39250;     0.27447;100.00000;150.00000;2.46265;1
364.23493;111.40100;     0.27328;100.00000;150.00000;2.46254;1
364.26042;111.40950;     0.27256;100.00000;150.00000;2.46244;1
364.28592;111.41800;     0.27171;100.00000;150.00000;2.46233;1
364.31142;111.42650;     0.27183;100.00000;150.00000;2.46223;1
364.33692;111.43500;     0.27186;100.00000;150.00000;2.46212;1
364.36242;111.44350;     0.27040;100.00000;150.00000;2.46202;1
364.38790;111.45200;     0.26937;100.00000;150.00000;2.46191;1
364.41340;111.46050;     0.26817;100.00000;150.00000;2.46181;1
364.43889;111.46900;     0.26682;100.00000;150.00000;2.46170;1
364.46439;111.47750;     0.26647;100.00000;150.00000;2.46160;1
364.48989;111.48600;     0.26509;100.00000;150.00000;2.46149;1
364.51538;111.49450;     0.26373;100.00000;150.00000;2.46139;1
364.54087;111.50300;     0.26250;100.00000;150.00000;2.46128;1
364.56637;111.51150;     0.26126;100.00000;150.00000;2.46117;1
364.59186;111.52000;     0.26090;100.00000;150.00000;2.46107;1
364.61735;111.52850;     0.26017;100.00000;150.00000;2.46096;1
364.64285;111.53700;     0.25848;100.00000;150.00000;2.46086;1
364.66834;111.54550;     0.25712;100.00000;150.00000;2.46075;1
364.69383;111.55400;     0.25657;100.00000;150.00000;2.46065;1
364.71931;111.56250;     0.25560;100.00000;150.00000;2.46054;1
364.74480;111.57100;     0.25431;100.00000;150.00000;2.46044;1
364.77029;111.57950;     0.25280;100.00000;150.00000;2.46033;1
364.79579;111.58800;     0.25141;100.00000;150.00000;2.46023;1
364.82127;111.59650;     0.25018;100.00000;150.00000;2.46012;1
364.84675;111.60500;     0.24907;100.00000;150.00000;2.46001;1
364.87222;111.61350;     0.24822;100.00000;150.00000;2.45991;1
364.89771;111.62200;     0.24722;100.00000;150.00000;2.45980;1
364.92318;111.63050;     0.24585;100.00000;150.00000;2.45970;1
364.94866;111.63900;     0.24501;100.00000;150.00000;2.45959;1
364.97415;111.64750;     0.24317;100.00000;150.00000;2.45949;1
364.99963;111.65600;     0.24248;100.00000;150.00000;2.45938;1
365.02512;111.66450;     0.24157;100.00000;150.00000;2.45928;1
365.05061;111.67300;     0.23933;100.00000;150.00000;2.45917;1
365.07611;111.68150;     0.23820;100.00000;150.00000;2.45907;1
365.10158;111.69000;     0.23834;100.00000;150.00000;2.45896;1
365.12706;111.69850;     0.23724;100.00000;150.00000;2.45885;1
365.15256;111.70700;     0.23626;100.00000;150.00000;2.45875;1
365.17805;111.71550;     0.23565;100.00000;150.00000;2.45864;1
365.20354;111.72400;     0.23482;100.00000;150.00000;2.45854;1
365.22904;111.73250;     0.23419;100.00000;150.00000;2.45843;1
365.25454;111.74100;     0.23434;100.00000;150.00000;2.45833;1
365.28004;111.74950;     0.23388;100.00000;150.00000;2.45822;1
365.30553;111.75800;     0.23218;100.00000;150.00000;2.45811;1
365.33102;111.76650;     0.23105;100.00000;150.00000;2.45801;1
365.35651;111.77500;     0.23092;100.00000;150.00000;2.45790;1
365.38200;111.78350;     0.23058;100.00000;150.00000;2.45780;1
365.40749;111.79200;     0.23018;100.00000;150.00000;2.45769;1
365.43299;111.80050;     0.22931;100.00000;150.00000;2.45759;1
365.45847;111.80900;     0.22837;100.00000;150.00000;2.45748;1
365.48397;111.81750;     0.22740;100.00000;150.00000;2.45738;1
365.50947;111.82600;     0.22699;100.00000;150.00000;2.45727;1
365.53497;111.83450;     0.22675;100.00000;150.00000;2.45716;1
365.56048;111.84300;     0.22670;100.00000;150.00000;2.45706;1
365.58599;111.85150;     0.22611;100.00000;150.00000;2.45695;1
365.61151;111.86000;     0.22523;100.00000;150.00000;2.45685;1
365.63703;111.86850;     0.22488;100.00000;150.00000;2.45674;1
365.66255;111.87700;     0.22462;100.00000;150.00000;2.45663;1
365.68807;111.88550;     0.22427;100.00000;150.00000;2.45653;1
365.71358;111.89400;     0.22396;100.00000;150.00000;2.45642;1
365.73908;111.90250;     0.22286;100.00000;150.00000;2.45632;1
365.76460;111.91100;     0.22289;100.00000;150.00000;2.45621;1
365.79011;111.91950;     0.22307;100.00000;150.00000;2.45611;1
365.81564;111.92800;     0.22245;100.00000;150.00000;2.45600;1
365.84115;111.93650;     0.22209;100.00000;150.00000;2.45589;1
365.86666;111.94500;     0.22162;100.00000;150.00000;2.45579;1
365.89217;111.95350;     0.22177;100.00000;150.00000;2.45568;1
365.91770;111.96200;     0.22155;100.00000;150.00000;2.45558;1
365.94319;111.97050;     0.22130;100.00000;150.00000;2.45547;1
365.96870;111.97900;     0.22087;100.00000;150.00000;2.45536;1
365.99420;111.98750;     0.22024;100.00000;150.00000;2.45526;1
366.01970;111.99600;     0.21983;100.00000;150.00000;2.45515;1
366.04519;112.00450;     0.21922;100.00000;150.00000;2.45505;1
366.07068;112.01300;     0.21919;100.00000;150.00000;2.45494;1
366.09617;112.02150;     0.21875;100.00000;150.00000;2.45483;1
366.12167;112.03000;     0.21863;100.00000;150.00000;2.45473;1
366.14717;112.03850;     0.21815;100.00000;150.00000;2.45462;1
366.17266;112.04700;     0.21768;100.00000;150.00000;2.45452;1
366.19817;112.05550;     0.21740;100.00000;150.00000;2.45441;1
366.22367;112.06400;     0.21668;100.00000;150.00000;2.45430;1
366.24917;112.07250;     0.21621;100.00000;150.00000;2.45420;1
366.27466;112.08100;     0.21587;100.00000;150.00000;2.45409;1
366.30016;112.08950;     0.21498;100.00000;150.00000;2.45399;1
366.32565;112.09800;     0.21438;100.00000;150.00000;2.45388;1
366.35114;112.10650;     0.21402;100.00000;150.00000;2.45377;1
366.37664;112.11500;     0.21329;100.00000;150.00000;2.45367;1
366.40213;112.12350;     0.21255;100.00000;150.00000;2.45356;1
366.42762;112.13200;     0.21208;100.00000;150.00000;2.45346;1
366.45312;112.14050;     0.21185;100.00000;150.00000;2.45335;1
366.47861;112.14900;     0.21099;100.00000;150.00000;2.45324;1
366.50410;112.15750;     0.21056;100.00000;150.00000;2.45314;1
366.52959;112.16600;     0.21007;100.00000;150.00000;2.45303;1
366.55509;112.17450;     0.20868;100.00000;150.00000;2.45293;1
366.58057;112.18300;     0.20793;100.00000;150.00000;2.45282;1
366.60608;112.19150;     0.20707;100.00000;150.00000;2.45271;1
366.63158;112.20000;     0.20696;100.00000;150.00000;2.45261;1
366.65707;112.20850;     0.20545;100.00000;150.00000;2.45250;1
366.68255;112.21700;     0.20349;100.00000;150.00000;2.45240;1
366.70806;112.22550;     0.20317;100.00000;150.00000;2.45229;1
366.73355;112.23400;     0.20280;100.00000;150.00000;2.45218;1
366.75905;112.24250;     0.20088;100.00000;150.00000;2.45208;1
366.78455;112.25100;     0.19985;100.00000;150.00000;2.45197;1
366.81005;112.25950;     0.19834;100.00000;150.00000;2.45187;1
366.83555;112.26800;     0.19681;100.00000;150.00000;2.45176;1
366.86105;112.27650;     0.19568;100.00000;150.00000;2.45165;1
366.88656;112.28500;     0.19445;100.00000;150.00000;2.45155;1
366.91207;112.29350;     0.19346;100.00000;150.00000;2.45144;1
366.93757;112.30200;     0.19210;100.00000;150.00000;2.45133;1
366.96307;112.31050;     0.19048;100.00000;150.00000;2.45123;1
366.98857;112.31900;     0.18871;100.00000;150.00000;2.45112;1
367.01408;112.32750;     0.18597;100.00000;150.00000;2.45102;1
367.03959;112.33600;     0.18347;100.00000;150.00000;2.45091;1
367.06510;112.34450;     0.18294;100.00000;150.00000;2.45080;1
367.09061;112.35300;     0.18087;100.00000;150.00000;2.45070;1
367.11613;112.36150;     0.17777;100.00000;150.00000;2.45059;1
367.14165;112.37000;     0.17600;100.00000;150.00000;2.45048;1
367.16717;112.37850;     0.17588;100.00000;150.00000;2.45038;1
367.19270;112.38700;     0.17255;100.00000;150.00000;2.45027;1
367.21821;112.39550;     0.16987;100.00000;150.00000;2.45016;1
367.24370;112.40400;     0.16723;100.00000;150.00000;2.45006;1
367.26922;112.41250;     0.16532;100.00000;150.00000;2.44995;1
367.29474;112.42100;     0.16317;100.00000;150.00000;2.44985;1
367.32025;112.42950;     0.16110;100.00000;150.00000;2.44974;1
367.34577;112.43800;     0.15823;100.00000;150.00000;2.44963;1
367.37128;112.44650;     0.15524;100.00000;150.00000;2.44953;1
367.39679;112.45500;     0.15209;100.00000;150.00000;2.44942;1
367.42231;112.46350;     0.14921;100.00000;150.00000;2.44931;1
367.44782;112.47200;     0.14634;100.00000;150.00000;2.44921;1
367.47334;112.48050;     0.14369;100.00000;150.00000;2.44910;1
367.49885;112.48900;     0.14028;100.00000;150.00000;2.44899;1
367.52437;112.49750;     0.13654;100.00000;150.00000;2.44889;1
367.54988;112.50600;     0.13331;100.00000;150.00000;2.44878;1
367.57540;112.51450;     0.13070;100.00000;150.00000;2.44867;1
367.60088;112.52300;     0.12600;100.00000;150.00000;2.44857;1
367.62638;112.53150;     0.12180;100.00000;150.00000;2.44846;1
367.65186;112.54000;     0.11778;100.00000;150.00000;2.44836;1
367.67736;112.54850;     0.11414;100.00000;150.00000;2.44825;1
367.70286;112.55700;     0.11035;100.00000;150.00000;2.44814;1
367.72835;112.56550;     0.10554;100.00000;150.00000;2.44804;1
367.75384;112.57400;     0.10056;100.00000;150.00000;2.44793;1
367.77933;112.58250; 9.6097e-002;100.00000;150.00000;2.44782;1
367.80482;112.59100; 9.1516e-002;100.00000;150.00000;2.44772;1
367.83032;112.59950; 8.5945e-002;100.00000;150.00000;2.44761;1
367.85582;112.60800; 8.0216e-002;100.00000;150.00000;2.44750;1
367.88131;112.61650; 7.6124e-002;100.00000;150.00000;2.44740;1
367.90681;112.62500; 7.0198e-002;100.00000;150.00000;2.44729;1
367.93232;112.63350; 6.4287e-002;100.00000;150.00000;2.44718;1
367.95782;112.64200; 5.8061e-002;100.00000;150.00000;2.44708;1
367.98333;112.65050; 5.1585e-002;100.00000;150.00000;2.44697;1
368.00883;112.65900; 4.5508e-002;100.00000;150.00000;2.44686;1
368.03433;112.66750; 3.9261e-002;100.00000;150.00000;2.44676;1
368.05985;112.67600; 3.3311e-002;100.00000;150.00000;2.44665;1
368.08536;112.68450; 2.6157e-002;100.00000;150.00000;2.44654;1
368.11086;112.69300; 1.9264e-002;100.00000;150.00000;2.44644;1
368.13637;112.70150; 1.1954e-002;100.00000;150.00000;2.44633;1
368.16188;112.71000; 4.6312e-003;100.00000;150.00000;2.44622;1
368.18738;112.71850;-2.5740e-003;100.00000;150.00000;2.44612;1
368.21289;112.72700;-1.0379e-002;100.00000;150.00000;2.44601;1
368.23840;112.73550;-1.8175e-002;100.00000;150.00000;2.44591;1
368.26394;112.74400;-2.6157e-002;100.00000;150.00000;2.44580;1
368.28945;112.75250;-3.5111e-002;100.00000;150.00000;2.44569;1
368.31498;112.76100;-4.5552e-002;100.00000;150.00000;2.44558;1
368.34053;112.76950;-5.4534e-002;100.00000;150.00000;2.44548;1
368.36607;112.77800;-6.3634e-002;100.00000;150.00000;2.44537;1
368.39160;112.78650;-7.2457e-002;100.00000;150.00000;2.44526;1
368.41714;112.79500;-8.1424e-002;100.00000;150.00000;2.44516;1
368.44268;112.80350;-9.1263e-002;100.00000;150.00000;2.44505;1
368.46821;112.81200;    -0.10123;100.00000;150.00000;2.44494;1
368.49374;112.82050;    -0.11081;100.00000;150.00000;2.44484;1
368.51926;112.82900;    -0.12049;100.00000;150.00000;2.44473;1
368.54479;112.83750;    -0.13104;100.00000;150.00000;2.44462;1
368.57032;112.84600;    -0.14101;100.00000;150.00000;2.44452;1
368.59584;112.85450;    -0.15109;100.00000;150.00000;2.44441;1
368.62136;112.86300;    -0.16113;100.00000;150.00000;2.44430;1
368.64689;112.87150;    -0.17119;100.00000;150.00000;2.44420;1
368.67242;112.88000;    -0.18192;100.00000;150.00000;2.44409;1
368.69795;112.88850;    -0.19254;100.00000;150.00000;2.44398;1
368.72348;112.89700;    -0.20315;100.00000;150.00000;2.44387;1
368.74900;112.90550;    -0.21348;100.00000;150.00000;2.44377;1
368.77452;112.91400;    -0.22397;100.00000;150.00000;2.44366;1
368.80002;112.92250;    -0.23394;100.00000;150.00000;2.44355;1
368.82553;112.93100;    -0.24305;100.00000;150.00000;2.44345;1
368.85104;112.93950;    -0.25374;100.00000;150.00000;2.44334;1
368.87656;112.94800;    -0.26404;100.00000;150.00000;2.44323;1
368.90208;112.95650;    -0.27315;100.00000;150.00000;2.44313;1
368.92759;112.96500;    -0.28251;100.00000;150.00000;2.44302;1
368.95310;112.97350;    -0.29136;100.00000;150.00000;2.44291;1
368.97862;112.98200;    -0.30072;100.00000;150.00000;2.44281;1
369.00412;112.99050;    -0.30992;100.00000;150.00000;2.44270;1
369.02963;112.99900;    -0.31876;100.00000;150.00000;2.44259;1
369.05512;113.00750;    -0.32726;100.00000;150.00000;2.44249;1
369.08063;113.01600;    -0.33557;100.00000;150.00000;2.44238;1
369.10612;113.02450;    -0.34305;100.00000;150.00000;2.44227;1
369.13162;113.03300;    -0.35087;100.00000;150.00000;2.44216;1
369.15712;113.04150;    -0.35982;100.00000;150.00000;2.44206;1
