Repository: dorogao5/gC3N4-dsc-kinetics

# DSC kinetics of graphitic carbon nitride (g-C3N4) formation

Differential scanning calorimetry (DSC) and non-isothermal kinetic analysis of
graphitic carbon nitride (g-C3N4) formation from three precursors:

- **melamine** (Mel),
- **melamine barbiturate** (MelBar),
- **melamine thiobarbiturate** (MelTbar).

Each precursor was measured at three heating rates (1, 3 and 5 K/min) on a
NETZSCH DSC 204F1 Phoenix. The repository contains the raw instrument exports and
a self-contained Python pipeline that reproduces every processed curve, figure and
kinetic parameter from those raw files.

File: data/melamine-barbiturate/melamine-barbiturate_1K.txt (part 23 of 23)
#SEG. 1:30°C/1,0(K/min)/400°C
#SEG. 2:400°C/30,0(K/min)/20°C
##Temp./°C;Time/min;DSC/(mW/mg);Gas Flow(purge2)/(ml/min);Gas Flow(protective)/(ml/min);Sensit./(uV/mW);Segment
340.38788;372.00000;-2.72853;100.00000;150.00000;2.55714;2
339.62835;372.02500;-2.72844;100.00000;150.00000;2.56002;2
338.86784;372.05000;-2.72944;100.00000;150.00000;2.56289;2
338.10672;372.07500;-2.73031;100.00000;150.00000;2.56576;2
337.34411;372.10000;-2.73158;100.00000;150.00000;2.56862;2
336.57876;372.12500;-2.73356;100.00000;150.00000;2.57148;2
335.81318;372.15000;-2.73551;100.00000;150.00000;2.57434;2
335.04810;372.17500;-2.73734;100.00000;150.00000;2.57718;2
334.28225;372.20000;-2.73979;100.00000;150.00000;2.58002;2
333.51709;372.22500;-2.74204;100.00000;150.00000;2.58285;2
332.75244;372.25000;-2.74304;100.00000;150.00000;2.58567;2
331.98883;372.27500;-2.74317;100.00000;150.00000;2.58847;2
331.22685;372.30000;-2.74310;100.00000;150.00000;2.59126;2
330.46577;372.32500;-2.74221;100.00000;150.00000;2.59403;2
329.70464;372.35000;-2.73987;100.00000;150.00000;2.59680;2
328.94452;372.37500;-2.73638;100.00000;150.00000;2.59955;2
328.18527;372.40000;-2.73255;100.00000;150.00000;2.60230;2
327.42494;372.42500;-2.72906;100.00000;150.00000;2.60503;2
326.66562;372.45000;-2.72568;100.00000;150.00000;2.60775;2
325.90703;372.47500;-2.72219;100.00000;150.00000;2.61047;2
325.14974;372.50000;-2.71851;100.00000;150.00000;2.61316;2
324.39224;372.52500;-2.71467;100.00000;150.00000;2.61585;2
323.63450;372.55000;-2.71100;100.00000;150.00000;2.61853;2
322.87752;372.57500;-2.70783;100.00000;150.00000;2.62120;2
322.12259;372.60000;-2.70490;100.00000;150.00000;2.62385;2
321.36735;372.62500;-2.70187;100.00000;150.00000;2.62649;2
320.61126;372.65000;-2.69876;100.00000;150.00000;2.62913;2
319.85722;372.67500;-2.69546;100.00000;150.00000;2.63175;2
319.10468;372.70000;-2.69197;100.00000;150.00000;2.63435;2
318.35145;372.72500;-2.68838;100.00000;150.00000;2.63695;2
317.59723;372.75000;-2.68476;100.00000;150.00000;2.63954;2
316.84276;372.77500;-2.68116;100.00000;150.00000;2.64212;2
316.08923;372.80000;-2.67790;100.00000;150.00000;2.64469;2
315.33603;372.82500;-2.67546;100.00000;150.00000;2.64725;2
314.58280;372.85000;-2.67348;100.00000;150.00000;2.64980;2
313.83006;372.87500;-2.67101;100.00000;150.00000;2.65234;2
313.07811;372.90000;-2.66796;100.00000;150.00000;2.65487;2
312.32603;372.92500;-2.66488;100.00000;150.00000;2.65738;2
311.57350;372.95000;-2.66182;100.00000;150.00000;2.65989;2
310.82049;372.97500;-2.65899;100.00000;150.00000;2.66239;2
310.06841;373.00000;-2.65668;100.00000;150.00000;2.66488;2
309.31683;373.02500;-2.65467;100.00000;150.00000;2.66735;2
308.56509;373.05000;-2.65249;100.00000;150.00000;2.66982;2
307.81255;373.07500;-2.64987;100.00000;150.00000;2.67228;2
307.05922;373.10000;-2.64693;100.00000;150.00000;2.67473;2
306.30649;373.12500;-2.64431;100.00000;150.00000;2.67717;2
305.55376;373.15000;-2.64252;100.00000;150.00000;2.67959;2
304.80068;373.17500;-2.64125;100.00000;150.00000;2.68201;2
304.04737;373.20000;-2.63975;100.00000;150.00000;2.68443;2
303.29494;373.22500;-2.63780;100.00000;150.00000;2.68682;2
302.54157;373.25000;-2.63600;100.00000;150.00000;2.68921;2
301.78679;373.27500;-2.63453;100.00000;150.00000;2.69160;2
301.03212;373.30000;-2.63285;100.00000;150.00000;2.69397;2
300.27807;373.32500;-2.63105;100.00000;150.00000;2.69633;2
299.52285;373.35000;-2.62950;100.00000;150.00000;2.69869;2
298.76633;373.37500;-2.62815;100.00000;150.00000;2.70104;2
298.00932;373.40000;-2.62717;100.00000;150.00000;2.70337;2
297.25320;373.42500;-2.62683;100.00000;150.00000;2.70570;2
296.49759;373.45000;-2.62689;100.00000;150.00000;2.70801;2
295.74111;373.47500;-2.62708;100.00000;150.00000;2.71032;2
294.98662;373.50000;-2.62692;100.00000;150.00000;2.71261;2
294.23212;373.52500;-2.62596;100.00000;150.00000;2.71489;2
293.47774;373.55000;-2.62419;100.00000;150.00000;2.71716;2
292.72435;373.57500;-2.62195;100.00000;150.00000;2.71941;2
291.97058;373.60000;-2.61935;100.00000;150.00000;2.72166;2
291.21895;373.62500;-2.61659;100.00000;150.00000;2.72388;2
290.46585;373.65000;-2.61395;100.00000;150.00000;2.72610;2
289.71338;373.67500;-2.61144;100.00000;150.00000;2.72831;2
288.96079;373.70000;-2.60887;100.00000;150.00000;2.73051;2
288.20856;373.72500;-2.60632;100.00000;150.00000;2.73270;2
287.45799;373.75000;-2.60414;100.00000;150.00000;2.73487;2
286.70533;373.77500;-2.60227;100.00000;150.00000;2.73704;2
285.95347;373.80000;-2.60021;100.00000;150.00000;2.73919;2
285.20220;373.82500;-2.59782;100.00000;150.00000;2.74133;2
284.45214;373.85000;-2.59535;100.00000;150.00000;2.74346;2
283.70082;373.87500;-2.59283;100.00000;150.00000;2.74557;2
282.94766;373.90000;-2.59043;100.00000;150.00000;2.74769;2
282.19519;373.92500;-2.58857;100.00000;150.00000;2.74979;2
281.44463;373.95000;-2.58696;100.00000;150.00000;2.75187;2
280.69222;373.97500;-2.58504;100.00000;150.00000;2.75395;2
279.93868;374.00000;-2.58284;100.00000;150.00000;2.75602;2
279.18575;374.02500;-2.58087;100.00000;150.00000;2.75808;2
278.43338;374.05000;-2.57943;100.00000;150.00000;2.76012;2
277.68090;374.07500;-2.57848;100.00000;150.00000;2.76216;2
276.92804;374.10000;-2.57767;100.00000;150.00000;2.76418;2
276.17605;374.12500;-2.57656;100.00000;150.00000;2.76619;2
275.42515;374.15000;-2.57512;100.00000;150.00000;2.76819;2
274.67456;374.17500;-2.57350;100.00000;150.00000;2.77017;2
273.92250;374.20000;-2.57170;100.00000;150.00000;2.77215;2
273.16972;374.22500;-2.56968;100.00000;150.00000;2.77411;2
272.41895;374.25000;-2.56763;100.00000;150.00000;2.77606;2
271.66680;374.27500;-2.56575;100.00000;150.00000;2.77801;2
270.91395;374.30000;-2.56411;100.00000;150.00000;2.77994;2
270.16088;374.32500;-2.56272;100.00000;150.00000;2.78186;2
269.40909;374.35000;-2.56168;100.00000;150.00000;2.78377;2
268.65698;374.37500;-2.56087;100.00000;150.00000;2.78567;2
267.90430;374.40000;-2.55979;100.00000;150.00000;2.78755;2
267.15110;374.42500;-2.55837;100.00000;150.00000;2.78943;2
266.39865;374.45000;-2.55709;100.00000;150.00000;2.79129;2
265.64657;374.47500;-2.55625;100.00000;150.00000;2.79314;2
264.89365;374.50000;-2.55586;100.00000;150.00000;2.79498;2
264.14096;374.52500;-2.55541;100.00000;150.00000;2.79681;2
263.38979;374.55000;-2.55417;100.00000;150.00000;2.79863;2
262.63986;374.57500;-2.55203;100.00000;150.00000;2.80043;2
261.88900;374.60000;-2.54951;100.00000;150.00000;2.80221;2
261.13832;374.62500;-2.54706;100.00000;150.00000;2.80399;2
260.38826;374.65000;-2.54482;100.00000;150.00000;2.80576;2
259.63868;374.67500;-2.54282;100.00000;150.00000;2.80751;2
258.88826;374.70000;-2.54086;100.00000;150.00000;2.80925;2
258.13659;374.72500;-2.53869;100.00000;150.00000;2.81098;2
257.38529;374.75000;-2.53663;100.00000;150.00000;2.81270;2
256.63494;374.77500;-2.53499;100.00000;150.00000;2.81441;2
255.88466;374.80000;-2.53335;100.00000;150.00000;2.81610;2
255.13262;374.82500;-2.53137;100.00000;150.00000;2.81779;2
254.38018;374.85000;-2.52957;100.00000;150.00000;2.81947;2
253.62932;374.87500;-2.52792;100.00000;150.00000;2.82113;2
252.87845;374.90000;-2.52547;100.00000;150.00000;2.82277;2
252.12595;374.92500;-2.52246;100.00000;150.00000;2.82441;2
251.37197;374.95000;-2.52039;100.00000;150.00000;2.82604;2
250.61998;374.97500;-2.51958;100.00000;150.00000;2.82766;2
249.86865;375.00000;-2.51919;100.00000;150.00000;2.82926;2
249.11565;375.02500;-2.51880;100.00000;150.00000;2.83085;2
248.36340;375.05000;-2.51828;100.00000;150.00000;2.83243;2
247.61187;375.07500;-2.51733;100.00000;150.00000;2.83400;2
246.86086;375.10000;-2.51578;100.00000;150.00000;2.83555;2
246.10819;375.12500;-2.51398;100.00000;150.00000;2.83709;2
245.35631;375.15000;-2.51238;100.00000;150.00000;2.83862;2
244.60547;375.17500;-2.51113;100.00000;150.00000;2.84014;2
243.85531;375.20000;-2.51009;100.00000;150.00000;2.84164;2
243.10465;375.22500;-2.50910;100.00000;150.00000;2.84313;2
242.35410;375.25000;-2.50796;100.00000;150.00000;2.84461;2
241.60517;375.27500;-2.50636;100.00000;150.00000;2.84607;2
240.85691;375.30000;-2.50434;100.00000;150.00000;2.84752;2
240.10671;375.32500;-2.50214;100.00000;150.00000;2.84896;2
239.35556;375.35000;-2.49976;100.00000;150.00000;2.85039;2
238.60479;375.37500;-2.49745;100.00000;150.00000;2.85181;2
237.85435;375.40000;-2.49581;100.00000;150.00000;2.85321;2
237.10326;375.42500;-2.49502;100.00000;150.00000;2.85460;2
236.35138;375.45000;-2.49320;100.00000;150.00000;2.85599;2
235.59957;375.47500;-2.48905;100.00000;150.00000;2.85736;2
234.84825;375.50000;-2.48485;100.00000;150.00000;2.85871;2
234.09607;375.52500;-2.48364;100.00000;150.00000;2.86006;2
233.34303;375.55000;-2.48425;100.00000;150.00000;2.86139;2
232.59008;375.57500;-2.48417;100.00000;150.00000;2.86271;2
231.83856;375.60000;-2.48318;100.00000;150.00000;2.86402;2
231.08691;375.62500;-2.48230;100.00000;150.00000;2.86532;2
230.33421;375.65000;-2.48206;100.00000;150.00000;2.86660;2
229.58209;375.67500;-2.48167;100.00000;150.00000;2.86787;2
228.83081;375.70000;-2.48059;100.00000;150.00000;2.86913;2
228.07968;375.72500;-2.47919;100.00000;150.00000;2.87037;2
227.32826;375.75000;-2.47747;100.00000;150.00000;2.87160;2
226.57665;375.77500;-2.47552;100.00000;150.00000;2.87282;2
225.82645;375.80000;-2.47394;100.00000;150.00000;2.87402;2
225.07614;375.82500;-2.47294;100.00000;150.00000;2.87521;2
224.32657;375.85000;-2.47209;100.00000;150.00000;2.87639;2
223.57632;375.87500;-2.47116;100.00000;150.00000;2.87756;2
222.82717;375.90000;-2.46989;100.00000;150.00000;2.87871;2
222.07878;375.92500;-2.46794;100.00000;150.00000;2.87985;2
221.32838;375.95000;-2.46527;100.00000;150.00000;2.88098;2
220.57729;375.97500;-2.46256;100.00000;150.00000;2.88209;2
219.82559;376.00000;-2.46062;100.00000;150.00000;2.88320;2
219.07483;376.02500;-2.45976;100.00000;150.00000;2.88429;2
218.32331;376.05000;-2.45943;100.00000;150.00000;2.88537;2
217.57032;376.07500;-2.45916;100.00000;150.00000;2.88644;2
216.81905;376.10000;-2.45870;100.00000;150.00000;2.88749;2
216.06780;376.12500;-2.45751;100.00000;150.00000;2.88853;2
215.31606;376.15000;-2.45608;100.00000;150.00000;2.88956;2
214.56327;376.17500;-2.45525;100.00000;150.00000;2.89057;2
213.81074;376.20000;-2.45501;100.00000;150.00000;2.89158;2
213.05868;376.22500;-2.45483;100.00000;150.00000;2.89257;2
212.30689;376.25000;-2.45463;100.00000;150.00000;2.89354;2
211.55447;376.27500;-2.45452;100.00000;150.00000;2.89451;2
210.80143;376.30000;-2.45410;100.00000;150.00000;2.89546;2
210.04838;376.32500;-2.45295;100.00000;150.00000;2.89640;2
209.29371;376.35000;-2.45108;100.00000;150.00000;2.89733;2
208.53550;376.37500;-2.44954;100.00000;150.00000;2.89825;2
207.77752;376.40000;-2.44927;100.00000;150.00000;2.89915;2
207.01966;376.42500;-2.45073;100.00000;150.00000;2.90005;2
206.26341;376.45000;-2.45307;100.00000;150.00000;2.90092;2
205.50761;376.47500;-2.45518;100.00000;150.00000;2.90179;2
204.75311;376.50000;-2.45657;100.00000;150.00000;2.90264;2
204.00132;376.52500;-2.45710;100.00000;150.00000;2.90347;2
203.25037;376.55000;-2.45664;100.00000;150.00000;2.90429;2
202.50115;376.57500;-2.45547;100.00000;150.00000;2.90509;2
201.75183;376.60000;-2.45362;100.00000;150.00000;2.90588;2
201.00344;376.62500;-2.45079;100.00000;150.00000;2.90666;2
200.25681;376.65000;-2.44720;100.00000;150.00000;2.90742;2
199.51113;376.67500;-2.44329;100.00000;150.00000;2.90817;2
198.76489;376.70000;-2.43886;100.00000;150.00000;2.90891;2
198.02053;376.72500;-2.43430;100.00000;150.00000;2.90963;2
197.27677;376.75000;-2.43062;100.00000;150.00000;2.91034;2
196.53249;376.77500;-2.42776;100.00000;150.00000;2.91103;2
195.78769;376.80000;-2.42462;100.00000;150.00000;2.91172;2
195.04314;376.82500;-2.42130;100.00000;150.00000;2.91239;2
194.29856;376.85000;-2.41835;100.00000;150.00000;2.91304;2
193.55400;376.87500;-2.41591;100.00000;150.00000;2.91369;2
192.80778;376.90000;-2.41402;100.00000;150.00000;2.91432;2
192.06068;376.92500;-2.41241;100.00000;150.00000;2.91494;2
191.31282;376.95000;-2.41070;100.00000;150.00000;2.91555;2
190.56441;376.97500;-2.40944;100.00000;150.00000;2.91614;2
189.81336;377.00000;-2.40920;100.00000;150.00000;2.91673;2
189.06215;377.02500;-2.40978;100.00000;150.00000;2.91730;2
188.31180;377.05000;-2.41098;100.00000;150.00000;2.91786;2
187.56047;377.07500;-2.41263;100.00000;150.00000;2.91840;2
186.80918;377.10000;-2.41412;100.00000;150.00000;2.91893;2
186.05894;377.12500;-2.41514;100.00000;150.00000;2.91945;2
185.30811;377.15000;-2.41579;100.00000;150.00000;2.91995;2
184.55775;377.17500;-2.41593;100.00000;150.00000;2.92044;2
183.80650;377.20000;-2.41531;100.00000;150.00000;2.92092;2
183.05367;377.22500;-2.41417;100.00000;150.00000;2.92139;2
182.30093;377.25000;-2.41301;100.00000;150.00000;2.92184;2
181.54830;377.27500;-2.41263;100.00000;150.00000;2.92228;2
180.79534;377.30000;-2.41311;100.00000;150.00000;2.92271;2
180.04111;377.32500;-2.41405;100.00000;150.00000;2.92312;2
179.28851;377.35000;-2.41478;100.00000;150.00000;2.92352;2
178.53588;377.37500;-2.41491;100.00000;150.00000;2.92390;2
177.78150;377.40000;-2.41458;100.00000;150.00000;2.92428;2
177.02643;377.42500;-2.41433;100.00000;150.00000;2.92464;2
176.27144;377.45000;-2.41434;100.00000;150.00000;2.92498;2
175.51709;377.47500;-2.41458;100.00000;150.00000;2.92532;2
174.76320;377.50000;-2.41526;100.00000;150.00000;2.92564;2
174.00979;377.52500;-2.41639;100.00000;150.00000;2.92594;2
173.25764;377.55000;-2.41742;100.00000;150.00000;2.92623;2
172.50747;377.57500;-2.41776;100.00000;150.00000;2.92651;2
171.75643;377.60000;-2.41692;100.00000;150.00000;2.92677;2
171.00306;377.62500;-2.41477;100.00000;150.00000;2.92703;2
170.24973;377.65000;-2.41192;100.00000;150.00000;2.92726;2
169.49614;377.67500;-2.40975;100.00000;150.00000;2.92749;2
168.74327;377.70000;-2.40907;100.00000;150.00000;2.92770;2
167.99012;377.72500;-2.40949;100.00000;150.00000;2.92790;2
167.23811;377.75000;-2.41012;100.00000;150.00000;2.92808;2
166.48835;377.77500;-2.41036;100.00000;150.00000;2.92825;2
165.74006;377.80000;-2.41024;100.00000;150.00000;2.92841;2
164.99374;377.82500;-2.40951;100.00000;150.00000;2.92855;2
164.24726;377.85000;-2.40735;100.00000;150.00000;2.92868;2
163.50162;377.87500;-2.40351;100.00000;150.00000;2.92880;2
162.75462;377.90000;-2.39932;100.00000;150.00000;2.92890;2
162.00781;377.92500;-2.39614;100.00000;150.00000;2.92899;2
161.25990;377.95000;-2.39396;100.00000;150.00000;2.92907;2
160.51380;377.97500;-2.39207;100.00000;150.00000;2.92913;2
159.76724;378.00000;-2.39029;100.00000;150.00000;2.92918;2
159.02135;378.02500;-2.38831;100.00000;150.00000;2.92922;2
158.27385;378.05000;-2.38620;100.00000;150.00000;2.92925;2
157.52603;378.07500;-2.38429;100.00000;150.00000;2.92926;2
156.77898;378.10000;-2.38284;100.00000;150.00000;2.92925;2
156.03026;378.12500;-2.38174;100.00000;150.00000;2.92924;2
155.28229;378.15000;-2.38107;100.00000;150.00000;2.92921;2
154.53414;378.17500;-2.38060;100.00000;150.00000;2.92917;2
153.78515;378.20000;-2.38017;100.00000;150.00000;2.92911;2
153.03434;378.22500;-2.37963;100.00000;150.00000;2.92904;2
152.28347;378.25000;-2.37898;100.00000;150.00000;2.92896;2
151.53179;378.27500;-2.37861;100.00000;150.00000;2.92886;2
150.78007;378.30000;-2.37868;100.00000;150.00000;2.92875;2
150.02835;378.32500;-2.37906;100.00000;150.00000;2.92863;2
149.27534;378.35000;-2.37952;100.00000;150.00000;2.92850;2
148.52241;378.37500;-2.37989;100.00000;150.00000;2.92835;2
147.76989;378.40000;-2.38012;100.00000;150.00000;2.92818;2
147.01717;378.42500;-2.38038;100.00000;150.00000;2.92801;2
146.26474;378.45000;-2.38081;100.00000;150.00000;2.92782;2
145.51280;378.47500;-2.38138;100.00000;150.00000;2.92761;2
144.76171;378.50000;-2.38160;100.00000;150.00000;2.92740;2
144.00995;378.52500;-2.38094;100.00000;150.00000;2.92717;2
143.25735;378.55000;-2.38022;100.00000;150.00000;2.92692;2
142.50550;378.57500;-2.38031;100.00000;150.00000;2.92666;2
141.75553;378.60000;-2.38035;100.00000;150.00000;2.92640;2
141.00438;378.62500;-2.37933;100.00000;150.00000;2.92611;2
140.25378;378.65000;-2.37774;100.00000;150.00000;2.92582;2
139.50278;378.67500;-2.37673;100.00000;150.00000;2.92551;2
138.75269;378.70000;-2.37593;100.00000;150.00000;2.92518;2
138.00265;378.72500;-2.37489;100.00000;150.00000;2.92485;2
137.25262;378.75000;-2.37352;100.00000;150.00000;2.92450;2
136.50221;378.77500;-2.37223;100.00000;150.00000;2.92413;2
135.75223;378.80000;-2.37103;100.00000;150.00000;2.92376;2
135.00285;378.82500;-2.36995;100.00000;150.00000;2.92337;2
134.25269;378.85000;-2.36902;100.00000;150.00000;2.92297;2
133.50120;378.87500;-2.36829;100.00000;150.00000;2.92255;2
132.75103;378.90000;-2.36755;100.00000;150.00000;2.92212;2
132.00145;378.92500;-2.36680;100.00000;150.00000;2.92168;2
131.24974;378.95000;-2.36603;100.00000;150.00000;2.92122;2
130.49815;378.97500;-2.36530;100.00000;150.00000;2.92075;2
129.74638;379.00000;-2.36477;100.00000;150.00000;2.92027;2
128.99633;379.02500;-2.36453;100.00000;150.00000;2.91977;2
128.24706;379.05000;-2.36384;100.00000;150.00000;2.91926;2
127.49625;379.07500;-2.36215;100.00000;150.00000;2.91874;2
126.74552;379.10000;-2.36021;100.00000;150.00000;2.91820;2
125.99598;379.12500;-2.35900;100.00000;150.00000;2.91766;2
125.24473;379.15000;-2.35841;100.00000;150.00000;2.91709;2
124.49335;379.17500;-2.35801;100.00000;150.00000;2.91652;2
123.74206;379.20000;-2.35737;100.00000;150.00000;2.91593;2
122.99126;379.22500;-2.35639;100.00000;150.00000;2.91533;2
122.24106;379.25000;-2.35557;100.00000;150.00000;2.91471;2
121.48993;379.27500;-2.35557;100.00000;150.00000;2.91408;2
120.73908;379.30000;-2.35609;100.00000;150.00000;2.91344;2
119.98901;379.32500;-2.35640;100.00000;150.00000;2.91279;2
119.23845;379.35000;-2.35613;100.00000;150.00000;2.91212;2
118.48812;379.37500;-2.35551;100.00000;150.00000;2.91144;2
117.73778;379.40000;-2.35465;100.00000;150.00000;2.91075;2
116.98835;379.42500;-2.35357;100.00000;150.00000;2.91004;2
116.23921;379.45000;-2.35261;100.00000;150.00000;2.90932;2
115.48838;379.47500;-2.35180;100.00000;150.00000;2.90859;2
114.73809;379.50000;-2.35078;100.00000;150.00000;2.90784;2
113.98762;379.52500;-2.34929;100.00000;150.00000;2.90708;2
113.23830;379.55000;-2.34736;100.00000;150.00000;2.90631;2
112.48875;379.57500;-2.34523;100.00000;150.00000;2.90553;2
111.73857;379.60000;-2.34343;100.00000;150.00000;2.90473;2
110.98821;379.62500;-2.34152;100.00000;150.00000;2.90392;2
110.23826;379.65000;-2.33901;100.00000;150.00000;2.90310;2
109.48862;379.67500;-2.33701;100.00000;150.00000;2.90226;2
108.73868;379.70000;-2.33617;100.00000;150.00000;2.90141;2
107.98859;379.72500;-2.33593;100.00000;150.00000;2.90055;2
107.23855;379.75000;-2.33610;100.00000;150.00000;2.89967;2
106.48858;379.77500;-2.33647;100.00000;150.00000;2.89878;2
105.73820;379.80000;-2.33608;100.00000;150.00000;2.89788;2
104.98759;379.82500;-2.33504;100.00000;150.00000;2.89697;2
104.23691;379.85000;-2.33432;100.00000;150.00000;2.89604;2
103.48601;379.87500;-2.33392;100.00000;150.00000;2.89510;2
102.73583;379.90000;-2.33319;100.00000;150.00000;2.89414;2
101.98463;379.92500;-2.33242;100.00000;150.00000;2.89317;2
101.23380;379.95000;-2.33204;100.00000;150.00000;2.89219;2
100.48359;379.97500;-2.33163;100.00000;150.00000;2.89120;2
 99.73318;380.00000;-2.33115;100.00000;150.00000;2.89020;2
 98.98314;380.02500;-2.33093;100.00000;150.00000;2.88918;2
 98.23287;380.05000;-2.33049;100.00000;150.00000;2.88815;2
 97.48268;380.07500;-2.32960;100.00000;150.00000;2.88711;2
 96.73152;380.10000;-2.32875;100.00000;150.00000;2.88605;2
 95.98088;380.12500;-2.32452;100.00000;150.00000;2.88498;2
 95.23227;380.15000;-2.31563;100.00000;150.00000;2.88390;2
 94.48241;380.17500;-2.31016;100.00000;150.00000;2.88280;2
 93.73159;380.20000;-2.31341;100.00000;150.00000;2.88170;2
 92.98127;380.22500;-2.31914;100.00000;150.00000;2.88058;2
 92.23163;380.25000;-2.32214;100.00000;150.00000;2.87944;2
 91.48128;380.27500;-2.32438;100.00000;150.00000;2.87830;2
 90.73114;380.30000;-2.32657;100.00000;150.00000;2.87714;2
 89.98117;380.32500;-2.32714;100.00000;150.00000;2.87597;2
 89.23248;380.35000;-2.32545;100.00000;150.00000;2.87479;2
 88.48293;380.37500;-2.32324;100.00000;150.00000;2.87359;2
 87.73426;380.40000;-2.32116;100.00000;150.00000;2.87239;2
 86.98501;380.42500;-2.31806;100.00000;150.00000;2.87117;2
 86.23556;380.45000;-2.31570;100.00000;150.00000;2.86994;2
 85.48615;380.47500;-2.31623;100.00000;150.00000;2.86869;2
 84.73594;380.50000;-2.31815;100.00000;150.00000;2.86743;2
 83.98532;380.52500;-2.31918;100.00000;150.00000;2.86616;2
 83.23489;380.55000;-2.31956;100.00000;150.00000;2.86488;2
 82.48467;380.57500;-2.31992;100.00000;150.00000;2.86358;2
 81.73524;380.60000;-2.32069;100.00000;150.00000;2.86227;2
 80.98470;380.62500;-2.32146;100.00000;150.00000;2.86095;2
 80.23400;380.65000;-2.32155;100.00000;150.00000;2.85962;2
 79.48380;380.67500;-2.32049;100.00000;150.00000;2.85827;2
 78.73120;380.70000;-2.31881;100.00000;150.00000;2.85691;2
 77.97885;380.72500;-2.31772;100.00000;150.00000;2.85553;2
 77.22617;380.75000;-2.32076;100.00000;150.00000;2.85415;2
 76.47547;380.77500;-2.32841;100.00000;150.00000;2.85275;2
 75.72588;380.80000;-2.33466;100.00000;150.00000;2.85134;2
 74.97529;380.82500;-2.33530;100.00000;150.00000;2.84992;2
 74.22249;380.85000;-2.33452;100.00000;150.00000;2.84848;2
 73.47071;380.87500;-2.33462;100.00000;150.00000;2.84704;2
 72.71921;380.90000;-2.33455;100.00000;150.00000;2.84558;2
 71.96864;380.92500;-2.33504;100.00000;150.00000;2.84411;2
 71.22019;380.95000;-2.33487;100.00000;150.00000;2.84263;2
 70.47108;380.97500;-2.33278;100.00000;150.00000;2.84114;2
 69.72056;381.00000;-2.32982;100.00000;150.00000;2.83963;2
 68.96974;381.02500;-2.32701;100.00000;150.00000;2.83811;2
 68.21853;381.05000;-2.32465;100.00000;150.00000;2.83658;2
 67.47013;381.07500;-2.32330;100.00000;150.00000;2.83504;2
 66.72237;381.10000;-2.32176;100.00000;150.00000;2.83349;2
 65.97451;381.12500;-2.31912;100.00000;150.00000;2.83193;2
 65.22504;381.15000;-2.31667;100.00000;150.00000;2.83035;2
 64.47571;381.17500;-2.31558;100.00000;150.00000;2.82876;2
 63.72708;381.20000;-2.31521;100.00000;150.00000;2.82717;2
 62.98045;381.22500;-2.31511;100.00000;150.00000;2.82556;2
 62.23312;381.25000;-2.31419;100.00000;150.00000;2.82394;2
 61.48525;381.27500;-2.31196;100.00000;150.00000;2.82231;2
 60.73659;381.30000;-2.30968;100.00000;150.00000;2.82066;2
 59.98834;381.32500;-2.30813;100.00000;150.00000;2.81900;2
 59.24067;381.35000;-2.30736;100.00000;150.00000;2.81733;2
 58.49456;381.37500;-2.30706;100.00000;150.00000;2.81566;2
 57.74838;381.40000;-2.30592;100.00000;150.00000;2.81397;2
 57.00115;381.42500;-2.30365;100.00000;150.00000;2.81227;2
 56.25360;381.45000;-2.30170;100.00000;150.00000;2.81055;2
 55.50679;381.47500;-2.30090;100.00000;150.00000;2.80883;2
 54.76234;381.50000;-2.30085;100.00000;150.00000;2.80710;2
 54.01956;381.52500;-2.30056;100.00000;150.00000;2.80536;2
 53.27671;381.55000;-2.29911;100.00000;150.00000;2.80361;2
 52.53221;381.57500;-2.29666;100.00000;150.00000;2.80184;2
 51.78864;381.60000;-2.29391;100.00000;150.00000;2.80007;2
 51.04748;381.62500;-2.29174;100.00000;150.00000;2.79829;2
 50.30823;381.65000;-2.29033;100.00000;150.00000;2.79650;2
 49.56868;381.67500;-2.28869;100.00000;150.00000;2.79470;2
 48.82962;381.70000;-2.28622;100.00000;150.00000;2.79289;2
 48.09073;381.72500;-2.28345;100.00000;150.00000;2.79107;2
 47.35374;381.75000;-2.28096;100.00000;150.00000;2.78925;2
 46.61819;381.77500;-2.27844;100.00000;150.00000;2.78742;2
 45.88489;381.80000;-2.27587;100.00000;150.00000;2.78558;2
 45.14997;381.82500;-2.27356;100.00000;150.00000;2.78372;2
 44.41553;381.85000;-2.27109;100.00000;150.00000;2.78186;2
 43.68003;381.87500;-2.26791;100.00000;150.00000;2.77998;2
 42.94598;381.90000;-2.26461;100.00000;150.00000;2.77810;2
 42.21335;381.92500;-2.26206;100.00000;150.00000;2.77621;2
 41.48103;381.95000;-2.26003;100.00000;150.00000;2.77430;2
 40.74820;381.97500;-2.25758;100.00000;150.00000;2.77239;2
 40.01456;382.00000;-2.25449;100.00000;150.00000;2.77046;2
 39.28207;382.02500;-2.25163;100.00000;150.00000;2.76853;2
 38.55095;382.05000;-2.24900;100.00000;150.00000;2.76659;2
 37.82020;382.07500;-2.24685;100.00000;150.00000;2.76464;2
 37.08822;382.10000;-2.24495;100.00000;150.00000;2.76267;2
 36.35609;382.12500;-2.24239;100.00000;150.00000;2.76070;2
 35.62252;382.15000;-2.23983;100.00000;150.00000;2.75871;2
 34.89179;382.17500;-2.23836;100.00000;150.00000;2.75671;2
 34.16108;382.20000;-2.23728;100.00000;150.00000;2.75471;2
 33.43061;382.22500;-2.23575;100.00000;150.00000;2.75270;2
 32.69911;382.25000;-2.23384;100.00000;150.00000;2.75067;2
 31.96697;382.27500;-2.23212;100.00000;150.00000;2.74863;2
 31.23702;382.30000;-2.23099;100.00000;150.00000;2.74659;2
 30.50694;382.32500;-2.23042;100.00000;150.00000;2.74453;2
 29.77735;382.35000;-2.22971;100.00000;150.00000;2.74247;2
 29.04830;382.37500;-2.22829;100.00000;150.00000;2.74040;2
 28.31890;382.40000;-2.22658;100.00000;150.00000;2.73832;2
 27.59033;382.42500;-2.22507;100.00000;150.00000;2.73623;2
 26.86368;382.45000;-2.22398;100.00000;150.00000;2.73413;2
 26.13829;382.47500;-2.22291;100.00000;150.00000;2.73203;2
 25.41384;382.50000;-2.22143;100.00000;150.00000;2.72992;2
 24.68987;382.52500;-2.21919;100.00000;150.00000;2.72780;2
 23.96711;382.55000;-2.21650;100.00000;150.00000;2.72568;2
 23.24635;382.57500;-2.21399;100.00000;150.00000;2.72355;2
 22.52819;382.60000;-2.21236;100.00000;150.00000;2.72142;2
 21.81285;382.62500;-2.21015;100.00000;150.00000;2.71929;2
 21.09835;382.65000;-2.20816;100.00000;150.00000;2.71715;2
