Repository: dorogao5/gC3N4-dsc-kinetics

# DSC kinetics of graphitic carbon nitride (g-C3N4) formation

Differential scanning calorimetry (DSC) and non-isothermal kinetic analysis of
graphitic carbon nitride (g-C3N4) formation from three precursors:

- **melamine** (Mel),
- **melamine barbiturate** (MelBar),
- **melamine thiobarbiturate** (MelTbar).

Each precursor was measured at three heating rates (1, 3 and 5 K/min) on a
NETZSCH DSC 204F1 Phoenix. The repository contains the raw instrument exports and
a self-contained Python pipeline that reproduces every processed curve, figure and
kinetic parameter from those raw files.

File: data/melamine-thiobarbiturate/melamine-thiobarbiturate_5K.txt (part 1 of 17)
#EXPORTTYPE:DATA SINGLE
#FILE:M-TBA_m=6.40ìã_30-590-20 C_5Kmin.ngb-sd7
#FORMAT:NETZSCH5
#FTYPE:ANSI
#IDENTITY:01
#DECIMAL:POINT
#SEPARATOR:SEMICOLON
#MTYPE:DSC
#INSTRUMENT:NETZSCH DSC 204F1 Phoenix
#PROJECT:
#DATE/TIME:22.04.2025 14:17
#CORR. FILE:
#TEMPCAL:13.02.2020_concavus.ngb-td7
#SENSITIVITY:24.09.2020_sensitivity.ngb-ed7
#LABORATORY:
#OPERATOR:
#REMARK:òèãåëü:  m=23.60 ìã  çàïðåññîâàí
#SAMPLE:M-TBA
#SAMPLE MASS /mg:6.40
#MATERIAL:
#REFERENCE:
#REFERENCE MASS /mg:0
#TYPE OF CRUCIBLE:Pan Al, open
#SAMPLE CRUCIBLE MASS /mg:0
#REFERENCE CRUCIBLE MASS /mg:0
#M.RANGE /µV:5000
#TAU-R:---
#CORR. CODE:000
#EXO:-1
#RANGE:30°C/5,0(K/min)/590°C/5,0(K/min)/20°C/
#SEGMENT:S1/2
#SEG. 1:30°C/5,0(K/min)/590°C
#SEG. 2:590°C/5,0(K/min)/20°C

##Temp./°C;Time/min;DSC/(mW/mg);Sensit./(uV/mW);Segment
283.34408;50.66000;    -0.19709;2.74658;1
283.34584;50.66035;    -0.19709;2.74657;1
283.34760;50.66070;    -0.19708;2.74657;1
283.34936;50.66106;    -0.19707;2.74656;1
283.35112;50.66141;    -0.19706;2.74656;1
283.35288;50.66176;    -0.19704;2.74655;1
283.35464;50.66211;    -0.19703;2.74655;1
283.35640;50.66246;    -0.19702;2.74654;1
283.35815;50.66281;    -0.19701;2.74654;1
283.35991;50.66317;    -0.19700;2.74653;1
283.36167;50.66352;    -0.19701;2.74653;1
283.36343;50.66387;    -0.19703;2.74652;1
283.36519;50.66422;    -0.19706;2.74652;1
283.36694;50.66457;    -0.19709;2.74651;1
283.36870;50.66493;    -0.19713;2.74651;1
283.37046;50.66528;    -0.19717;2.74650;1
283.37222;50.66563;    -0.19721;2.74650;1
283.37397;50.66598;    -0.19725;2.74649;1
283.37573;50.66633;    -0.19728;2.74649;1
283.37748;50.66669;    -0.19731;2.74648;1
283.37924;50.66704;    -0.19733;2.74648;1
283.38100;50.66739;    -0.19735;2.74647;1
283.38276;50.66774;    -0.19735;2.74647;1
283.38452;50.66809;    -0.19736;2.74646;1
283.38628;50.66844;    -0.19735;2.74646;1
283.38803;50.66880;    -0.19734;2.74645;1
283.38979;50.66915;    -0.19733;2.74645;1
283.39155;50.66950;    -0.19731;2.74644;1
283.39330;50.66985;    -0.19728;2.74644;1
283.39506;50.67020;    -0.19724;2.74643;1
283.39682;50.67056;    -0.19720;2.74643;1
283.39858;50.67091;    -0.19715;2.74642;1
283.40034;50.67126;    -0.19710;2.74642;1
283.40210;50.67161;    -0.19706;2.74641;1
283.40385;50.67196;    -0.19702;2.74641;1
283.40561;50.67232;    -0.19700;2.74640;1
283.40737;50.67267;    -0.19698;2.74640;1
283.40913;50.67302;    -0.19697;2.74639;1
283.41088;50.67337;    -0.19696;2.74639;1
283.41264;50.67372;    -0.19695;2.74638;1
283.41440;50.67407;    -0.19695;2.74638;1
283.41616;50.67443;    -0.19694;2.74637;1
283.41792;50.67478;    -0.19693;2.74637;1
283.41967;50.67513;    -0.19692;2.74637;1
283.42143;50.67548;    -0.19690;2.74636;1
283.42319;50.67583;    -0.19689;2.74636;1
283.42495;50.67619;    -0.19688;2.74635;1
283.42671;50.67654;    -0.19688;2.74635;1
283.42847;50.67689;    -0.19688;2.74634;1
283.43022;50.67724;    -0.19689;2.74634;1
283.43198;50.67759;    -0.19690;2.74633;1
283.43374;50.67795;    -0.19691;2.74633;1
283.43550;50.67830;    -0.19692;2.74632;1
283.43726;50.67865;    -0.19693;2.74632;1
283.43902;50.67900;    -0.19694;2.74631;1
283.44078;50.67935;    -0.19695;2.74631;1
283.44254;50.67970;    -0.19696;2.74630;1
283.44430;50.68006;    -0.19697;2.74630;1
283.44606;50.68041;    -0.19697;2.74629;1
283.44781;50.68076;    -0.19697;2.74629;1
283.44957;50.68111;    -0.19697;2.74628;1
283.45133;50.68146;    -0.19697;2.74628;1
283.45309;50.68182;    -0.19697;2.74627;1
283.45485;50.68217;    -0.19697;2.74627;1
283.45660;50.68252;    -0.19697;2.74626;1
283.45836;50.68287;    -0.19697;2.74626;1
283.46012;50.68322;    -0.19697;2.74625;1
283.46188;50.68358;    -0.19697;2.74625;1
283.46364;50.68393;    -0.19696;2.74624;1
283.46540;50.68428;    -0.19696;2.74624;1
283.46716;50.68463;    -0.19696;2.74623;1
283.46892;50.68498;    -0.19697;2.74623;1
283.47068;50.68533;    -0.19697;2.74622;1
283.47244;50.68569;    -0.19697;2.74622;1
283.47420;50.68604;    -0.19697;2.74621;1
283.47596;50.68639;    -0.19697;2.74621;1
283.47772;50.68674;    -0.19696;2.74620;1
283.47948;50.68709;    -0.19695;2.74620;1
283.48124;50.68745;    -0.19693;2.74619;1
283.48300;50.68780;    -0.19690;2.74619;1
283.48476;50.68815;    -0.19686;2.74618;1
283.48651;50.68850;    -0.19681;2.74618;1
283.48827;50.68885;    -0.19676;2.74617;1
283.49003;50.68921;    -0.19670;2.74617;1
283.49179;50.68956;    -0.19664;2.74616;1
283.49355;50.68991;    -0.19659;2.74616;1
283.49531;50.69026;    -0.19655;2.74615;1
283.49707;50.69061;    -0.19652;2.74615;1
283.49882;50.69096;    -0.19650;2.74614;1
283.50058;50.69132;    -0.19649;2.74614;1
283.50234;50.69167;    -0.19649;2.74613;1
283.50410;50.69202;    -0.19650;2.74613;1
283.50586;50.69237;    -0.19651;2.74612;1
283.50762;50.69272;    -0.19652;2.74612;1
283.50938;50.69308;    -0.19653;2.74611;1
283.51113;50.69343;    -0.19653;2.74611;1
283.51289;50.69378;    -0.19652;2.74610;1
283.51465;50.69413;    -0.19650;2.74610;1
283.51641;50.69448;    -0.19648;2.74609;1
283.51817;50.69484;    -0.19646;2.74609;1
283.51993;50.69519;    -0.19644;2.74608;1
283.52170;50.69554;    -0.19642;2.74608;1
283.52346;50.69589;    -0.19641;2.74607;1
283.52522;50.69624;    -0.19642;2.74607;1
283.52698;50.69659;    -0.19644;2.74606;1
283.52874;50.69695;    -0.19649;2.74606;1
283.53050;50.69730;    -0.19655;2.74605;1
283.53226;50.69765;    -0.19662;2.74605;1
283.53401;50.69800;    -0.19669;2.74604;1
283.53577;50.69835;    -0.19676;2.74604;1
283.53753;50.69871;    -0.19681;2.74603;1
283.53929;50.69906;    -0.19685;2.74603;1
283.54105;50.69941;    -0.19688;2.74602;1
283.54281;50.69976;    -0.19691;2.74602;1
283.54457;50.70011;    -0.19693;2.74601;1
283.54633;50.70047;    -0.19696;2.74601;1
283.54809;50.70082;    -0.19697;2.74600;1
283.54984;50.70117;    -0.19698;2.74600;1
283.55160;50.70152;    -0.19698;2.74599;1
283.55336;50.70187;    -0.19696;2.74599;1
283.55512;50.70222;    -0.19692;2.74598;1
283.55688;50.70258;    -0.19688;2.74598;1
283.55863;50.70293;    -0.19684;2.74597;1
283.56039;50.70328;    -0.19680;2.74597;1
283.56215;50.70363;    -0.19677;2.74596;1
283.56391;50.70398;    -0.19674;2.74596;1
283.56567;50.70434;    -0.19672;2.74595;1
283.56743;50.70469;    -0.19669;2.74595;1
283.56919;50.70504;    -0.19666;2.74595;1
283.57095;50.70539;    -0.19662;2.74594;1
283.57271;50.70574;    -0.19658;2.74594;1
283.57447;50.70610;    -0.19654;2.74593;1
283.57623;50.70645;    -0.19651;2.74593;1
283.57799;50.70680;    -0.19649;2.74592;1
283.57975;50.70715;    -0.19649;2.74592;1
283.58151;50.70750;    -0.19650;2.74591;1
283.58327;50.70785;    -0.19651;2.74591;1
283.58502;50.70821;    -0.19653;2.74590;1
283.58678;50.70856;    -0.19654;2.74590;1
283.58854;50.70891;    -0.19655;2.74589;1
283.59030;50.70926;    -0.19655;2.74589;1
283.59206;50.70961;    -0.19654;2.74588;1
283.59382;50.70997;    -0.19654;2.74588;1
283.59558;50.71032;    -0.19653;2.74587;1
283.59734;50.71067;    -0.19652;2.74587;1
283.59910;50.71102;    -0.19652;2.74586;1
283.60086;50.71137;    -0.19653;2.74586;1
283.60261;50.71173;    -0.19654;2.74585;1
283.60437;50.71208;    -0.19656;2.74585;1
283.60613;50.71243;    -0.19659;2.74584;1
283.60789;50.71278;    -0.19662;2.74584;1
283.60965;50.71313;    -0.19665;2.74583;1
283.61141;50.71348;    -0.19668;2.74583;1
283.61316;50.71384;    -0.19669;2.74582;1
283.61492;50.71419;    -0.19670;2.74582;1
283.61668;50.71454;    -0.19671;2.74581;1
283.61844;50.71489;    -0.19671;2.74581;1
283.62020;50.71524;    -0.19671;2.74580;1
283.62195;50.71560;    -0.19671;2.74580;1
283.62371;50.71595;    -0.19671;2.74579;1
283.62547;50.71630;    -0.19671;2.74579;1
283.62723;50.71665;    -0.19671;2.74578;1
283.62899;50.71700;    -0.19672;2.74578;1
283.63075;50.71736;    -0.19673;2.74577;1
283.63250;50.71771;    -0.19674;2.74577;1
283.63426;50.71806;    -0.19675;2.74576;1
283.63602;50.71841;    -0.19676;2.74576;1
283.63778;50.71876;    -0.19676;2.74575;1
283.63953;50.71911;    -0.19676;2.74575;1
283.64129;50.71947;    -0.19676;2.74574;1
283.64305;50.71982;    -0.19676;2.74574;1
283.64480;50.72017;    -0.19676;2.74573;1
283.64656;50.72052;    -0.19676;2.74573;1
283.64832;50.72087;    -0.19677;2.74572;1
283.65007;50.72123;    -0.19678;2.74572;1
283.65183;50.72158;    -0.19679;2.74571;1
283.65359;50.72193;    -0.19681;2.74571;1
283.65535;50.72228;    -0.19683;2.74570;1
283.65711;50.72263;    -0.19686;2.74570;1
283.65886;50.72299;    -0.19687;2.74569;1
283.66062;50.72334;    -0.19689;2.74569;1
283.66238;50.72369;    -0.19689;2.74568;1
283.66414;50.72404;    -0.19689;2.74568;1
283.66590;50.72439;    -0.19689;2.74567;1
283.66766;50.72474;    -0.19689;2.74567;1
283.66941;50.72510;    -0.19689;2.74566;1
283.67117;50.72545;    -0.19689;2.74566;1
283.67293;50.72580;    -0.19689;2.74565;1
283.67469;50.72615;    -0.19689;2.74565;1
283.67645;50.72650;    -0.19689;2.74564;1
283.67821;50.72686;    -0.19688;2.74564;1
283.67997;50.72721;    -0.19687;2.74563;1
283.68173;50.72756;    -0.19685;2.74563;1
283.68348;50.72791;    -0.19683;2.74562;1
283.68524;50.72826;    -0.19681;2.74562;1
283.68700;50.72862;    -0.19678;2.74561;1
283.68876;50.72897;    -0.19674;2.74561;1
283.69052;50.72932;    -0.19671;2.74560;1
283.69227;50.72967;    -0.19669;2.74560;1
283.69403;50.73002;    -0.19667;2.74559;1
283.69579;50.73037;    -0.19666;2.74559;1
283.69755;50.73073;    -0.19666;2.74558;1
283.69931;50.73108;    -0.19666;2.74558;1
283.70107;50.73143;    -0.19667;2.74557;1
283.70282;50.73178;    -0.19667;2.74557;1
283.70458;50.73213;    -0.19667;2.74556;1
283.70634;50.73249;    -0.19667;2.74556;1
283.70810;50.73284;    -0.19667;2.74555;1
283.70985;50.73319;    -0.19667;2.74555;1
283.71161;50.73354;    -0.19667;2.74554;1
283.71337;50.73389;    -0.19667;2.74554;1
283.71512;50.73425;    -0.19667;2.74553;1
283.71688;50.73460;    -0.19667;2.74553;1
283.71864;50.73495;    -0.19667;2.74552;1
283.72040;50.73530;    -0.19667;2.74552;1
283.72215;50.73565;    -0.19667;2.74551;1
283.72391;50.73600;    -0.19667;2.74551;1
283.72567;50.73636;    -0.19667;2.74551;1
283.72743;50.73671;    -0.19667;2.74550;1
283.72918;50.73706;    -0.19667;2.74549;1
283.73094;50.73741;    -0.19667;2.74549;1
283.73270;50.73776;    -0.19666;2.74549;1
283.73446;50.73812;    -0.19665;2.74548;1
283.73621;50.73847;    -0.19662;2.74548;1
283.73797;50.73882;    -0.19657;2.74547;1
283.73973;50.73917;    -0.19653;2.74547;1
283.74149;50.73952;    -0.19648;2.74546;1
283.74325;50.73988;    -0.19643;2.74546;1
283.74500;50.74023;    -0.19639;2.74545;1
283.74676;50.74058;    -0.19635;2.74545;1
283.74852;50.74093;    -0.19633;2.74544;1
283.75028;50.74128;    -0.19632;2.74544;1
283.75204;50.74163;    -0.19632;2.74543;1
283.75380;50.74199;    -0.19634;2.74543;1
283.75555;50.74234;    -0.19636;2.74542;1
283.75731;50.74269;    -0.19639;2.74542;1
283.75907;50.74304;    -0.19643;2.74541;1
283.76083;50.74339;    -0.19646;2.74541;1
283.76259;50.74375;    -0.19649;2.74540;1
283.76434;50.74410;    -0.19652;2.74540;1
283.76610;50.74445;    -0.19655;2.74539;1
283.76786;50.74480;    -0.19657;2.74539;1
283.76962;50.74515;    -0.19659;2.74538;1
283.77137;50.74551;    -0.19661;2.74538;1
283.77313;50.74586;    -0.19662;2.74537;1
283.77489;50.74621;    -0.19663;2.74537;1
283.77665;50.74656;    -0.19663;2.74536;1
283.77841;50.74691;    -0.19663;2.74536;1
283.78017;50.74726;    -0.19662;2.74535;1
283.78193;50.74762;    -0.19661;2.74535;1
283.78368;50.74797;    -0.19660;2.74534;1
283.78544;50.74832;    -0.19659;2.74534;1
283.78720;50.74867;    -0.19658;2.74533;1
283.78896;50.74902;    -0.19657;2.74533;1
283.79072;50.74938;    -0.19657;2.74532;1
283.79248;50.74973;    -0.19656;2.74532;1
283.79424;50.75008;    -0.19654;2.74531;1
283.79600;50.75043;    -0.19651;2.74531;1
283.79776;50.75078;    -0.19649;2.74530;1
283.79952;50.75114;    -0.19646;2.74530;1
283.80128;50.75149;    -0.19643;2.74529;1
283.80304;50.75184;    -0.19640;2.74529;1
283.80480;50.75219;    -0.19638;2.74528;1
283.80655;50.75254;    -0.19637;2.74528;1
283.80831;50.75289;    -0.19637;2.74527;1
283.81007;50.75325;    -0.19637;2.74527;1
283.81182;50.75360;    -0.19638;2.74526;1
283.81358;50.75395;    -0.19639;2.74526;1
283.81534;50.75430;    -0.19641;2.74525;1
283.81710;50.75465;    -0.19643;2.74525;1
283.81886;50.75501;    -0.19646;2.74524;1
283.82062;50.75536;    -0.19648;2.74524;1
283.82238;50.75571;    -0.19651;2.74523;1
283.82414;50.75606;    -0.19653;2.74523;1
283.82590;50.75641;    -0.19654;2.74522;1
283.82766;50.75677;    -0.19655;2.74522;1
283.82942;50.75712;    -0.19654;2.74521;1
283.83117;50.75747;    -0.19653;2.74521;1
283.83293;50.75782;    -0.19652;2.74520;1
283.83469;50.75817;    -0.19651;2.74520;1
283.83645;50.75852;    -0.19650;2.74519;1
283.83821;50.75888;    -0.19648;2.74519;1
283.83996;50.75923;    -0.19647;2.74518;1
283.84172;50.75958;    -0.19645;2.74518;1
283.84348;50.75993;    -0.19642;2.74517;1
283.84524;50.76028;    -0.19638;2.74517;1
283.84700;50.76064;    -0.19633;2.74516;1
283.84876;50.76099;    -0.19628;2.74516;1
283.85052;50.76134;    -0.19623;2.74515;1
283.85228;50.76169;    -0.19620;2.74515;1
283.85404;50.76204;    -0.19617;2.74514;1
283.85580;50.76240;    -0.19616;2.74514;1
283.85756;50.76275;    -0.19616;2.74513;1
283.85932;50.76310;    -0.19616;2.74513;1
283.86108;50.76345;    -0.19615;2.74512;1
283.86284;50.76380;    -0.19615;2.74512;1
283.86460;50.76415;    -0.19615;2.74511;1
283.86636;50.76451;    -0.19615;2.74511;1
283.86812;50.76486;    -0.19615;2.74510;1
283.86988;50.76521;    -0.19617;2.74510;1
283.87164;50.76556;    -0.19619;2.74509;1
283.87340;50.76591;    -0.19621;2.74509;1
283.87516;50.76627;    -0.19623;2.74508;1
283.87692;50.76662;    -0.19624;2.74508;1
283.87868;50.76697;    -0.19624;2.74507;1
283.88043;50.76732;    -0.19624;2.74507;1
283.88219;50.76767;    -0.19623;2.74506;1
283.88395;50.76803;    -0.19623;2.74506;1
283.88571;50.76838;    -0.19625;2.74505;1
283.88747;50.76873;    -0.19628;2.74505;1
283.88923;50.76908;    -0.19632;2.74504;1
283.89099;50.76943;    -0.19637;2.74504;1
283.89274;50.76978;    -0.19643;2.74503;1
283.89450;50.77014;    -0.19648;2.74503;1
283.89626;50.77049;    -0.19652;2.74502;1
283.89802;50.77084;    -0.19656;2.74502;1
283.89978;50.77119;    -0.19658;2.74501;1
283.90154;50.77154;    -0.19659;2.74501;1
283.90330;50.77190;    -0.19659;2.74500;1
283.90506;50.77225;    -0.19657;2.74500;1
283.90681;50.77260;    -0.19655;2.74500;1
283.90857;50.77295;    -0.19653;2.74499;1
283.91033;50.77330;    -0.19651;2.74499;1
283.91209;50.77366;    -0.19649;2.74498;1
283.91385;50.77401;    -0.19649;2.74498;1
283.91560;50.77436;    -0.19649;2.74497;1
283.91736;50.77471;    -0.19650;2.74497;1
283.91912;50.77506;    -0.19651;2.74496;1
283.92088;50.77541;    -0.19652;2.74496;1
283.92264;50.77577;    -0.19653;2.74495;1
283.92440;50.77612;    -0.19654;2.74495;1
283.92616;50.77647;    -0.19654;2.74494;1
283.92792;50.77682;    -0.19655;2.74494;1
283.92967;50.77717;    -0.19655;2.74493;1
283.93143;50.77753;    -0.19656;2.74493;1
283.93319;50.77788;    -0.19655;2.74492;1
283.93495;50.77823;    -0.19655;2.74492;1
283.93671;50.77858;    -0.19654;2.74491;1
283.93847;50.77893;    -0.19654;2.74491;1
283.94022;50.77929;    -0.19653;2.74490;1
283.94198;50.77964;    -0.19652;2.74490;1
283.94374;50.77999;    -0.19651;2.74489;1
283.94550;50.78034;    -0.19650;2.74489;1
283.94726;50.78069;    -0.19648;2.74488;1
283.94901;50.78104;    -0.19647;2.74488;1
283.95077;50.78140;    -0.19644;2.74487;1
283.95253;50.78175;    -0.19641;2.74487;1
283.95429;50.78210;    -0.19637;2.74486;1
283.95605;50.78245;    -0.19633;2.74486;1
283.95781;50.78280;    -0.19629;2.74485;1
283.95957;50.78316;    -0.19626;2.74485;1
283.96133;50.78351;    -0.19624;2.74484;1
283.96308;50.78386;    -0.19623;2.74484;1
283.96484;50.78421;    -0.19623;2.74483;1
283.96660;50.78456;    -0.19624;2.74483;1
283.96836;50.78492;    -0.19625;2.74482;1
283.97012;50.78527;    -0.19625;2.74482;1
283.97187;50.78562;    -0.19624;2.74481;1
283.97363;50.78597;    -0.19623;2.74481;1
283.97539;50.78632;    -0.19622;2.74480;1
283.97715;50.78667;    -0.19620;2.74480;1
283.97891;50.78703;    -0.19618;2.74479;1
283.98067;50.78738;    -0.19616;2.74479;1
283.98243;50.78773;    -0.19615;2.74478;1
283.98419;50.78808;    -0.19613;2.74478;1
283.98595;50.78843;    -0.19611;2.74477;1
283.98770;50.78879;    -0.19610;2.74477;1
283.98946;50.78914;    -0.19609;2.74476;1
283.99122;50.78949;    -0.19608;2.74476;1
283.99298;50.78984;    -0.19608;2.74475;1
283.99474;50.79019;    -0.19607;2.74475;1
283.99649;50.79055;    -0.19606;2.74474;1
283.99825;50.79090;    -0.19605;2.74474;1
284.00001;50.79125;    -0.19604;2.74473;1
284.00177;50.79160;    -0.19603;2.74473;1
284.00353;50.79195;    -0.19602;2.74472;1
284.00529;50.79230;    -0.19601;2.74472;1
284.00704;50.79266;    -0.19600;2.74471;1
284.00880;50.79301;    -0.19599;2.74471;1
284.01056;50.79336;    -0.19599;2.74470;1
284.01232;50.79371;    -0.19599;2.74470;1
284.01408;50.79406;    -0.19600;2.74469;1
284.01584;50.79442;    -0.19601;2.74469;1
284.01759;50.79477;    -0.19602;2.74468;1
284.01935;50.79512;    -0.19604;2.74468;1
284.02111;50.79547;    -0.19605;2.74467;1
284.02287;50.79582;    -0.19606;2.74467;1
284.02463;50.79618;    -0.19607;2.74466;1
284.02638;50.79653;    -0.19608;2.74466;1
284.02814;50.79688;    -0.19607;2.74465;1
284.02990;50.79723;    -0.19606;2.74465;1
284.03166;50.79758;    -0.19605;2.74464;1
284.03342;50.79793;    -0.19604;2.74464;1
284.03518;50.79829;    -0.19603;2.74463;1
284.03694;50.79864;    -0.19603;2.74463;1
284.03870;50.79899;    -0.19604;2.74462;1
284.04046;50.79934;    -0.19606;2.74462;1
284.04222;50.79969;    -0.19607;2.74461;1
284.04397;50.80005;    -0.19608;2.74461;1
284.04573;50.80040;    -0.19608;2.74460;1
284.04749;50.80075;    -0.19607;2.74460;1
284.04925;50.80110;    -0.19606;2.74459;1
284.05101;50.80145;    -0.19604;2.74459;1
284.05277;50.80181;    -0.19602;2.74458;1
284.05453;50.80216;    -0.19600;2.74458;1
284.05629;50.80251;    -0.19598;2.74457;1
284.05805;50.80286;    -0.19597;2.74457;1
284.05981;50.80321;    -0.19595;2.74456;1
284.06157;50.80356;    -0.19594;2.74456;1
284.06333;50.80392;    -0.19593;2.74455;1
284.06509;50.80427;    -0.19592;2.74455;1
284.06685;50.80462;    -0.19591;2.74454;1
284.06861;50.80497;    -0.19590;2.74454;1
284.07037;50.80532;    -0.19589;2.74453;1
284.07213;50.80568;    -0.19588;2.74453;1
284.07389;50.80603;    -0.19586;2.74452;1
284.07565;50.80638;    -0.19586;2.74452;1
284.07741;50.80673;    -0.19586;2.74451;1
284.07917;50.80708;    -0.19587;2.74451;1
284.08093;50.80744;    -0.19589;2.74450;1
284.08268;50.80779;    -0.19592;2.74450;1
284.08444;50.80814;    -0.19594;2.74449;1
284.08620;50.80849;    -0.19595;2.74449;1
284.08796;50.80884;    -0.19596;2.74448;1
284.08972;50.80919;    -0.19595;2.74448;1
284.09148;50.80955;    -0.19594;2.74447;1
284.09323;50.80990;    -0.19591;2.74447;1
284.09499;50.81025;    -0.19588;2.74446;1
284.09675;50.81060;    -0.19583;2.74446;1
284.09851;50.81095;    -0.19578;2.74445;1
284.10027;50.81131;    -0.19573;2.74445;1
284.10203;50.81166;    -0.19569;2.74444;1
284.10379;50.81201;    -0.19565;2.74444;1
284.10555;50.81236;    -0.19562;2.74443;1
284.10731;50.81271;    -0.19559;2.74443;1
284.10906;50.81307;    -0.19557;2.74442;1
284.11082;50.81342;    -0.19555;2.74442;1
284.11258;50.81377;    -0.19554;2.74442;1
284.11434;50.81412;    -0.19552;2.74441;1
284.11610;50.81447;    -0.19552;2.74440;1
284.11786;50.81482;    -0.19551;2.74440;1
284.11962;50.81518;    -0.19552;2.74440;1
284.12138;50.81553;    -0.19552;2.74439;1
284.12314;50.81588;    -0.19553;2.74439;1
284.12489;50.81623;    -0.19554;2.74438;1
284.12665;50.81658;    -0.19555;2.74438;1
284.12841;50.81694;    -0.19556;2.74437;1
284.13017;50.81729;    -0.19557;2.74437;1
284.13193;50.81764;    -0.19557;2.74436;1
284.13369;50.81799;    -0.19556;2.74436;1
284.13545;50.81834;    -0.19556;2.74435;1
284.13721;50.81870;    -0.19555;2.74435;1
284.13897;50.81905;    -0.19554;2.74434;1
284.14072;50.81940;    -0.19553;2.74434;1
284.14248;50.81975;    -0.19552;2.74433;1
284.14424;50.82010;    -0.19551;2.74433;1
284.14600;50.82045;    -0.19550;2.74432;1
284.14776;50.82081;    -0.19549;2.74432;1
284.14952;50.82116;    -0.19548;2.74431;1
284.15128;50.82151;    -0.19548;2.74431;1
284.15303;50.82186;    -0.19547;2.74430;1
284.15479;50.82221;    -0.19545;2.74430;1
284.15655;50.82257;    -0.19544;2.74429;1
284.15831;50.82292;    -0.19544;2.74429;1
284.16007;50.82327;    -0.19543;2.74428;1
284.16182;50.82362;    -0.19542;2.74428;1
284.16358;50.82397;    -0.19542;2.74427;1
284.16534;50.82433;    -0.19542;2.74427;1
284.16710;50.82468;    -0.19543;2.74426;1
284.16886;50.82503;    -0.19543;2.74426;1
284.17062;50.82538;    -0.19543;2.74425;1
284.17237;50.82573;    -0.19543;2.74425;1
284.17413;50.82608;    -0.19543;2.74424;1
284.17589;50.82644;    -0.19543;2.74424;1
284.17765;50.82679;    -0.19543;2.74423;1
284.17941;50.82714;    -0.19543;2.74423;1
284.18116;50.82749;    -0.19543;2.74422;1
284.18292;50.82784;    -0.19543;2.74422;1
284.18468;50.82820;    -0.19543;2.74421;1
284.18643;50.82855;    -0.19543;2.74421;1
284.18819;50.82890;    -0.19543;2.74420;1
284.18995;50.82925;    -0.19543;2.74420;1
284.19171;50.82960;    -0.19543;2.74419;1
284.19347;50.82996;    -0.19543;2.74419;1
284.19523;50.83031;    -0.19542;2.74418;1
284.19699;50.83066;    -0.19542;2.74418;1
284.19875;50.83101;    -0.19541;2.74417;1
284.20050;50.83136;    -0.19542;2.74417;1
284.20226;50.83171;    -0.19543;2.74416;1
284.20402;50.83207;    -0.19546;2.74416;1
284.20578;50.83242;    -0.19549;2.74415;1
284.20754;50.83277;    -0.19552;2.74415;1
284.20930;50.83312;    -0.19555;2.74414;1
284.21105;50.83347;    -0.19556;2.74414;1
284.21281;50.83383;    -0.19557;2.74413;1
284.21457;50.83418;    -0.19557;2.74413;1
284.21633;50.83453;    -0.19556;2.74412;1
284.21809;50.83488;    -0.19556;2.74412;1
284.21985;50.83523;    -0.19557;2.74411;1
284.22161;50.83559;    -0.19558;2.74411;1
284.22337;50.83594;    -0.19561;2.74410;1
284.22513;50.83629;    -0.19564;2.74410;1
284.22689;50.83664;    -0.19569;2.74409;1
284.22865;50.83699;    -0.19574;2.74409;1
284.23040;50.83734;    -0.19579;2.74408;1
284.23216;50.83770;    -0.19583;2.74408;1
284.23392;50.83805;    -0.19586;2.74407;1
284.23568;50.83840;    -0.19586;2.74407;1
284.23744;50.83875;    -0.19585;2.74406;1
284.23920;50.83910;    -0.19581;2.74406;1
284.24096;50.83946;    -0.19577;2.74405;1
284.24271;50.83981;    -0.19572;2.74405;1
284.24447;50.84016;    -0.19567;2.74404;1
284.24623;50.84051;    -0.19564;2.74404;1
284.24799;50.84086;    -0.19561;2.74403;1
284.24974;50.84122;    -0.19558;2.74403;1
284.25150;50.84157;    -0.19557;2.74402;1
284.25326;50.84192;    -0.19555;2.74402;1
284.25502;50.84227;    -0.19554;2.74401;1
284.25677;50.84262;    -0.19554;2.74401;1
284.25853;50.84297;    -0.19553;2.74400;1
284.26029;50.84333;    -0.19552;2.74400;1
284.26205;50.84368;    -0.19551;2.74399;1
284.26381;50.84403;    -0.19549;2.74399;1
284.26557;50.84438;    -0.19548;2.74398;1
284.26733;50.84473;    -0.19548;2.74398;1
284.26909;50.84509;    -0.19548;2.74397;1
284.27085;50.84544;    -0.19549;2.74397;1
284.27261;50.84579;    -0.19550;2.74396;1
284.27437;50.84614;    -0.19552;2.74396;1
284.27613;50.84649;    -0.19555;2.74395;1
284.27789;50.84685;    -0.19558;2.74395;1
284.27965;50.84720;    -0.19560;2.74394;1
284.28141;50.84755;    -0.19562;2.74394;1
284.28317;50.84790;    -0.19564;2.74393;1
284.28493;50.84825;    -0.19565;2.74393;1
284.28669;50.84860;    -0.19565;2.74392;1
284.28845;50.84896;    -0.19564;2.74392;1
284.29021;50.84931;    -0.19563;2.74391;1
284.29197;50.84966;    -0.19562;2.74391;1
284.29373;50.85001;    -0.19561;2.74390;1
284.29549;50.85036;    -0.19559;2.74390;1
284.29725;50.85072;    -0.19558;2.74389;1
284.29901;50.85107;    -0.19557;2.74389;1
284.30077;50.85142;    -0.19557;2.74388;1
284.30253;50.85177;    -0.19556;2.74388;1
284.30429;50.85212;    -0.19556;2.74387;1
284.30605;50.85248;    -0.19556;2.74387;1
284.30781;50.85283;    -0.19556;2.74386;1
284.30957;50.85318;    -0.19556;2.74386;1
284.31133;50.85353;    -0.19557;2.74385;1
284.31309;50.85388;    -0.19557;2.74385;1
284.31485;50.85423;    -0.19556;2.74384;1
284.31661;50.85459;    -0.19555;2.74384;1
284.31837;50.85494;    -0.19553;2.74383;1
284.32013;50.85529;    -0.19549;2.74383;1
284.32189;50.85564;    -0.19544;2.74382;1
284.32365;50.85599;    -0.19538;2.74382;1
284.32541;50.85635;    -0.19534;2.74381;1
284.32717;50.85670;    -0.19530;2.74381;1
284.32894;50.85705;    -0.19528;2.74380;1
284.33070;50.85740;    -0.19528;2.74380;1
284.33246;50.85775;    -0.19528;2.74379;1
284.33422;50.85811;    -0.19530;2.74379;1
284.33598;50.85846;    -0.19531;2.74378;1
284.33774;50.85881;    -0.19532;2.74378;1
284.33950;50.85916;    -0.19533;2.74377;1
284.34126;50.85951;    -0.19534;2.74377;1
284.34302;50.85986;    -0.19535;2.74376;1
284.34478;50.86022;    -0.19535;2.74376;1
284.34654;50.86057;    -0.19535;2.74375;1
284.34830;50.86092;    -0.19535;2.74375;1
284.35006;50.86127;    -0.19535;2.74374;1
284.35182;50.86162;    -0.19535;2.74374;1
284.35358;50.86198;    -0.19535;2.74373;1
284.35535;50.86233;    -0.19534;2.74373;1
284.35711;50.86268;    -0.19534;2.74372;1
284.35887;50.86303;    -0.19534;2.74372;1
284.36063;50.86338;    -0.19535;2.74371;1
284.36239;50.86374;    -0.19536;2.74371;1
284.36415;50.86409;    -0.19537;2.74370;1
284.36591;50.86444;    -0.19538;2.74370;1
284.36767;50.86479;    -0.19539;2.74369;1
284.36944;50.86514;    -0.19539;2.74369;1
284.37120;50.86549;    -0.19539;2.74368;1
284.37296;50.86585;    -0.19539;2.74368;1
284.37472;50.86620;    -0.19539;2.74367;1
284.37648;50.86655;    -0.19539;2.74367;1
284.37824;50.86690;    -0.19540;2.74366;1
284.38001;50.86725;    -0.19541;2.74366;1
284.38177;50.86761;    -0.19542;2.74366;1
284.38353;50.86796;    -0.19543;2.74365;1
284.38529;50.86831;    -0.19544;2.74364;1
284.38705;50.86866;    -0.19544;2.74364;1
284.38881;50.86901;    -0.19544;2.74363;1
284.39057;50.86937;    -0.19544;2.74363;1
284.39233;50.86972;    -0.19544;2.74363;1
284.39409;50.87007;    -0.19544;2.74362;1
284.39585;50.87042;    -0.19544;2.74362;1
284.39761;50.87077;    -0.19545;2.74361;1
284.39936;50.87112;    -0.19545;2.74361;1
284.40112;50.87148;    -0.19544;2.74360;1
284.40288;50.87183;    -0.19543;2.74360;1
284.40464;50.87218;    -0.19540;2.74359;1
284.40640;50.87253;    -0.19537;2.74359;1
284.40816;50.87288;    -0.19534;2.74358;1
284.40992;50.87324;    -0.19531;2.74358;1
284.41168;50.87359;    -0.19529;2.74357;1
284.41344;50.87394;    -0.19528;2.74357;1
284.41520;50.87429;    -0.19527;2.74356;1
284.41696;50.87464;    -0.19527;2.74356;1
284.41872;50.87500;    -0.19526;2.74355;1
284.42048;50.87535;    -0.19526;2.74355;1
284.42224;50.87570;    -0.19525;2.74354;1
284.42400;50.87605;    -0.19524;2.74354;1
284.42576;50.87640;    -0.19523;2.74353;1
284.42752;50.87675;    -0.19522;2.74353;1
284.42928;50.87711;    -0.19521;2.74352;1
284.43104;50.87746;    -0.19520;2.74352;1
284.43280;50.87781;    -0.19519;2.74351;1
284.43456;50.87816;    -0.19518;2.74351;1
284.43632;50.87851;    -0.19517;2.74350;1
284.43808;50.87887;    -0.19515;2.74350;1
284.43984;50.87922;    -0.19513;2.74349;1
284.44161;50.87957;    -0.19511;2.74349;1
284.44337;50.87992;    -0.19509;2.74348;1
284.44513;50.88027;    -0.19508;2.74348;1
284.44689;50.88063;    -0.19507;2.74347;1
284.44866;50.88098;    -0.19506;2.74347;1
284.45042;50.88133;    -0.19505;2.74346;1
284.45218;50.88168;    -0.19505;2.74346;1
284.45394;50.88203;    -0.19505;2.74345;1
284.45571;50.88238;    -0.19505;2.74345;1
284.45747;50.88274;    -0.19505;2.74344;1
284.45923;50.88309;    -0.19505;2.74344;1
284.46099;50.88344;    -0.19505;2.74343;1
284.46275;50.88379;    -0.19504;2.74343;1
284.46451;50.88414;    -0.19504;2.74342;1
284.46628;50.88450;    -0.19503;2.74342;1
284.46804;50.88485;    -0.19501;2.74341;1
284.46980;50.88520;    -0.19499;2.74341;1
284.47156;50.88555;    -0.19497;2.74340;1
284.47332;50.88590;    -0.19495;2.74340;1
284.47508;50.88626;    -0.19494;2.74339;1
284.47685;50.88661;    -0.19496;2.74339;1
284.47861;50.88696;    -0.19499;2.74338;1
284.48037;50.88731;    -0.19505;2.74338;1
284.48213;50.88766;    -0.19511;2.74337;1
284.48389;50.88801;    -0.19517;2.74337;1
284.48565;50.88837;    -0.19523;2.74336;1
284.48741;50.88872;    -0.19526;2.74336;1
284.48917;50.88907;    -0.19528;2.74335;1
284.49094;50.88942;    -0.19529;2.74335;1
284.49270;50.88977;    -0.19528;2.74334;1
284.49446;50.89013;    -0.19526;2.74334;1
284.49622;50.89048;    -0.19523;2.74333;1
284.49798;50.89083;    -0.19520;2.74333;1
284.49974;50.89118;    -0.19517;2.74332;1
284.50150;50.89153;    -0.19514;2.74332;1
284.50326;50.89189;    -0.19512;2.74331;1
284.50502;50.89224;    -0.19511;2.74331;1
284.50678;50.89259;    -0.19511;2.74330;1
284.50853;50.89294;    -0.19510;2.74330;1
284.51029;50.89329;    -0.19509;2.74329;1
284.51205;50.89364;    -0.19508;2.74329;1
284.51381;50.89400;    -0.19507;2.74328;1
284.51557;50.89435;    -0.19505;2.74328;1
284.51733;50.89470;    -0.19503;2.74327;1
284.51909;50.89505;    -0.19500;2.74327;1
284.52085;50.89540;    -0.19497;2.74326;1
284.52261;50.89576;    -0.19494;2.74326;1
284.52438;50.89611;    -0.19492;2.74325;1
284.52614;50.89646;    -0.19491;2.74325;1
284.52790;50.89681;    -0.19493;2.74324;1
284.52966;50.89716;    -0.19496;2.74324;1
284.53142;50.89752;    -0.19501;2.74323;1
284.53318;50.89787;    -0.19507;2.74323;1
284.53494;50.89822;    -0.19512;2.74322;1
284.53670;50.89857;    -0.19517;2.74322;1
284.53846;50.89892;    -0.19521;2.74321;1
284.54022;50.89927;    -0.19523;2.74321;1
284.54198;50.89963;    -0.19525;2.74320;1
284.54374;50.89998;    -0.19527;2.74320;1
284.54550;50.90033;    -0.19527;2.74319;1
284.54726;50.90068;    -0.19527;2.74319;1
284.54902;50.90103;    -0.19526;2.74318;1
284.55078;50.90139;    -0.19524;2.74318;1
284.55254;50.90174;    -0.19522;2.74317;1
284.55430;50.90209;    -0.19519;2.74317;1
284.55606;50.90244;    -0.19515;2.74316;1
284.55783;50.90279;    -0.19511;2.74316;1
284.55959;50.90315;    -0.19507;2.74315;1
284.56135;50.90350;    -0.19503;2.74315;1
284.56311;50.90385;    -0.19500;2.74314;1
284.56487;50.90420;    -0.19497;2.74314;1
284.56664;50.90455;    -0.19494;2.74313;1
284.56840;50.90490;    -0.19492;2.74313;1
284.57016;50.90526;    -0.19491;2.74312;1
284.57192;50.90561;    -0.19491;2.74312;1
284.57368;50.90596;    -0.19491;2.74311;1
284.57544;50.90631;    -0.19491;2.74311;1
284.57720;50.90666;    -0.19492;2.74310;1
284.57896;50.90702;    -0.19493;2.74310;1
284.58072;50.90737;    -0.19494;2.74309;1
284.58248;50.90772;    -0.19495;2.74309;1
284.58424;50.90807;    -0.19496;2.74308;1
284.58601;50.90842;    -0.19497;2.74308;1
284.58777;50.90878;    -0.19498;2.74307;1
284.58953;50.90913;    -0.19498;2.74307;1
284.59128;50.90948;    -0.19498;2.74306;1
284.59304;50.90983;    -0.19497;2.74306;1
284.59480;50.91018;    -0.19496;2.74305;1
284.59657;50.91053;    -0.19493;2.74305;1
284.59833;50.91089;    -0.19490;2.74304;1
284.60009;50.91124;    -0.19487;2.74304;1
284.60185;50.91159;    -0.19484;2.74303;1
284.60361;50.91194;    -0.19481;2.74303;1
284.60537;50.91229;    -0.19479;2.74302;1
284.60713;50.91265;    -0.19477;2.74302;1
284.60890;50.91300;    -0.19476;2.74301;1
284.61066;50.91335;    -0.19475;2.74301;1
284.61242;50.91370;    -0.19475;2.74300;1
284.61418;50.91405;    -0.19475;2.74300;1
284.61594;50.91441;    -0.19475;2.74299;1
284.61770;50.91476;    -0.19475;2.74299;1
284.61947;50.91511;    -0.19475;2.74298;1
284.62123;50.91546;    -0.19474;2.74298;1
284.62299;50.91581;    -0.19473;2.74297;1
284.62475;50.91616;    -0.19472;2.74297;1
284.62651;50.91652;    -0.19471;2.74296;1
284.62827;50.91687;    -0.19470;2.74296;1
284.63003;50.91722;    -0.19469;2.74295;1
284.63179;50.91757;    -0.19468;2.74295;1
284.63355;50.91792;    -0.19467;2.74294;1
284.63531;50.91828;    -0.19466;2.74294;1
284.63707;50.91863;    -0.19465;2.74293;1
284.63883;50.91898;    -0.19464;2.74293;1
284.64059;50.91933;    -0.19463;2.74292;1
284.64236;50.91968;    -0.19463;2.74292;1
284.64412;50.92004;    -0.19462;2.74291;1
284.64588;50.92039;    -0.19462;2.74291;1
284.64764;50.92074;    -0.19462;2.74290;1
284.64940;50.92109;    -0.19462;2.74290;1
284.65116;50.92144;    -0.19462;2.74289;1
284.65292;50.92179;    -0.19462;2.74289;1
284.65468;50.92215;    -0.19462;2.74288;1
284.65644;50.92250;    -0.19462;2.74288;1
284.65820;50.92285;    -0.19462;2.74287;1
284.65996;50.92320;    -0.19462;2.74287;1
284.66172;50.92355;    -0.19462;2.74286;1
284.66348;50.92391;    -0.19462;2.74286;1
284.66524;50.92426;    -0.19461;2.74285;1
284.66700;50.92461;    -0.19460;2.74285;1
284.66876;50.92496;    -0.19458;2.74284;1
284.67052;50.92531;    -0.19455;2.74284;1
284.67228;50.92567;    -0.19452;2.74283;1
284.67404;50.92602;    -0.19449;2.74283;1
284.67580;50.92637;    -0.19446;2.74282;1
284.67756;50.92672;    -0.19445;2.74282;1
284.67933;50.92707;    -0.19445;2.74281;1
284.68109;50.92742;    -0.19446;2.74281;1
284.68285;50.92778;    -0.19447;2.74280;1
284.68461;50.92813;    -0.19449;2.74280;1
284.68637;50.92848;    -0.19449;2.74279;1
284.68814;50.92883;    -0.19448;2.74279;1
284.68990;50.92918;    -0.19447;2.74278;1
284.69166;50.92954;    -0.19446;2.74278;1
284.69342;50.92989;    -0.19445;2.74277;1
284.69518;50.93024;    -0.19445;2.74277;1
284.69694;50.93059;    -0.19446;2.74276;1
284.69870;50.93094;    -0.19448;2.74276;1
284.70046;50.93130;    -0.19450;2.74275;1
284.70222;50.93165;    -0.19453;2.74275;1
284.70399;50.93200;    -0.19457;2.74274;1
284.70575;50.93235;    -0.19460;2.74274;1
284.70751;50.93270;    -0.19463;2.74273;1
284.70927;50.93305;    -0.19465;2.74273;1
284.71103;50.93341;    -0.19467;2.74272;1
284.71280;50.93376;    -0.19467;2.74272;1
284.71456;50.93411;    -0.19466;2.74271;1
284.71632;50.93446;    -0.19465;2.74271;1
284.71808;50.93481;    -0.19463;2.74270;1
284.71984;50.93517;    -0.19461;2.74270;1
284.72160;50.93552;    -0.19459;2.74269;1
284.72336;50.93587;    -0.19458;2.74269;1
284.72512;50.93622;    -0.19456;2.74268;1
284.72688;50.93657;    -0.19454;2.74268;1
284.72864;50.93693;    -0.19452;2.74267;1
284.73040;50.93728;    -0.19451;2.74267;1
284.73216;50.93763;    -0.19450;2.74266;1
284.73392;50.93798;    -0.19450;2.74266;1
284.73568;50.93833;    -0.19449;2.74265;1
284.73744;50.93868;    -0.19449;2.74265;1
284.73920;50.93904;    -0.19450;2.74264;1
284.74096;50.93939;    -0.19450;2.74264;1
284.74272;50.93974;    -0.19450;2.74263;1
284.74448;50.94009;    -0.19449;2.74263;1
284.74625;50.94044;    -0.19447;2.74262;1
284.74801;50.94080;    -0.19445;2.74262;1
284.74977;50.94115;    -0.19443;2.74261;1
284.75153;50.94150;    -0.19441;2.74261;1
284.75329;50.94185;    -0.19440;2.74260;1
284.75505;50.94220;    -0.19441;2.74260;1
284.75682;50.94256;    -0.19442;2.74259;1
284.75858;50.94291;    -0.19445;2.74259;1
284.76034;50.94326;    -0.19448;2.74258;1
284.76210;50.94361;    -0.19453;2.74258;1
284.76386;50.94396;    -0.19459;2.74257;1
284.76563;50.94431;    -0.19464;2.74257;1
284.76739;50.94467;    -0.19469;2.74256;1
284.76915;50.94502;    -0.19471;2.74256;1
284.77091;50.94537;    -0.19471;2.74255;1
284.77267;50.94572;    -0.19469;2.74255;1
284.77443;50.94607;    -0.19465;2.74254;1
284.77619;50.94643;    -0.19461;2.74254;1
284.77795;50.94678;    -0.19457;2.74253;1
284.77971;50.94713;    -0.19453;2.74253;1
284.78147;50.94748;    -0.19450;2.74252;1
284.78323;50.94783;    -0.19447;2.74252;1
284.78498;50.94819;    -0.19445;2.74251;1
284.78674;50.94854;    -0.19445;2.74251;1
284.78850;50.94889;    -0.19445;2.74250;1
284.79026;50.94924;    -0.19447;2.74250;1
284.79202;50.94959;    -0.19448;2.74249;1
284.79378;50.94994;    -0.19449;2.74249;1
284.79554;50.95030;    -0.19450;2.74248;1
284.79730;50.95065;    -0.19451;2.74248;1
284.79906;50.95100;    -0.19451;2.74247;1
284.80082;50.95135;    -0.19450;2.74247;1
284.80257;50.95170;    -0.19449;2.74246;1
284.80434;50.95206;    -0.19448;2.74246;1
284.80610;50.95241;    -0.19447;2.74245;1
284.80786;50.95276;    -0.19445;2.74245;1
284.80962;50.95311;    -0.19442;2.74244;1
284.81138;50.95346;    -0.19440;2.74244;1
284.81314;50.95382;    -0.19437;2.74243;1
284.81490;50.95417;    -0.19435;2.74243;1
284.81667;50.95452;    -0.19433;2.74242;1
284.81843;50.95487;    -0.19432;2.74242;1
284.82019;50.95522;    -0.19433;2.74241;1
284.82195;50.95557;    -0.19434;2.74241;1
284.82371;50.95593;    -0.19436;2.74240;1
284.82547;50.95628;    -0.19439;2.74240;1
284.82723;50.95663;    -0.19441;2.74239;1
284.82899;50.95698;    -0.19442;2.74239;1
284.83075;50.95733;    -0.19443;2.74238;1
284.83251;50.95769;    -0.19443;2.74238;1
284.83427;50.95804;    -0.19442;2.74237;1
284.83604;50.95839;    -0.19441;2.74237;1
284.83780;50.95874;    -0.19439;2.74236;1
284.83956;50.95909;    -0.19437;2.74236;1
284.84132;50.95945;    -0.19435;2.74235;1
284.84308;50.95980;    -0.19433;2.74235;1
284.84484;50.96015;    -0.19432;2.74234;1
284.84660;50.96050;    -0.19431;2.74234;1
284.84836;50.96085;    -0.19431;2.74233;1
284.85013;50.96120;    -0.19432;2.74233;1
284.85189;50.96156;    -0.19432;2.74232;1
284.85365;50.96191;    -0.19433;2.74232;1
284.85541;50.96226;    -0.19433;2.74231;1
284.85717;50.96261;    -0.19433;2.74231;1
284.85893;50.96296;    -0.19433;2.74230;1
284.86069;50.96332;    -0.19432;2.74230;1
284.86245;50.96367;    -0.19431;2.74229;1
284.86421;50.96402;    -0.19430;2.74229;1
284.86597;50.96437;    -0.19428;2.74228;1
284.86773;50.96472;    -0.19426;2.74228;1
284.86950;50.96508;    -0.19423;2.74227;1
284.87126;50.96543;    -0.19419;2.74227;1
284.87302;50.96578;    -0.19415;2.74226;1
284.87478;50.96613;    -0.19411;2.74226;1
284.87654;50.96648;    -0.19408;2.74225;1
284.87829;50.96683;    -0.19405;2.74225;1
284.88005;50.96719;    -0.19403;2.74224;1
284.88181;50.96754;    -0.19403;2.74224;1
284.88357;50.96789;    -0.19402;2.74223;1
284.88533;50.96824;    -0.19402;2.74223;1
284.88709;50.96859;    -0.19402;2.74222;1
284.88885;50.96895;    -0.19402;2.74222;1
284.89061;50.96930;    -0.19403;2.74221;1
284.89237;50.96965;    -0.19404;2.74221;1
284.89413;50.97000;    -0.19406;2.74220;1
284.89590;50.97035;    -0.19410;2.74220;1
284.89766;50.97071;    -0.19413;2.74219;1
284.89942;50.97106;    -0.19417;2.74219;1
284.90118;50.97141;    -0.19419;2.74218;1
284.90294;50.97176;    -0.19419;2.74218;1
284.90471;50.97211;    -0.19418;2.74217;1
284.90647;50.97246;    -0.19415;2.74217;1
284.90823;50.97282;    -0.19411;2.74216;1
284.90999;50.97317;    -0.19408;2.74216;1
284.91176;50.97352;    -0.19405;2.74215;1
284.91352;50.97387;    -0.19405;2.74215;1
284.91528;50.97422;    -0.19405;2.74214;1
284.91704;50.97458;    -0.19405;2.74214;1
284.91880;50.97493;    -0.19406;2.74213;1
284.92056;50.97528;    -0.19407;2.74213;1
284.92233;50.97563;    -0.19408;2.74212;1
284.92409;50.97598;    -0.19409;2.74212;1
284.92585;50.97634;    -0.19410;2.74211;1
284.92761;50.97669;    -0.19411;2.74211;1
284.92937;50.97704;    -0.19413;2.74210;1
284.93113;50.97739;    -0.19414;2.74210;1
284.93290;50.97774;    -0.19415;2.74209;1
284.93466;50.97809;    -0.19416;2.74209;1
284.93642;50.97845;    -0.19415;2.74208;1
284.93818;50.97880;    -0.19412;2.74208;1
284.93994;50.97915;    -0.19409;2.74207;1
284.94170;50.97950;    -0.19406;2.74207;1
284.94346;50.97985;    -0.19403;2.74206;1
284.94522;50.98021;    -0.19401;2.74206;1
284.94698;50.98056;    -0.19400;2.74205;1
284.94874;50.98091;    -0.19400;2.74205;1
284.95051;50.98126;    -0.19401;2.74204;1
284.95227;50.98161;    -0.19402;2.74204;1
284.95403;50.98197;    -0.19404;2.74203;1
284.95579;50.98232;    -0.19405;2.74203;1
284.95755;50.98267;    -0.19407;2.74202;1
284.95931;50.98302;    -0.19409;2.74202;1
284.96108;50.98337;    -0.19411;2.74201;1
284.96284;50.98372;    -0.19413;2.74201;1
284.96460;50.98408;    -0.19414;2.74200;1
284.96636;50.98443;    -0.19415;2.74200;1
284.96812;50.98478;    -0.19415;2.74199;1
284.96988;50.98513;    -0.19415;2.74199;1
284.97164;50.98548;    -0.19414;2.74198;1
284.97340;50.98584;    -0.19413;2.74198;1
284.97516;50.98619;    -0.19412;2.74197;1
284.97692;50.98654;    -0.19411;2.74197;1
284.97868;50.98689;    -0.19411;2.74196;1
284.98044;50.98724;    -0.19412;2.74196;1
284.98220;50.98760;    -0.19414;2.74195;1
284.98396;50.98795;    -0.19416;2.74195;1
