Repository: dorogao5/gC3N4-dsc-kinetics

# DSC kinetics of graphitic carbon nitride (g-C3N4) formation

Differential scanning calorimetry (DSC) and non-isothermal kinetic analysis of
graphitic carbon nitride (g-C3N4) formation from three precursors:

- **melamine** (Mel),
- **melamine barbiturate** (MelBar),
- **melamine thiobarbiturate** (MelTbar).

Each precursor was measured at three heating rates (1, 3 and 5 K/min) on a
NETZSCH DSC 204F1 Phoenix. The repository contains the raw instrument exports and
a self-contained Python pipeline that reproduces every processed curve, figure and
kinetic parameter from those raw files.

## What the pipeline does

1. **Loading** – reads the heating segment of each NETZSCH ASCII export.
2. **Baseline correction and deconvolution** (`extract.py`)
   - melamine and melamine thiobarbiturate: a single asymmetric Fraser–Suzuki peak
     on a linear (tangential) baseline;
   - melamine barbiturate: a constrained, simultaneous two-peak Fraser–Suzuki fit
     across all heating rates (shared asymmetry and central-peak area fraction,
     Perejón / Sánchez-Jiménez 2011), with the melt spike excluded by a post-melt
     valley anchor. The dominant central peak (polycondensation to g-C3N4) is kept.
3. **Conversion and rate** – the isolated, baseline-free peak is integrated over
   time to give conversion `alpha(T)` and rate `dalpha/dt`.
4. **Isoconversional activation energy** `Ea(alpha)` (`kinetics.py`) by the
   Friedman (differential), KAS, OFW/FWO (Doyle), Starink and Vyazovkin advanced
   (nonlinear) methods.
5. **Mechanism identification** via the Criado master plot over the full set of 15
   solid-state reaction models, combined with the kinetic compensation effect (KCE).
6. **Consistency check** – forward integration of `alpha(T)` with the selected
   model and the isoconversional `Ea`, fitting a single pre-exponential factor.
7. **Export** (`figures.py`, `export_data.py`) – publication figures plus the
   post-processed XY data behind every figure as plain CSV.

## Repository layout

```
data/                         raw NETZSCH DSC exports (ASCII), one folder per precursor
  metadata.csv                sample, heating rate, mass, program, instrument, file
  melamine/                   melamine_{1,3,5}K.txt
  melamine-barbiturate/       melamine-barbiturate_{1,3,5}K.txt
  melamine-thiobarbiturate/   melamine-thiobarbiturate_{1,3,5}K.txt
src/                          analysis pipeline
  dsc_lib.py                  loader, baseline, Fraser-Suzuki, models, isoconversional, Criado
  extract.py                  peak isolation / deconvolution + deconvolution figures
  kinetics.py                 Ea(alpha), Criado master plot, compensation effect, forward model
  deviation.py                model-discrimination table for all 15 models
  figures.py                  kinetic figures
  export_data.py              post-processed XY data (one CSV per figure)
  run_all.py                  runs the whole pipeline
results/
  figures/                    generated PNG figures
  data/                       generated CSV (XY data, kinetic tables, model deviations)
```

## Reproducing the results

```bash
python -m venv .venv && source .venv/bin/activate     # optional
pip install -r requirements.txt
python src/run_all.py
```

`results/figures/` and `results/data/` are regenerated from `data/` on every run.

## Data format

Raw files are NETZSCH ASCII exports (CP1251, `;`-separated); only the heating
segment is used. The exported `results/data/*.csv` are UTF-8 with a `#` comment
line describing the file. Wide CSVs store adjacent X,Y column pairs per curve
(highlight two neighbouring columns to plot); shorter series are padded with empty
cells. Units: temperature in °C, conversion `alpha` as a fraction (0..1),
`dalpha/dt` in 1/s, `Ea` in kJ/mol, DSC signal in mW/mg.

## Methods and references

- Friedman, KAS, OFW/FWO, Starink and Vyazovkin advanced isoconversional methods,
  following the ICTAC Kinetics Committee recommendations.
- Criado master-plot analysis of the 15 standard solid-state reaction models.
- Fraser–Suzuki asymmetric peak deconvolution and the constrained multi-rate fit
  after Perejón, Sánchez-Jiménez et al. (2011).

File: data/melamine/melamine_1K.txt (part 1 of 24)
#EXPORTTYPE:DATA ALL
#FILE:Mel_m=2.52ìã_30-600-20 C_1Kmin.ngb-sd7
#FORMAT:NETZSCH5
#FTYPE:ANSI
#IDENTITY:02
#DECIMAL:POINT
#SEPARATOR:SEMICOLON
#MTYPE:DSC
#INSTRUMENT:NETZSCH DSC 204F1 Phoenix
#PROJECT:
#DATE/TIME:18.06.2026 19:36
#CORR. FILE:
#TEMPCAL:13.02.2020_concavus.ngb-td7
#SENSITIVITY:24.09.2020_sensitivity.ngb-ed7
#LABORATORY:
#OPERATOR:
#REMARK:òèãåëü:  m=23,62 ìã  çàïðåññîâàí  äî ýêñïåð. m=42,33 ìã
#SAMPLE:Mel
#SAMPLE MASS /mg:2.52
#MATERIAL:
#REFERENCE:
#REFERENCE MASS /mg:0
#TYPE OF CRUCIBLE:Pan Al, open
#SAMPLE CRUCIBLE MASS /mg:0
#REFERENCE CRUCIBLE MASS /mg:0
#M.RANGE /µV:5000
#TAU-R:---
#CORR. CODE:000
#EXO:-1
#RANGE:30°C/1,0(K/min)/600°C/30,0(K/min)/20°C/
#SEGMENT:S1-2/2
#SEG. 1:30°C/1,0(K/min)/600°C
#SEG. 2:600°C/30,0(K/min)/20°C

##Temp./°C;Time/min;DSC/(mW/mg);Gas Flow(purge2)/(ml/min);Gas Flow(protective)/(ml/min);Sensit./(uV/mW);Segment
 29.20000;  0.00000;    -0.32498;100.00000;150.00000;2.74083;1
 29.19788;  0.03900;    -0.32486;100.00000;150.00000;2.74083;1
 29.19678;  0.07800;    -0.32510;100.00000;150.00000;2.74082;1
 29.19872;  0.11700;    -0.32485;100.00000;150.00000;2.74083;1
 29.20415;  0.15600;    -0.32565;100.00000;150.00000;2.74084;1
 29.21395;  0.19500;    -0.32585;100.00000;150.00000;2.74087;1
 29.22878;  0.23400;    -0.32551;100.00000;150.00000;2.74091;1
 29.24933;  0.27300;    -0.32550;100.00000;150.00000;2.74097;1
 29.27581;  0.31200;    -0.32648;100.00000;150.00000;2.74105;1
 29.30844;  0.35100;    -0.32680;100.00000;150.00000;2.74114;1
 29.34730;  0.39000;    -0.32721;100.00000;150.00000;2.74125;1
 29.39215;  0.42900;    -0.32762;100.00000;150.00000;2.74138;1
 29.44251;  0.46800;    -0.32806;100.00000;150.00000;2.74152;1
 29.49781;  0.50700;    -0.32892;100.00000;150.00000;2.74168;1
 29.55742;  0.54600;    -0.32985;100.00000;150.00000;2.74185;1
 29.62058;  0.58500;    -0.33124;100.00000;150.00000;2.74203;1
 29.68650;  0.62400;    -0.33258;100.00000;150.00000;2.74221;1
 29.75448;  0.66300;    -0.33367;100.00000;150.00000;2.74241;1
 29.82385;  0.70200;    -0.33455;100.00000;150.00000;2.74260;1
 29.89400;  0.74100;    -0.33557;100.00000;150.00000;2.74280;1
 29.96431;  0.78000;    -0.33684;100.00000;150.00000;2.74300;1
 30.03437;  0.81900;    -0.33837;100.00000;150.00000;2.74320;1
 30.10377;  0.85800;    -0.33948;100.00000;150.00000;2.74340;1
 30.17221;  0.89700;    -0.34043;100.00000;150.00000;2.74359;1
 30.23951;  0.93600;    -0.34224;100.00000;150.00000;2.74378;1
 30.30547;  0.97500;    -0.34274;100.00000;150.00000;2.74397;1
 30.36664;  1.01400;    -0.34397;100.00000;150.00000;2.74414;1
 30.42192;  1.05300;    -0.34561;100.00000;150.00000;2.74429;1
 30.47809;  1.09200;    -0.34532;100.00000;150.00000;2.74445;1
 30.53510;  1.13100;    -0.34659;100.00000;150.00000;2.74461;1
 30.59287;  1.17000;    -0.34742;100.00000;150.00000;2.74478;1
 30.65132;  1.20900;    -0.34822;100.00000;150.00000;2.74494;1
 30.71040;  1.24800;    -0.34907;100.00000;150.00000;2.74511;1
 30.77003;  1.28700;    -0.34990;100.00000;150.00000;2.74528;1
 30.83012;  1.32600;    -0.35002;100.00000;150.00000;2.74544;1
 30.89056;  1.36500;    -0.35188;100.00000;150.00000;2.74561;1
 30.95127;  1.40400;    -0.35089;100.00000;150.00000;2.74579;1
 31.01213;  1.44300;    -0.35035;100.00000;150.00000;2.74596;1
 31.07305;  1.48200;    -0.35042;100.00000;150.00000;2.74613;1
 31.13392;  1.52100;    -0.35035;100.00000;150.00000;2.74630;1
 31.19465;  1.56000;    -0.35107;100.00000;150.00000;2.74647;1
 31.25512;  1.59900;    -0.34980;100.00000;150.00000;2.74664;1
 31.31523;  1.63800;    -0.35052;100.00000;150.00000;2.74681;1
 31.37488;  1.67700;    -0.35059;100.00000;150.00000;2.74697;1
 31.43398;  1.71600;    -0.35006;100.00000;150.00000;2.74714;1
 31.49243;  1.75500;    -0.35028;100.00000;150.00000;2.74730;1
 31.55015;  1.79400;    -0.34978;100.00000;150.00000;2.74747;1
 31.60707;  1.83300;    -0.34964;100.00000;150.00000;2.74763;1
 31.66313;  1.87200;    -0.34916;100.00000;150.00000;2.74778;1
 31.71827;  1.91100;    -0.34897;100.00000;150.00000;2.74794;1
 31.77249;  1.95000;    -0.34886;100.00000;150.00000;2.74809;1
 31.82571;  1.98900;    -0.34883;100.00000;150.00000;2.74824;1
 31.87793;  2.02800;    -0.34792;100.00000;150.00000;2.74838;1
 31.92912;  2.06700;    -0.34766;100.00000;150.00000;2.74853;1
 31.97929;  2.10600;    -0.34739;100.00000;150.00000;2.74867;1
 32.02845;  2.14500;    -0.34758;100.00000;150.00000;2.74880;1
 32.07661;  2.18400;    -0.34703;100.00000;150.00000;2.74894;1
 32.12379;  2.22300;    -0.34704;100.00000;150.00000;2.74907;1
 32.17002;  2.26200;    -0.34649;100.00000;150.00000;2.74920;1
 32.21534;  2.30100;    -0.34655;100.00000;150.00000;2.74932;1
 32.25978;  2.34000;    -0.34731;100.00000;150.00000;2.74945;1
 32.30337;  2.37900;    -0.34685;100.00000;150.00000;2.74957;1
 32.34617;  2.41800;    -0.34648;100.00000;150.00000;2.74969;1
 32.38820;  2.45700;    -0.34656;100.00000;150.00000;2.74981;1
 32.42956;  2.49600;    -0.34647;100.00000;150.00000;2.74992;1
 32.47027;  2.53500;    -0.34573;100.00000;150.00000;2.75003;1
 32.51039;  2.57400;    -0.34592;100.00000;150.00000;2.75015;1
 32.54999;  2.61300;    -0.34534;100.00000;150.00000;2.75026;1
 32.58912;  2.65200;    -0.34509;100.00000;150.00000;2.75036;1
 32.62782;  2.69100;    -0.34506;100.00000;150.00000;2.75047;1
 32.66616;  2.73000;    -0.34504;100.00000;150.00000;2.75058;1
 32.70416;  2.76900;    -0.34501;100.00000;150.00000;2.75068;1
 32.74188;  2.80800;    -0.34566;100.00000;150.00000;2.75079;1
 32.77934;  2.84700;    -0.34574;100.00000;150.00000;2.75089;1
 32.81662;  2.88600;    -0.34605;100.00000;150.00000;2.75100;1
 32.85374;  2.92500;    -0.34491;100.00000;150.00000;2.75110;1
 32.89075;  2.96400;    -0.34555;100.00000;150.00000;2.75120;1
 32.92765;  3.00300;    -0.34485;100.00000;150.00000;2.75130;1
 32.96450;  3.04200;    -0.34574;100.00000;150.00000;2.75141;1
 33.00134;  3.08100;    -0.34544;100.00000;150.00000;2.75151;1
 33.03818;  3.12000;    -0.34511;100.00000;150.00000;2.75161;1
 33.07507;  3.15900;    -0.34541;100.00000;150.00000;2.75171;1
 33.11201;  3.19800;    -0.34672;100.00000;150.00000;2.75182;1
 33.14900;  3.23700;    -0.34588;100.00000;150.00000;2.75192;1
 33.18607;  3.27600;    -0.34599;100.00000;150.00000;2.75202;1
 33.22324;  3.31500;    -0.34596;100.00000;150.00000;2.75212;1
 33.26055;  3.35400;    -0.34627;100.00000;150.00000;2.75223;1
 33.29799;  3.39300;    -0.34600;100.00000;150.00000;2.75233;1
 33.33559;  3.43200;    -0.34667;100.00000;150.00000;2.75243;1
 33.37333;  3.47100;    -0.34632;100.00000;150.00000;2.75254;1
 33.41127;  3.51000;    -0.34702;100.00000;150.00000;2.75264;1
 33.44940;  3.54900;    -0.34716;100.00000;150.00000;2.75275;1
 33.48771;  3.58800;    -0.34656;100.00000;150.00000;2.75285;1
 33.52623;  3.62700;    -0.34693;100.00000;150.00000;2.75296;1
 33.56496;  3.66600;    -0.34701;100.00000;150.00000;2.75307;1
 33.60389;  3.70500;    -0.34753;100.00000;150.00000;2.75318;1
 33.64301;  3.74400;    -0.34724;100.00000;150.00000;2.75328;1
 33.68230;  3.78300;    -0.34779;100.00000;150.00000;2.75339;1
 33.72181;  3.82200;    -0.34753;100.00000;150.00000;2.75350;1
 33.76150;  3.86100;    -0.34819;100.00000;150.00000;2.75361;1
 33.80140;  3.90000;    -0.34826;100.00000;150.00000;2.75372;1
 33.84146;  3.93900;    -0.34877;100.00000;150.00000;2.75383;1
 33.88170;  3.97800;    -0.34873;100.00000;150.00000;2.75394;1
 33.92211;  4.01700;    -0.34881;100.00000;150.00000;2.75405;1
 33.96266;  4.05600;    -0.34901;100.00000;150.00000;2.75416;1
 34.00334;  4.09500;    -0.34909;100.00000;150.00000;2.75428;1
 34.04413;  4.13400;    -0.34807;100.00000;150.00000;2.75439;1
 34.08504;  4.17300;    -0.34911;100.00000;150.00000;2.75450;1
 34.12603;  4.21200;    -0.35009;100.00000;150.00000;2.75461;1
 34.16711;  4.25100;    -0.34933;100.00000;150.00000;2.75473;1
 34.20827;  4.29000;    -0.34904;100.00000;150.00000;2.75484;1
 34.24950;  4.32900;    -0.34946;100.00000;150.00000;2.75495;1
 34.29078;  4.36800;    -0.34944;100.00000;150.00000;2.75507;1
 34.33210;  4.40700;    -0.34927;100.00000;150.00000;2.75518;1
 34.37346;  4.44600;    -0.34972;100.00000;150.00000;2.75529;1
 34.41485;  4.48500;    -0.34987;100.00000;150.00000;2.75541;1
 34.45626;  4.52400;    -0.35038;100.00000;150.00000;2.75552;1
 34.49764;  4.56300;    -0.35046;100.00000;150.00000;2.75563;1
 34.53903;  4.60200;    -0.34999;100.00000;150.00000;2.75575;1
 34.58040;  4.64100;    -0.35056;100.00000;150.00000;2.75586;1
 34.62174;  4.68000;    -0.35080;100.00000;150.00000;2.75597;1
 34.66302;  4.71900;    -0.35059;100.00000;150.00000;2.75609;1
 34.70427;  4.75800;    -0.35053;100.00000;150.00000;2.75620;1
 34.74549;  4.79700;    -0.35069;100.00000;150.00000;2.75631;1
 34.78667;  4.83600;    -0.35078;100.00000;150.00000;2.75643;1
 34.82777;  4.87500;    -0.35053;100.00000;150.00000;2.75654;1
 34.86881;  4.91400;    -0.35096;100.00000;150.00000;2.75665;1
 34.90980;  4.95300;    -0.35102;100.00000;150.00000;2.75676;1
 34.95071;  4.99200;    -0.35100;100.00000;150.00000;2.75687;1
 34.99158;  5.03100;    -0.35048;100.00000;150.00000;2.75699;1
 35.03236;  5.07000;    -0.35092;100.00000;150.00000;2.75710;1
 35.07307;  5.10900;    -0.35134;100.00000;150.00000;2.75721;1
 35.11371;  5.14800;    -0.35086;100.00000;150.00000;2.75732;1
 35.15428;  5.18700;    -0.35104;100.00000;150.00000;2.75743;1
 35.19481;  5.22600;    -0.35073;100.00000;150.00000;2.75754;1
 35.23526;  5.26500;    -0.35033;100.00000;150.00000;2.75765;1
 35.27564;  5.30400;    -0.35012;100.00000;150.00000;2.75776;1
 35.31594;  5.34300;    -0.35049;100.00000;150.00000;2.75787;1
 35.35618;  5.38200;    -0.35026;100.00000;150.00000;2.75798;1
 35.39634;  5.42100;    -0.35009;100.00000;150.00000;2.75809;1
 35.43645;  5.46000;    -0.35029;100.00000;150.00000;2.75820;1
 35.47647;  5.49900;    -0.35071;100.00000;150.00000;2.75831;1
 35.51640;  5.53800;    -0.35043;100.00000;150.00000;2.75842;1
 35.55624;  5.57700;    -0.35132;100.00000;150.00000;2.75853;1
 35.59600;  5.61600;    -0.35077;100.00000;150.00000;2.75863;1
 35.63569;  5.65500;    -0.35069;100.00000;150.00000;2.75874;1
 35.67532;  5.69400;    -0.35180;100.00000;150.00000;2.75885;1
 35.71490;  5.73300;    -0.35203;100.00000;150.00000;2.75896;1
 35.75445;  5.77200;    -0.35181;100.00000;150.00000;2.75907;1
 35.79394;  5.81100;    -0.35156;100.00000;150.00000;2.75917;1
 35.83338;  5.85000;    -0.35197;100.00000;150.00000;2.75928;1
 35.87274;  5.88900;    -0.35149;100.00000;150.00000;2.75939;1
 35.91209;  5.92800;    -0.35233;100.00000;150.00000;2.75949;1
 35.95138;  5.96700;    -0.35165;100.00000;150.00000;2.75960;1
 35.99065;  6.00600;    -0.35175;100.00000;150.00000;2.75971;1
 36.02990;  6.04500;    -0.35225;100.00000;150.00000;2.75981;1
 36.06915;  6.08400;    -0.35120;100.00000;150.00000;2.75992;1
 36.10837;  6.12300;    -0.35197;100.00000;150.00000;2.76003;1
 36.14758;  6.16200;    -0.35214;100.00000;150.00000;2.76013;1
 36.18678;  6.20100;    -0.35269;100.00000;150.00000;2.76024;1
 36.22598;  6.24000;    -0.35265;100.00000;150.00000;2.76034;1
 36.26519;  6.27900;    -0.35284;100.00000;150.00000;2.76045;1
 36.30439;  6.31800;    -0.35281;100.00000;150.00000;2.76056;1
 36.34359;  6.35700;    -0.35278;100.00000;150.00000;2.76066;1
 36.38280;  6.39600;    -0.35247;100.00000;150.00000;2.76077;1
 36.42201;  6.43500;    -0.35305;100.00000;150.00000;2.76088;1
 36.46122;  6.47400;    -0.35320;100.00000;150.00000;2.76098;1
 36.50044;  6.51300;    -0.35343;100.00000;150.00000;2.76109;1
 36.53970;  6.55200;    -0.35362;100.00000;150.00000;2.76119;1
 36.57897;  6.59100;    -0.35342;100.00000;150.00000;2.76130;1
 36.61821;  6.63000;    -0.35258;100.00000;150.00000;2.76141;1
 36.65749;  6.66900;    -0.35355;100.00000;150.00000;2.76151;1
 36.69676;  6.70800;    -0.35304;100.00000;150.00000;2.76162;1
 36.73605;  6.74700;    -0.35356;100.00000;150.00000;2.76172;1
 36.77534;  6.78600;    -0.35377;100.00000;150.00000;2.76183;1
 36.81462;  6.82500;    -0.35396;100.00000;150.00000;2.76194;1
 36.85393;  6.86400;    -0.35371;100.00000;150.00000;2.76204;1
 36.89322;  6.90300;    -0.35368;100.00000;150.00000;2.76215;1
 36.93251;  6.94200;    -0.35365;100.00000;150.00000;2.76225;1
 36.97182;  6.98100;    -0.35389;100.00000;150.00000;2.76236;1
 37.01114;  7.02000;    -0.35436;100.00000;150.00000;2.76246;1
 37.05046;  7.05900;    -0.35418;100.00000;150.00000;2.76257;1
 37.08979;  7.09800;    -0.35342;100.00000;150.00000;2.76268;1
 37.12911;  7.13700;    -0.35372;100.00000;150.00000;2.76278;1
 37.16843;  7.17600;    -0.35346;100.00000;150.00000;2.76289;1
 37.20775;  7.21500;    -0.35443;100.00000;150.00000;2.76299;1
 37.24708;  7.25400;    -0.35375;100.00000;150.00000;2.76310;1
 37.28643;  7.29300;    -0.35403;100.00000;150.00000;2.76321;1
 37.32578;  7.33200;    -0.35469;100.00000;150.00000;2.76331;1
 37.36514;  7.37100;    -0.35463;100.00000;150.00000;2.76342;1
 37.40451;  7.41000;    -0.35515;100.00000;150.00000;2.76352;1
 37.44387;  7.44900;    -0.35533;100.00000;150.00000;2.76363;1
 37.48325;  7.48800;    -0.35493;100.00000;150.00000;2.76373;1
 37.52263;  7.52700;    -0.35441;100.00000;150.00000;2.76384;1
 37.56202;  7.56600;    -0.35465;100.00000;150.00000;2.76395;1
 37.60140;  7.60500;    -0.35467;100.00000;150.00000;2.76405;1
 37.64079;  7.64400;    -0.35508;100.00000;150.00000;2.76416;1
 37.68017;  7.68300;    -0.35430;100.00000;150.00000;2.76426;1
 37.71955;  7.72200;    -0.35437;100.00000;150.00000;2.76437;1
 37.75891;  7.76100;    -0.35461;100.00000;150.00000;2.76447;1
 37.79827;  7.80000;    -0.35507;100.00000;150.00000;2.76458;1
 37.83765;  7.83900;    -0.35460;100.00000;150.00000;2.76468;1
 37.87702;  7.87800;    -0.35525;100.00000;150.00000;2.76479;1
 37.91637;  7.91700;    -0.35530;100.00000;150.00000;2.76489;1
 37.95569;  7.95600;    -0.35587;100.00000;150.00000;2.76500;1
 37.99501;  7.99500;    -0.35558;100.00000;150.00000;2.76510;1
 38.03431;  8.03400;    -0.35441;100.00000;150.00000;2.76521;1
 38.07357;  8.07300;    -0.35554;100.00000;150.00000;2.76532;1
 38.11284;  8.11200;    -0.35581;100.00000;150.00000;2.76542;1
 38.15211;  8.15100;    -0.35601;100.00000;150.00000;2.76552;1
 38.19138;  8.19000;    -0.35565;100.00000;150.00000;2.76563;1
 38.23066;  8.22900;    -0.35574;100.00000;150.00000;2.76573;1
 38.26989;  8.26800;    -0.35563;100.00000;150.00000;2.76584;1
 38.30911;  8.30700;    -0.35503;100.00000;150.00000;2.76594;1
 38.34831;  8.34600;    -0.35561;100.00000;150.00000;2.76605;1
 38.38752;  8.38500;    -0.35506;100.00000;150.00000;2.76615;1
 38.42671;  8.42400;    -0.35558;100.00000;150.00000;2.76626;1
 38.46589;  8.46300;    -0.35555;100.00000;150.00000;2.76636;1
 38.50505;  8.50200;    -0.35522;100.00000;150.00000;2.76647;1
 38.54420;  8.54100;    -0.35573;100.00000;150.00000;2.76657;1
 38.58337;  8.58000;    -0.35557;100.00000;150.00000;2.76667;1
 38.62254;  8.61900;    -0.35598;100.00000;150.00000;2.76678;1
 38.66171;  8.65800;    -0.35626;100.00000;150.00000;2.76688;1
 38.70089;  8.69700;    -0.35615;100.00000;150.00000;2.76699;1
 38.74007;  8.73600;    -0.35566;100.00000;150.00000;2.76709;1
 38.77924;  8.77500;    -0.35608;100.00000;150.00000;2.76720;1
 38.81841;  8.81400;    -0.35693;100.00000;150.00000;2.76730;1
 38.85757;  8.85300;    -0.35657;100.00000;150.00000;2.76740;1
 38.89672;  8.89200;    -0.35697;100.00000;150.00000;2.76751;1
 38.93589;  8.93100;    -0.35633;100.00000;150.00000;2.76761;1
 38.97506;  8.97000;    -0.35659;100.00000;150.00000;2.76772;1
 39.01421;  9.00900;    -0.35689;100.00000;150.00000;2.76782;1
 39.05337;  9.04800;    -0.35674;100.00000;150.00000;2.76792;1
 39.09254;  9.08700;    -0.35661;100.00000;150.00000;2.76803;1
 39.13171;  9.12600;    -0.35625;100.00000;150.00000;2.76813;1
 39.17088;  9.16500;    -0.35644;100.00000;150.00000;2.76823;1
 39.21004;  9.20400;    -0.35686;100.00000;150.00000;2.76834;1
 39.24917;  9.24300;    -0.35746;100.00000;150.00000;2.76844;1
 39.28832;  9.28200;    -0.35744;100.00000;150.00000;2.76855;1
 39.32746;  9.32100;    -0.35731;100.00000;150.00000;2.76865;1
 39.36660;  9.36000;    -0.35717;100.00000;150.00000;2.76875;1
 39.40572;  9.39900;    -0.35648;100.00000;150.00000;2.76886;1
 39.44484;  9.43800;    -0.35698;100.00000;150.00000;2.76896;1
 39.48395;  9.47700;    -0.35785;100.00000;150.00000;2.76906;1
 39.52305;  9.51600;    -0.35759;100.00000;150.00000;2.76917;1
 39.56217;  9.55500;    -0.35735;100.00000;150.00000;2.76927;1
 39.60129;  9.59400;    -0.35732;100.00000;150.00000;2.76937;1
 39.64041;  9.63300;    -0.35783;100.00000;150.00000;2.76948;1
 39.67952;  9.67200;    -0.35801;100.00000;150.00000;2.76958;1
 39.71859;  9.71100;    -0.35821;100.00000;150.00000;2.76968;1
 39.75769;  9.75000;    -0.35818;100.00000;150.00000;2.76979;1
 39.79680;  9.78900;    -0.35847;100.00000;150.00000;2.76989;1
 39.83589;  9.82800;    -0.35778;100.00000;150.00000;2.76999;1
 39.87498;  9.86700;    -0.35777;100.00000;150.00000;2.77010;1
 39.91407;  9.90600;    -0.35781;100.00000;150.00000;2.77020;1
 39.95317;  9.94500;    -0.35825;100.00000;150.00000;2.77030;1
 39.99227;  9.98400;    -0.35768;100.00000;150.00000;2.77041;1
 40.03135; 10.02300;    -0.35786;100.00000;150.00000;2.77051;1
 40.07042; 10.06200;    -0.35803;100.00000;150.00000;2.77061;1
 40.10949; 10.10100;    -0.35809;100.00000;150.00000;2.77071;1
 40.14854; 10.14000;    -0.35800;100.00000;150.00000;2.77082;1
 40.18759; 10.17900;    -0.35836;100.00000;150.00000;2.77092;1
 40.22662; 10.21800;    -0.35833;100.00000;150.00000;2.77102;1
 40.26568; 10.25700;    -0.35933;100.00000;150.00000;2.77112;1
 40.30474; 10.29600;    -0.35942;100.00000;150.00000;2.77123;1
 40.34378; 10.33500;    -0.35949;100.00000;150.00000;2.77133;1
 40.38284; 10.37400;    -0.35879;100.00000;150.00000;2.77143;1
 40.42190; 10.41300;    -0.35953;100.00000;150.00000;2.77153;1
 40.46099; 10.45200;    -0.35926;100.00000;150.00000;2.77164;1
 40.50008; 10.49100;    -0.35846;100.00000;150.00000;2.77174;1
 40.53918; 10.53000;    -0.35923;100.00000;150.00000;2.77184;1
 40.57828; 10.56900;    -0.35964;100.00000;150.00000;2.77194;1
 40.61737; 10.60800;    -0.35974;100.00000;150.00000;2.77205;1
 40.65646; 10.64700;    -0.35969;100.00000;150.00000;2.77215;1
 40.69553; 10.68600;    -0.35939;100.00000;150.00000;2.77225;1
 40.73461; 10.72500;    -0.35897;100.00000;150.00000;2.77235;1
 40.77370; 10.76400;    -0.35949;100.00000;150.00000;2.77246;1
 40.81279; 10.80300;    -0.35957;100.00000;150.00000;2.77256;1
 40.85189; 10.84200;    -0.35921;100.00000;150.00000;2.77266;1
 40.89098; 10.88100;    -0.36001;100.00000;150.00000;2.77276;1
 40.93006; 10.92000;    -0.35970;100.00000;150.00000;2.77287;1
 40.96915; 10.95900;    -0.35992;100.00000;150.00000;2.77297;1
 41.00822; 10.99800;    -0.36050;100.00000;150.00000;2.77307;1
 41.04730; 11.03700;    -0.36014;100.00000;150.00000;2.77317;1
 41.08638; 11.07600;    -0.35980;100.00000;150.00000;2.77327;1
 41.12544; 11.11500;    -0.36043;100.00000;150.00000;2.77338;1
 41.16450; 11.15400;    -0.36049;100.00000;150.00000;2.77348;1
 41.20356; 11.19300;    -0.35935;100.00000;150.00000;2.77358;1
 41.24262; 11.23200;    -0.35979;100.00000;150.00000;2.77368;1
 41.28166; 11.27100;    -0.35980;100.00000;150.00000;2.77378;1
 41.32071; 11.31000;    -0.36017;100.00000;150.00000;2.77389;1
 41.35973; 11.34900;    -0.36009;100.00000;150.00000;2.77399;1
 41.39876; 11.38800;    -0.36120;100.00000;150.00000;2.77409;1
 41.43778; 11.42700;    -0.36051;100.00000;150.00000;2.77419;1
 41.47681; 11.46600;    -0.35955;100.00000;150.00000;2.77429;1
 41.51583; 11.50500;    -0.36035;100.00000;150.00000;2.77439;1
 41.55484; 11.54400;    -0.35992;100.00000;150.00000;2.77450;1
 41.59386; 11.58300;    -0.35996;100.00000;150.00000;2.77460;1
 41.63288; 11.62200;    -0.36016;100.00000;150.00000;2.77470;1
 41.67189; 11.66100;    -0.36012;100.00000;150.00000;2.77480;1
 41.71093; 11.70000;    -0.36107;100.00000;150.00000;2.77490;1
 41.74996; 11.73900;    -0.36121;100.00000;150.00000;2.77500;1
 41.78897; 11.77800;    -0.36102;100.00000;150.00000;2.77510;1
 41.82798; 11.81700;    -0.36153;100.00000;150.00000;2.77521;1
 41.86699; 11.85600;    -0.36194;100.00000;150.00000;2.77531;1
 41.90601; 11.89500;    -0.36126;100.00000;150.00000;2.77541;1
 41.94503; 11.93400;    -0.36118;100.00000;150.00000;2.77551;1
 41.98407; 11.97300;    -0.36163;100.00000;150.00000;2.77561;1
 42.02311; 12.01200;    -0.36073;100.00000;150.00000;2.77571;1
 42.06216; 12.05100;    -0.36114;100.00000;150.00000;2.77581;1
 42.10122; 12.09000;    -0.36144;100.00000;150.00000;2.77592;1
 42.14027; 12.12900;    -0.36090;100.00000;150.00000;2.77602;1
 42.17934; 12.16800;    -0.36104;100.00000;150.00000;2.77612;1
 42.21843; 12.20700;    -0.36124;100.00000;150.00000;2.77622;1
 42.25750; 12.24600;    -0.36132;100.00000;150.00000;2.77632;1
 42.29659; 12.28500;    -0.36173;100.00000;150.00000;2.77642;1
 42.33571; 12.32400;    -0.36158;100.00000;150.00000;2.77652;1
 42.37482; 12.36300;    -0.36167;100.00000;150.00000;2.77662;1
 42.41391; 12.40200;    -0.36153;100.00000;150.00000;2.77672;1
 42.45302; 12.44100;    -0.36227;100.00000;150.00000;2.77683;1
 42.49210; 12.48000;    -0.36180;100.00000;150.00000;2.77693;1
 42.53116; 12.51900;    -0.36210;100.00000;150.00000;2.77703;1
 42.57021; 12.55800;    -0.36217;100.00000;150.00000;2.77713;1
 42.60924; 12.59700;    -0.36226;100.00000;150.00000;2.77723;1
 42.64823; 12.63600;    -0.36184;100.00000;150.00000;2.77733;1
 42.68723; 12.67500;    -0.36220;100.00000;150.00000;2.77743;1
 42.72620; 12.71400;    -0.36207;100.00000;150.00000;2.77753;1
 42.76517; 12.75300;    -0.36193;100.00000;150.00000;2.77763;1
 42.80412; 12.79200;    -0.36168;100.00000;150.00000;2.77773;1
 42.84307; 12.83100;    -0.36242;100.00000;150.00000;2.77783;1
 42.88203; 12.87000;    -0.36194;100.00000;150.00000;2.77793;1
 42.92099; 12.90900;    -0.36224;100.00000;150.00000;2.77803;1
 42.95996; 12.94800;    -0.36222;100.00000;150.00000;2.77813;1
 42.99893; 12.98700;    -0.36338;100.00000;150.00000;2.77823;1
 43.03792; 13.02600;    -0.36258;100.00000;150.00000;2.77833;1
 43.07692; 13.06500;    -0.36278;100.00000;150.00000;2.77843;1
 43.11592; 13.10400;    -0.36284;100.00000;150.00000;2.77853;1
 43.15493; 13.14300;    -0.36305;100.00000;150.00000;2.77863;1
 43.19395; 13.18200;    -0.36355;100.00000;150.00000;2.77873;1
 43.23297; 13.22100;    -0.36309;100.00000;150.00000;2.77884;1
 43.27202; 13.26000;    -0.36361;100.00000;150.00000;2.77894;1
 43.31107; 13.29900;    -0.36357;100.00000;150.00000;2.77904;1
 43.35013; 13.33800;    -0.36322;100.00000;150.00000;2.77914;1
 43.38921; 13.37700;    -0.36318;100.00000;150.00000;2.77924;1
 43.42831; 13.41600;    -0.36319;100.00000;150.00000;2.77934;1
 43.46739; 13.45500;    -0.36335;100.00000;150.00000;2.77944;1
 43.50649; 13.49400;    -0.36398;100.00000;150.00000;2.77954;1
 43.54561; 13.53300;    -0.36394;100.00000;150.00000;2.77964;1
 43.58473; 13.57200;    -0.36357;100.00000;150.00000;2.77974;1
 43.62384; 13.61100;    -0.36396;100.00000;150.00000;2.77984;1
 43.66295; 13.65000;    -0.36386;100.00000;150.00000;2.77994;1
 43.70206; 13.68900;    -0.36377;100.00000;150.00000;2.78004;1
 43.74117; 13.72800;    -0.36434;100.00000;150.00000;2.78014;1
 43.78026; 13.76700;    -0.36421;100.00000;150.00000;2.78024;1
 43.81935; 13.80600;    -0.36439;100.00000;150.00000;2.78034;1
 43.85844; 13.84500;    -0.36426;100.00000;150.00000;2.78044;1
 43.89751; 13.88400;    -0.36401;100.00000;150.00000;2.78054;1
 43.93658; 13.92300;    -0.36451;100.00000;150.00000;2.78064;1
 43.97563; 13.96200;    -0.36438;100.00000;150.00000;2.78074;1
 44.01468; 14.00100;    -0.36393;100.00000;150.00000;2.78084;1
 44.05373; 14.04000;    -0.36390;100.00000;150.00000;2.78094;1
 44.09276; 14.07900;    -0.36412;100.00000;150.00000;2.78104;1
 44.13180; 14.11800;    -0.36429;100.00000;150.00000;2.78114;1
 44.17082; 14.15700;    -0.36513;100.00000;150.00000;2.78124;1
 44.20983; 14.19600;    -0.36519;100.00000;150.00000;2.78133;1
 44.24883; 14.23500;    -0.36484;100.00000;150.00000;2.78143;1
 44.28781; 14.27400;    -0.36460;100.00000;150.00000;2.78153;1
 44.32678; 14.31300;    -0.36456;100.00000;150.00000;2.78163;1
 44.36574; 14.35200;    -0.36432;100.00000;150.00000;2.78173;1
 44.40472; 14.39100;    -0.36495;100.00000;150.00000;2.78183;1
 44.44368; 14.43000;    -0.36491;100.00000;150.00000;2.78193;1
 44.48264; 14.46900;    -0.36488;100.00000;150.00000;2.78203;1
 44.52159; 14.50800;    -0.36443;100.00000;150.00000;2.78213;1
 44.56057; 14.54700;    -0.36537;100.00000;150.00000;2.78223;1
 44.59955; 14.58600;    -0.36567;100.00000;150.00000;2.78233;1
 44.63857; 14.62500;    -0.36563;100.00000;150.00000;2.78243;1
 44.67759; 14.66400;    -0.36483;100.00000;150.00000;2.78253;1
 44.71661; 14.70300;    -0.36546;100.00000;150.00000;2.78262;1
 44.75567; 14.74200;    -0.36544;100.00000;150.00000;2.78272;1
 44.79473; 14.78100;    -0.36636;100.00000;150.00000;2.78282;1
 44.83379; 14.82000;    -0.36538;100.00000;150.00000;2.78292;1
 44.87283; 14.85900;    -0.36547;100.00000;150.00000;2.78302;1
 44.91186; 14.89800;    -0.36598;100.00000;150.00000;2.78312;1
 44.95089; 14.93700;    -0.36573;100.00000;150.00000;2.78322;1
 44.98990; 14.97600;    -0.36571;100.00000;150.00000;2.78332;1
 45.02890; 15.01500;    -0.36578;100.00000;150.00000;2.78342;1
 45.06787; 15.05400;    -0.36508;100.00000;150.00000;2.78351;1
 45.10685; 15.09300;    -0.36509;100.00000;150.00000;2.78361;1
 45.14581; 15.13200;    -0.36557;100.00000;150.00000;2.78371;1
 45.18477; 15.17100;    -0.36633;100.00000;150.00000;2.78381;1
 45.22375; 15.21000;    -0.36542;100.00000;150.00000;2.78391;1
 45.26273; 15.24900;    -0.36594;100.00000;150.00000;2.78401;1
 45.30171; 15.28800;    -0.36612;100.00000;150.00000;2.78411;1
 45.34068; 15.32700;    -0.36650;100.00000;150.00000;2.78420;1
 45.37962; 15.36600;    -0.36650;100.00000;150.00000;2.78430;1
 45.41855; 15.40500;    -0.36647;100.00000;150.00000;2.78440;1
 45.45746; 15.44400;    -0.36655;100.00000;150.00000;2.78450;1
 45.49639; 15.48300;    -0.36651;100.00000;150.00000;2.78460;1
 45.53530; 15.52200;    -0.36638;100.00000;150.00000;2.78470;1
 45.57421; 15.56100;    -0.36664;100.00000;150.00000;2.78479;1
 45.61316; 15.60000;    -0.36687;100.00000;150.00000;2.78489;1
 45.65209; 15.63900;    -0.36672;100.00000;150.00000;2.78499;1
 45.69104; 15.67800;    -0.36627;100.00000;150.00000;2.78509;1
 45.72999; 15.71700;    -0.36635;100.00000;150.00000;2.78519;1
 45.76895; 15.75600;    -0.36696;100.00000;150.00000;2.78528;1
 45.80794; 15.79500;    -0.36705;100.00000;150.00000;2.78538;1
 45.84693; 15.83400;    -0.36625;100.00000;150.00000;2.78548;1
 45.88593; 15.87300;    -0.36654;100.00000;150.00000;2.78558;1
 45.92495; 15.91200;    -0.36706;100.00000;150.00000;2.78568;1
 45.96395; 15.95100;    -0.36671;100.00000;150.00000;2.78578;1
 46.00296; 15.99000;    -0.36658;100.00000;150.00000;2.78587;1
 46.04197; 16.02900;    -0.36677;100.00000;150.00000;2.78597;1
 46.08098; 16.06800;    -0.36728;100.00000;150.00000;2.78607;1
 46.12002; 16.10700;    -0.36661;100.00000;150.00000;2.78617;1
 46.15904; 16.14600;    -0.36740;100.00000;150.00000;2.78627;1
 46.19807; 16.18500;    -0.36752;100.00000;150.00000;2.78636;1
 46.23710; 16.22400;    -0.36677;100.00000;150.00000;2.78646;1
 46.27613; 16.26300;    -0.36733;100.00000;150.00000;2.78656;1
 46.31516; 16.30200;    -0.36754;100.00000;150.00000;2.78666;1
 46.35420; 16.34100;    -0.36763;100.00000;150.00000;2.78675;1
 46.39324; 16.38000;    -0.36715;100.00000;150.00000;2.78685;1
 46.43226; 16.41900;    -0.36794;100.00000;150.00000;2.78695;1
 46.47127; 16.45800;    -0.36848;100.00000;150.00000;2.78705;1
 46.51029; 16.49700;    -0.36817;100.00000;150.00000;2.78715;1
 46.54930; 16.53600;    -0.36825;100.00000;150.00000;2.78724;1
 46.58832; 16.57500;    -0.36820;100.00000;150.00000;2.78734;1
 46.62734; 16.61400;    -0.36829;100.00000;150.00000;2.78744;1
 46.66634; 16.65300;    -0.36795;100.00000;150.00000;2.78754;1
 46.70536; 16.69200;    -0.36782;100.00000;150.00000;2.78763;1
 46.74437; 16.73100;    -0.36854;100.00000;150.00000;2.78773;1
 46.78336; 16.77000;    -0.36838;100.00000;150.00000;2.78783;1
 46.82236; 16.80900;    -0.36852;100.00000;150.00000;2.78793;1
 46.86137; 16.84800;    -0.36885;100.00000;150.00000;2.78802;1
 46.90042; 16.88700;    -0.36928;100.00000;150.00000;2.78812;1
 46.93945; 16.92600;    -0.36880;100.00000;150.00000;2.78822;1
 46.97850; 16.96500;    -0.36846;100.00000;150.00000;2.78831;1
 47.01756; 17.00400;    -0.36832;100.00000;150.00000;2.78841;1
 47.05663; 17.04300;    -0.36936;100.00000;150.00000;2.78851;1
 47.09569; 17.08200;    -0.36846;100.00000;150.00000;2.78861;1
 47.13473; 17.12100;    -0.36828;100.00000;150.00000;2.78870;1
 47.17378; 17.16000;    -0.36820;100.00000;150.00000;2.78880;1
 47.21283; 17.19900;    -0.36850;100.00000;150.00000;2.78890;1
 47.25187; 17.23800;    -0.36944;100.00000;150.00000;2.78900;1
 47.29091; 17.27700;    -0.36900;100.00000;150.00000;2.78909;1
 47.32994; 17.31600;    -0.36889;100.00000;150.00000;2.78919;1
 47.36899; 17.35500;    -0.36871;100.00000;150.00000;2.78929;1
 47.40804; 17.39400;    -0.36861;100.00000;150.00000;2.78938;1
 47.44707; 17.43300;    -0.36986;100.00000;150.00000;2.78948;1
 47.48609; 17.47200;    -0.36960;100.00000;150.00000;2.78958;1
 47.52509; 17.51100;    -0.36899;100.00000;150.00000;2.78967;1
 47.56408; 17.55000;    -0.36922;100.00000;150.00000;2.78977;1
 47.60305; 17.58900;    -0.36956;100.00000;150.00000;2.78987;1
 47.64201; 17.62800;    -0.36896;100.00000;150.00000;2.78996;1
 47.68098; 17.66700;    -0.36926;100.00000;150.00000;2.79006;1
 47.71994; 17.70600;    -0.36922;100.00000;150.00000;2.79016;1
 47.75891; 17.74500;    -0.36886;100.00000;150.00000;2.79025;1
 47.79787; 17.78400;    -0.36919;100.00000;150.00000;2.79035;1
 47.83685; 17.82300;    -0.36769;100.00000;150.00000;2.79045;1
 47.87584; 17.86200;    -0.36868;100.00000;150.00000;2.79054;1
 47.91485; 17.90100;    -0.36910;100.00000;150.00000;2.79064;1
 47.95386; 17.94000;    -0.36925;100.00000;150.00000;2.79074;1
 47.99288; 17.97900;    -0.36914;100.00000;150.00000;2.79083;1
 48.03189; 18.01800;    -0.36952;100.00000;150.00000;2.79093;1
 48.07092; 18.05700;    -0.36962;100.00000;150.00000;2.79103;1
 48.10995; 18.09600;    -0.36940;100.00000;150.00000;2.79112;1
 48.14898; 18.13500;    -0.36976;100.00000;150.00000;2.79122;1
 48.18802; 18.17400;    -0.36956;100.00000;150.00000;2.79132;1
 48.22709; 18.21300;    -0.36957;100.00000;150.00000;2.79141;1
 48.26615; 18.25200;    -0.37042;100.00000;150.00000;2.79151;1
 48.30522; 18.29100;    -0.37128;100.00000;150.00000;2.79160;1
 48.34427; 18.33000;    -0.37103;100.00000;150.00000;2.79170;1
 48.38331; 18.36900;    -0.37096;100.00000;150.00000;2.79180;1
 48.42234; 18.40800;    -0.37073;100.00000;150.00000;2.79189;1
 48.46141; 18.44700;    -0.37073;100.00000;150.00000;2.79199;1
 48.50047; 18.48600;    -0.37036;100.00000;150.00000;2.79209;1
 48.53953; 18.52500;    -0.37045;100.00000;150.00000;2.79218;1
 48.57857; 18.56400;    -0.37057;100.00000;150.00000;2.79228;1
 48.61761; 18.60300;    -0.37060;100.00000;150.00000;2.79237;1
 48.65665; 18.64200;    -0.37047;100.00000;150.00000;2.79247;1
 48.69570; 18.68100;    -0.37120;100.00000;150.00000;2.79257;1
 48.73473; 18.72000;    -0.37139;100.00000;150.00000;2.79266;1
 48.77377; 18.75900;    -0.37121;100.00000;150.00000;2.79276;1
 48.81282; 18.79800;    -0.37120;100.00000;150.00000;2.79285;1
 48.85186; 18.83700;    -0.37097;100.00000;150.00000;2.79295;1
 48.89088; 18.87600;    -0.37117;100.00000;150.00000;2.79304;1
 48.92989; 18.91500;    -0.37168;100.00000;150.00000;2.79314;1
 48.96889; 18.95400;    -0.37165;100.00000;150.00000;2.79324;1
 49.00786; 18.99300;    -0.37214;100.00000;150.00000;2.79333;1
 49.04683; 19.03200;    -0.37169;100.00000;150.00000;2.79343;1
 49.08581; 19.07100;    -0.37217;100.00000;150.00000;2.79352;1
 49.12480; 19.11000;    -0.37175;100.00000;150.00000;2.79362;1
 49.16379; 19.14900;    -0.37194;100.00000;150.00000;2.79371;1
 49.20276; 19.18800;    -0.37171;100.00000;150.00000;2.79381;1
 49.24171; 19.22700;    -0.37178;100.00000;150.00000;2.79390;1
 49.28066; 19.26600;    -0.37190;100.00000;150.00000;2.79400;1
 49.31959; 19.30500;    -0.37161;100.00000;150.00000;2.79409;1
 49.35849; 19.34400;    -0.37188;100.00000;150.00000;2.79419;1
 49.39744; 19.38300;    -0.37178;100.00000;150.00000;2.79429;1
 49.43639; 19.42200;    -0.37218;100.00000;150.00000;2.79438;1
 49.47537; 19.46100;    -0.37226;100.00000;150.00000;2.79448;1
 49.51434; 19.50000;    -0.37276;100.00000;150.00000;2.79457;1
 49.55333; 19.53900;    -0.37187;100.00000;150.00000;2.79467;1
 49.59232; 19.57800;    -0.37217;100.00000;150.00000;2.79476;1
 49.63133; 19.61700;    -0.37226;100.00000;150.00000;2.79486;1
 49.67035; 19.65600;    -0.37169;100.00000;150.00000;2.79495;1
 49.70936; 19.69500;    -0.37208;100.00000;150.00000;2.79505;1
 49.74838; 19.73400;    -0.37190;100.00000;150.00000;2.79514;1
 49.78739; 19.77300;    -0.37231;100.00000;150.00000;2.79524;1
 49.82639; 19.81200;    -0.37286;100.00000;150.00000;2.79533;1
 49.86536; 19.85100;    -0.37299;100.00000;150.00000;2.79543;1
 49.90434; 19.89000;    -0.37258;100.00000;150.00000;2.79552;1
 49.94328; 19.92900;    -0.37271;100.00000;150.00000;2.79562;1
 49.98224; 19.96800;    -0.37232;100.00000;150.00000;2.79571;1
 50.02121; 20.00700;    -0.37250;100.00000;150.00000;2.79581;1
 50.06018; 20.04600;    -0.37236;100.00000;150.00000;2.79590;1
 50.09913; 20.08500;    -0.37277;100.00000;150.00000;2.79599;1
 50.13807; 20.12400;    -0.37224;100.00000;150.00000;2.79609;1
 50.17703; 20.16300;    -0.37304;100.00000;150.00000;2.79618;1
 50.21597; 20.20200;    -0.37315;100.00000;150.00000;2.79628;1
 50.25490; 20.24100;    -0.37287;100.00000;150.00000;2.79637;1
 50.29383; 20.28000;    -0.37230;100.00000;150.00000;2.79647;1
 50.33277; 20.31900;    -0.37292;100.00000;150.00000;2.79656;1
 50.37169; 20.35800;    -0.37366;100.00000;150.00000;2.79666;1
 50.41061; 20.39700;    -0.37352;100.00000;150.00000;2.79675;1
 50.44952; 20.43600;    -0.37267;100.00000;150.00000;2.79684;1
 50.48843; 20.47500;    -0.37302;100.00000;150.00000;2.79694;1
 50.52733; 20.51400;    -0.37343;100.00000;150.00000;2.79703;1
 50.56624; 20.55300;    -0.37384;100.00000;150.00000;2.79713;1
 50.60517; 20.59200;    -0.37348;100.00000;150.00000;2.79722;1
 50.64409; 20.63100;    -0.37362;100.00000;150.00000;2.79732;1
 50.68300; 20.67000;    -0.37353;100.00000;150.00000;2.79741;1
 50.72195; 20.70900;    -0.37349;100.00000;150.00000;2.79750;1
 50.76089; 20.74800;    -0.37367;100.00000;150.00000;2.79760;1
 50.79983; 20.78700;    -0.37420;100.00000;150.00000;2.79769;1
 50.83880; 20.82600;    -0.37417;100.00000;150.00000;2.79779;1
 50.87778; 20.86500;    -0.37414;100.00000;150.00000;2.79788;1
 50.91677; 20.90400;    -0.37416;100.00000;150.00000;2.79797;1
 50.95577; 20.94300;    -0.37451;100.00000;150.00000;2.79807;1
 50.99479; 20.98200;    -0.37438;100.00000;150.00000;2.79816;1
 51.03382; 21.02100;    -0.37338;100.00000;150.00000;2.79826;1
 51.07284; 21.06000;    -0.37357;100.00000;150.00000;2.79835;1
 51.11186; 21.09900;    -0.37357;100.00000;150.00000;2.79844;1
 51.15089; 21.13800;    -0.37427;100.00000;150.00000;2.79854;1
 51.18994; 21.17700;    -0.37348;100.00000;150.00000;2.79863;1
 51.22897; 21.21600;    -0.37394;100.00000;150.00000;2.79873;1
 51.26803; 21.25500;    -0.37472;100.00000;150.00000;2.79882;1
 51.30712; 21.29400;    -0.37465;100.00000;150.00000;2.79891;1
 51.34622; 21.33300;    -0.37447;100.00000;150.00000;2.79901;1
 51.38527; 21.37200;    -0.37398;100.00000;150.00000;2.79910;1
 51.42432; 21.41100;    -0.37471;100.00000;150.00000;2.79920;1
 51.46336; 21.45000;    -0.37479;100.00000;150.00000;2.79929;1
 51.50240; 21.48900;    -0.37500;100.00000;150.00000;2.79938;1
 51.54145; 21.52800;    -0.37463;100.00000;150.00000;2.79948;1
 51.58047; 21.56700;    -0.37492;100.00000;150.00000;2.79957;1
 51.61950; 21.60600;    -0.37468;100.00000;150.00000;2.79966;1
 51.65853; 21.64500;    -0.37465;100.00000;150.00000;2.79976;1
 51.69754; 21.68400;    -0.37456;100.00000;150.00000;2.79985;1
 51.73655; 21.72300;    -0.37464;100.00000;150.00000;2.79994;1
 51.77556; 21.76200;    -0.37546;100.00000;150.00000;2.80004;1
 51.81456; 21.80100;    -0.37547;100.00000;150.00000;2.80013;1
 51.85357; 21.84000;    -0.37559;100.00000;150.00000;2.80022;1
 51.89258; 21.87900;    -0.37505;100.00000;150.00000;2.80032;1
 51.93161; 21.91800;    -0.37588;100.00000;150.00000;2.80041;1
 51.97062; 21.95700;    -0.37505;100.00000;150.00000;2.80050;1
 52.00962; 21.99600;    -0.37494;100.00000;150.00000;2.80060;1
 52.04862; 22.03500;    -0.37566;100.00000;150.00000;2.80069;1
 52.08762; 22.07400;    -0.37607;100.00000;150.00000;2.80078;1
 52.12664; 22.11300;    -0.37505;100.00000;150.00000;2.80088;1
 52.16565; 22.15200;    -0.37601;100.00000;150.00000;2.80097;1
 52.20467; 22.19100;    -0.37583;100.00000;150.00000;2.80106;1
 52.24370; 22.23000;    -0.37628;100.00000;150.00000;2.80116;1
 52.28274; 22.26900;    -0.37603;100.00000;150.00000;2.80125;1
 52.32178; 22.30800;    -0.37578;100.00000;150.00000;2.80134;1
 52.36083; 22.34700;    -0.37597;100.00000;150.00000;2.80144;1
 52.39990; 22.38600;    -0.37631;100.00000;150.00000;2.80153;1
 52.43899; 22.42500;    -0.37603;100.00000;150.00000;2.80162;1
 52.47807; 22.46400;    -0.37586;100.00000;150.00000;2.80172;1
 52.51715; 22.50300;    -0.37608;100.00000;150.00000;2.80181;1
 52.55623; 22.54200;    -0.37618;100.00000;150.00000;2.80190;1
 52.59530; 22.58100;    -0.37628;100.00000;150.00000;2.80199;1
 52.63435; 22.62000;    -0.37697;100.00000;150.00000;2.80209;1
 52.67341; 22.65900;    -0.37695;100.00000;150.00000;2.80218;1
 52.71244; 22.69800;    -0.37747;100.00000;150.00000;2.80227;1
 52.75147; 22.73700;    -0.37689;100.00000;150.00000;2.80237;1
 52.79047; 22.77600;    -0.37648;100.00000;150.00000;2.80246;1
 52.82945; 22.81500;    -0.37736;100.00000;150.00000;2.80255;1
 52.86842; 22.85400;    -0.37679;100.00000;150.00000;2.80264;1
 52.90739; 22.89300;    -0.37708;100.00000;150.00000;2.80273;1
 52.94636; 22.93200;    -0.37706;100.00000;150.00000;2.80283;1
 52.98529; 22.97100;    -0.37717;100.00000;150.00000;2.80292;1
 53.02423; 23.01000;    -0.37679;100.00000;150.00000;2.80301;1
 53.06316; 23.04900;    -0.37718;100.00000;150.00000;2.80310;1
 53.10209; 23.08800;    -0.37717;100.00000;150.00000;2.80320;1
 53.14100; 23.12700;    -0.37724;100.00000;150.00000;2.80329;1
 53.17992; 23.16600;    -0.37711;100.00000;150.00000;2.80338;1
 53.21885; 23.20500;    -0.37729;100.00000;150.00000;2.80347;1
 53.25777; 23.24400;    -0.37726;100.00000;150.00000;2.80356;1
 53.29669; 23.28300;    -0.37754;100.00000;150.00000;2.80366;1
 53.33563; 23.32200;    -0.37734;100.00000;150.00000;2.80375;1
 53.37456; 23.36100;    -0.37702;100.00000;150.00000;2.80384;1
 53.41350; 23.40000;    -0.37823;100.00000;150.00000;2.80393;1
 53.45247; 23.43900;    -0.37712;100.00000;150.00000;2.80402;1
 53.49147; 23.47800;    -0.37743;100.00000;150.00000;2.80412;1
 53.53046; 23.51700;    -0.37825;100.00000;150.00000;2.80421;1
 53.56947; 23.55600;    -0.37805;100.00000;150.00000;2.80430;1
 53.60851; 23.59500;    -0.37744;100.00000;150.00000;2.80439;1
 53.64756; 23.63400;    -0.37784;100.00000;150.00000;2.80448;1
 53.68662; 23.67300;    -0.37760;100.00000;150.00000;2.80458;1
 53.72570; 23.71200;    -0.37746;100.00000;150.00000;2.80467;1
 53.76476; 23.75100;    -0.37798;100.00000;150.00000;2.80476;1
 53.80382; 23.79000;    -0.37773;100.00000;150.00000;2.80485;1
 53.84288; 23.82900;    -0.37803;100.00000;150.00000;2.80494;1
 53.88192; 23.86800;    -0.37778;100.00000;150.00000;2.80504;1
 53.92094; 23.90700;    -0.37852;100.00000;150.00000;2.80513;1
 53.95996; 23.94600;    -0.37804;100.00000;150.00000;2.80522;1
 53.99898; 23.98500;    -0.37835;100.00000;150.00000;2.80531;1
 54.03799; 24.02400;    -0.37821;100.00000;150.00000;2.80540;1
 54.07700; 24.06300;    -0.37784;100.00000;150.00000;2.80549;1
 54.11601; 24.10200;    -0.37900;100.00000;150.00000;2.80559;1
 54.15501; 24.14100;    -0.37845;100.00000;150.00000;2.80568;1
 54.19402; 24.18000;    -0.37767;100.00000;150.00000;2.80577;1
