Repository: dorogao5/gC3N4-dsc-kinetics

# DSC kinetics of graphitic carbon nitride (g-C3N4) formation

Differential scanning calorimetry (DSC) and non-isothermal kinetic analysis of
graphitic carbon nitride (g-C3N4) formation from three precursors:

- **melamine** (Mel),
- **melamine barbiturate** (MelBar),
- **melamine thiobarbiturate** (MelTbar).

Each precursor was measured at three heating rates (1, 3 and 5 K/min) on a
NETZSCH DSC 204F1 Phoenix. The repository contains the raw instrument exports and
a self-contained Python pipeline that reproduces every processed curve, figure and
kinetic parameter from those raw files.

File: data/melamine/melamine_3K.txt (part 1 of 22)
#EXPORTTYPE:DATA ALL
#FILE:Mel_m=4.28ìã_30-600-20 C_3Kmin.ngb-sd7
#FORMAT:NETZSCH5
#FTYPE:ANSI
#IDENTITY:01
#DECIMAL:POINT
#SEPARATOR:SEMICOLON
#MTYPE:DSC
#INSTRUMENT:NETZSCH DSC 204F1 Phoenix
#PROJECT:
#DATE/TIME:17.06.2026 14:00
#CORR. FILE:
#TEMPCAL:13.02.2020_concavus.ngb-td7
#SENSITIVITY:24.09.2020_sensitivity.ngb-ed7
#LABORATORY:
#OPERATOR:
#REMARK:òèãåëü:  m=23,85 ìã  çàïðåññîâàí  äî ýêñïåð. m=46,05 ìã
#SAMPLE:Mel
#SAMPLE MASS /mg:4.28
#MATERIAL:
#REFERENCE:
#REFERENCE MASS /mg:0
#TYPE OF CRUCIBLE:Pan Al, open
#SAMPLE CRUCIBLE MASS /mg:0
#REFERENCE CRUCIBLE MASS /mg:0
#M.RANGE /µV:5000
#TAU-R:---
#CORR. CODE:000
#EXO:-1
#RANGE:30°C/3,0(K/min)/600°C/30,0(K/min)/20°C/
#SEGMENT:S1-2/2
#SEG. 1:30°C/3,0(K/min)/600°C
#SEG. 2:600°C/30,0(K/min)/20°C

##Temp./°C;Time/min;DSC/(mW/mg);Gas Flow(purge2)/(ml/min);Gas Flow(protective)/(ml/min);Sensit./(uV/mW);Segment
 29.90400;  0.00000;    -0.19168;100.00000;150.00000;2.74283;1
 29.90147;  0.01500;    -0.19142;100.00000;150.00000;2.74282;1
 29.90027;  0.03000;    -0.19122;100.00000;150.00000;2.74282;1
 29.89916;  0.04500;    -0.19116;100.00000;150.00000;2.74282;1
 29.89907;  0.06000;    -0.19129;100.00000;150.00000;2.74282;1
 29.89996;  0.07500;    -0.19149;100.00000;150.00000;2.74282;1
 29.90204;  0.09000;    -0.19174;100.00000;150.00000;2.74282;1
 29.90529;  0.10500;    -0.19226;100.00000;150.00000;2.74283;1
 29.90984;  0.12000;    -0.19239;100.00000;150.00000;2.74285;1
 29.91590;  0.13500;    -0.19220;100.00000;150.00000;2.74286;1
 29.92361;  0.15000;    -0.19271;100.00000;150.00000;2.74289;1
 29.93301;  0.16500;    -0.19368;100.00000;150.00000;2.74291;1
 29.94423;  0.18000;    -0.19342;100.00000;150.00000;2.74294;1
 29.95741;  0.19500;    -0.19374;100.00000;150.00000;2.74298;1
 29.97265;  0.21000;    -0.19354;100.00000;150.00000;2.74302;1
 29.98997;  0.22500;    -0.19393;100.00000;150.00000;2.74307;1
 30.00949;  0.24000;    -0.19392;100.00000;150.00000;2.74313;1
 30.03123;  0.25500;    -0.19417;100.00000;150.00000;2.74319;1
 30.05523;  0.27000;    -0.19410;100.00000;150.00000;2.74326;1
 30.08150;  0.28500;    -0.19415;100.00000;150.00000;2.74333;1
 30.11005;  0.30000;    -0.19401;100.00000;150.00000;2.74341;1
 30.14084;  0.31500;    -0.19387;100.00000;150.00000;2.74350;1
 30.17382;  0.33000;    -0.19386;100.00000;150.00000;2.74359;1
 30.20012;  0.34500;    -0.19353;100.00000;150.00000;2.74367;1
 30.22538;  0.36000;    -0.19391;100.00000;150.00000;2.74374;1
 30.25200;  0.37500;    -0.19377;100.00000;150.00000;2.74381;1
 30.28004;  0.39000;    -0.19356;100.00000;150.00000;2.74389;1
 30.30955;  0.40500;    -0.19342;100.00000;150.00000;2.74398;1
 30.34048;  0.42000;    -0.19353;100.00000;150.00000;2.74406;1
 30.37284;  0.43500;    -0.19339;100.00000;150.00000;2.74416;1
 30.40663;  0.45000;    -0.19292;100.00000;150.00000;2.74425;1
 30.44186;  0.46500;    -0.19225;100.00000;150.00000;2.74435;1
 30.47854;  0.48000;    -0.19230;100.00000;150.00000;2.74445;1
 30.51662;  0.49500;    -0.19209;100.00000;150.00000;2.74456;1
 30.55613;  0.51000;    -0.19129;100.00000;150.00000;2.74467;1
 30.59703;  0.52500;    -0.19114;100.00000;150.00000;2.74479;1
 30.63934;  0.54000;    -0.19099;100.00000;150.00000;2.74491;1
 30.68301;  0.55500;    -0.19039;100.00000;150.00000;2.74503;1
 30.72803;  0.57000;    -0.18978;100.00000;150.00000;2.74516;1
 30.77439;  0.58500;    -0.18944;100.00000;150.00000;2.74529;1
 30.82204;  0.60000;    -0.18890;100.00000;150.00000;2.74542;1
 30.87094;  0.61500;    -0.18829;100.00000;150.00000;2.74556;1
 30.92110;  0.63000;    -0.18801;100.00000;150.00000;2.74570;1
 30.97244;  0.64500;    -0.18708;100.00000;150.00000;2.74585;1
 31.02495;  0.66000;    -0.18686;100.00000;150.00000;2.74599;1
 31.07862;  0.67500;    -0.18651;100.00000;150.00000;2.74614;1
 31.13335;  0.69000;    -0.18583;100.00000;150.00000;2.74630;1
 31.18911;  0.70500;    -0.18509;100.00000;150.00000;2.74645;1
 31.24588;  0.72000;    -0.18455;100.00000;150.00000;2.74661;1
 31.30359;  0.73500;    -0.18420;100.00000;150.00000;2.74677;1
 31.36220;  0.75000;    -0.18378;100.00000;150.00000;2.74694;1
 31.42168;  0.76500;    -0.18317;100.00000;150.00000;2.74711;1
 31.48200;  0.78000;    -0.18243;100.00000;150.00000;2.74727;1
 31.54305;  0.79500;    -0.18175;100.00000;150.00000;2.74745;1
 31.60481;  0.81000;    -0.18121;100.00000;150.00000;2.74762;1
 31.66727;  0.82500;    -0.18079;100.00000;150.00000;2.74779;1
 31.73030;  0.84000;    -0.17998;100.00000;150.00000;2.74797;1
 31.79388;  0.85500;    -0.17982;100.00000;150.00000;2.74815;1
 31.85798;  0.87000;    -0.17927;100.00000;150.00000;2.74833;1
 31.92252;  0.88500;    -0.17879;100.00000;150.00000;2.74851;1
 31.98749;  0.90000;    -0.17831;100.00000;150.00000;2.74869;1
 32.05279;  0.91500;    -0.17783;100.00000;150.00000;2.74887;1
 32.11840;  0.93000;    -0.17760;100.00000;150.00000;2.74905;1
 32.18430;  0.94500;    -0.17706;100.00000;150.00000;2.74924;1
 32.25038;  0.96000;    -0.17631;100.00000;150.00000;2.74942;1
 32.31665;  0.97500;    -0.17648;100.00000;150.00000;2.74961;1
 32.38308;  0.99000;    -0.17625;100.00000;150.00000;2.74979;1
 32.44958;  1.00500;    -0.17616;100.00000;150.00000;2.74998;1
 32.51615;  1.02000;    -0.17581;100.00000;150.00000;2.75016;1
 32.58269;  1.03500;    -0.17584;100.00000;150.00000;2.75035;1
 32.64921;  1.05000;    -0.17549;100.00000;150.00000;2.75053;1
 32.71565;  1.06500;    -0.17507;100.00000;150.00000;2.75072;1
 32.78197;  1.08000;    -0.17491;100.00000;150.00000;2.75090;1
 32.84813;  1.09500;    -0.17502;100.00000;150.00000;2.75108;1
 32.91417;  1.11000;    -0.17499;100.00000;150.00000;2.75127;1
 32.97999;  1.12500;    -0.17509;100.00000;150.00000;2.75145;1
 33.04556;  1.14000;    -0.17474;100.00000;150.00000;2.75163;1
 33.11086;  1.15500;    -0.17451;100.00000;150.00000;2.75181;1
 33.17590;  1.17000;    -0.17461;100.00000;150.00000;2.75199;1
 33.24065;  1.18500;    -0.17465;100.00000;150.00000;2.75217;1
 33.30507;  1.20000;    -0.17443;100.00000;150.00000;2.75235;1
 33.36914;  1.21500;    -0.17447;100.00000;150.00000;2.75253;1
 33.43287;  1.23000;    -0.17457;100.00000;150.00000;2.75270;1
 33.49620;  1.24500;    -0.17480;100.00000;150.00000;2.75288;1
 33.55912;  1.26000;    -0.17478;100.00000;150.00000;2.75305;1
 33.62166;  1.27500;    -0.17501;100.00000;150.00000;2.75322;1
 33.68377;  1.29000;    -0.17505;100.00000;150.00000;2.75340;1
 33.74546;  1.30500;    -0.17509;100.00000;150.00000;2.75357;1
 33.80672;  1.32000;    -0.17506;100.00000;150.00000;2.75373;1
 33.86752;  1.33500;    -0.17542;100.00000;150.00000;2.75390;1
 33.92785;  1.35000;    -0.17585;100.00000;150.00000;2.75407;1
 33.98776;  1.36500;    -0.17634;100.00000;150.00000;2.75423;1
 34.04719;  1.38000;    -0.17670;100.00000;150.00000;2.75440;1
 34.10611;  1.39500;    -0.17655;100.00000;150.00000;2.75456;1
 34.16462;  1.41000;    -0.17698;100.00000;150.00000;2.75472;1
 34.22265;  1.42500;    -0.17708;100.00000;150.00000;2.75488;1
 34.28017;  1.44000;    -0.17725;100.00000;150.00000;2.75504;1
 34.33723;  1.45500;    -0.17762;100.00000;150.00000;2.75519;1
 34.39381;  1.47000;    -0.17779;100.00000;150.00000;2.75535;1
 34.44993;  1.48500;    -0.17809;100.00000;150.00000;2.75550;1
 34.50561;  1.50000;    -0.17832;100.00000;150.00000;2.75566;1
 34.56083;  1.51500;    -0.17849;100.00000;150.00000;2.75581;1
 34.61560;  1.53000;    -0.17886;100.00000;150.00000;2.75596;1
 34.66992;  1.54500;    -0.17929;100.00000;150.00000;2.75611;1
 34.72380;  1.56000;    -0.17966;100.00000;150.00000;2.75625;1
 34.77721;  1.57500;    -0.18009;100.00000;150.00000;2.75640;1
 34.83021;  1.59000;    -0.18006;100.00000;150.00000;2.75655;1
 34.88278;  1.60500;    -0.18017;100.00000;150.00000;2.75669;1
 34.93490;  1.62000;    -0.18060;100.00000;150.00000;2.75683;1
 34.98663;  1.63500;    -0.18129;100.00000;150.00000;2.75697;1
 35.03794;  1.65000;    -0.18153;100.00000;150.00000;2.75711;1
 35.08883;  1.66500;    -0.18163;100.00000;150.00000;2.75725;1
 35.13934;  1.68000;    -0.18174;100.00000;150.00000;2.75739;1
 35.18946;  1.69500;    -0.18250;100.00000;150.00000;2.75753;1
 35.23923;  1.71000;    -0.18274;100.00000;150.00000;2.75766;1
 35.28862;  1.72500;    -0.18265;100.00000;150.00000;2.75780;1
 35.33764;  1.74000;    -0.18263;100.00000;150.00000;2.75793;1
 35.38635;  1.75500;    -0.18319;100.00000;150.00000;2.75806;1
 35.43471;  1.77000;    -0.18343;100.00000;150.00000;2.75820;1
 35.48275;  1.78500;    -0.18354;100.00000;150.00000;2.75833;1
 35.53046;  1.80000;    -0.18384;100.00000;150.00000;2.75846;1
 35.57789;  1.81500;    -0.18401;100.00000;150.00000;2.75859;1
 35.62502;  1.83000;    -0.18399;100.00000;150.00000;2.75871;1
 35.67183;  1.84500;    -0.18410;100.00000;150.00000;2.75884;1
 35.71836;  1.86000;    -0.18441;100.00000;150.00000;2.75897;1
 35.76462;  1.87500;    -0.18497;100.00000;150.00000;2.75909;1
 35.81062;  1.89000;    -0.18514;100.00000;150.00000;2.75922;1
 35.85638;  1.90500;    -0.18532;100.00000;150.00000;2.75934;1
 35.90191;  1.92000;    -0.18562;100.00000;150.00000;2.75947;1
 35.94717;  1.93500;    -0.18573;100.00000;150.00000;2.75959;1
 35.99221;  1.95000;    -0.18603;100.00000;150.00000;2.75971;1
 36.03705;  1.96500;    -0.18608;100.00000;150.00000;2.75983;1
 36.08165;  1.98000;    -0.18619;100.00000;150.00000;2.75995;1
 36.12609;  1.99500;    -0.18643;100.00000;150.00000;2.76007;1
 36.17034;  2.01000;    -0.18661;100.00000;150.00000;2.76019;1
 36.21440;  2.02500;    -0.18659;100.00000;150.00000;2.76031;1
 36.25829;  2.04000;    -0.18676;100.00000;150.00000;2.76043;1
 36.30204;  2.05500;    -0.18700;100.00000;150.00000;2.76055;1
 36.34563;  2.07000;    -0.18750;100.00000;150.00000;2.76067;1
 36.38902;  2.08500;    -0.18774;100.00000;150.00000;2.76079;1
 36.43232;  2.10000;    -0.18766;100.00000;150.00000;2.76090;1
 36.47550;  2.11500;    -0.18764;100.00000;150.00000;2.76102;1
 36.51856;  2.13000;    -0.18768;100.00000;150.00000;2.76114;1
 36.56152;  2.14500;    -0.18792;100.00000;150.00000;2.76125;1
 36.60432;  2.16000;    -0.18816;100.00000;150.00000;2.76137;1
 36.64702;  2.17500;    -0.18840;100.00000;150.00000;2.76148;1
 36.68966;  2.19000;    -0.18826;100.00000;150.00000;2.76160;1
 36.73218;  2.20500;    -0.18856;100.00000;150.00000;2.76171;1
 36.77464;  2.22000;    -0.18854;100.00000;150.00000;2.76183;1
 36.81704;  2.23500;    -0.18891;100.00000;150.00000;2.76194;1
 36.85939;  2.25000;    -0.18902;100.00000;150.00000;2.76206;1
 36.90167;  2.26500;    -0.18965;100.00000;150.00000;2.76217;1
 36.94389;  2.28000;    -0.18963;100.00000;150.00000;2.76228;1
 36.98611;  2.29500;    -0.18942;100.00000;150.00000;2.76240;1
 37.02829;  2.31000;    -0.18921;100.00000;150.00000;2.76251;1
 37.07042;  2.32500;    -0.18932;100.00000;150.00000;2.76262;1
 37.11253;  2.34000;    -0.18943;100.00000;150.00000;2.76274;1
 37.15462;  2.35500;    -0.18954;100.00000;150.00000;2.76285;1
 37.19672;  2.37000;    -0.18991;100.00000;150.00000;2.76296;1
 37.23878;  2.38500;    -0.19009;100.00000;150.00000;2.76308;1
 37.28086;  2.40000;    -0.18994;100.00000;150.00000;2.76319;1
 37.32297;  2.41500;    -0.19024;100.00000;150.00000;2.76330;1
 37.36506;  2.43000;    -0.19016;100.00000;150.00000;2.76342;1
 37.40716;  2.44500;    -0.19047;100.00000;150.00000;2.76353;1
 37.44928;  2.46000;    -0.19013;100.00000;150.00000;2.76364;1
 37.49142;  2.47500;    -0.19017;100.00000;150.00000;2.76376;1
 37.53358;  2.49000;    -0.19028;100.00000;150.00000;2.76387;1
 37.57579;  2.50500;    -0.19033;100.00000;150.00000;2.76398;1
 37.61801;  2.52000;    -0.19031;100.00000;150.00000;2.76410;1
 37.66029;  2.53500;    -0.19055;100.00000;150.00000;2.76421;1
 37.70258;  2.55000;    -0.19086;100.00000;150.00000;2.76432;1
 37.74493;  2.56500;    -0.19084;100.00000;150.00000;2.76444;1
 37.78729;  2.58000;    -0.19088;100.00000;150.00000;2.76455;1
 37.82972;  2.59500;    -0.19099;100.00000;150.00000;2.76466;1
 37.87220;  2.61000;    -0.19078;100.00000;150.00000;2.76478;1
 37.91472;  2.62500;    -0.19064;100.00000;150.00000;2.76489;1
 37.95730;  2.64000;    -0.19068;100.00000;150.00000;2.76500;1
 37.99990;  2.65500;    -0.19079;100.00000;150.00000;2.76512;1
 38.04255;  2.67000;    -0.19084;100.00000;150.00000;2.76523;1
 38.08528;  2.68500;    -0.19063;100.00000;150.00000;2.76535;1
 38.12804;  2.70000;    -0.19074;100.00000;150.00000;2.76546;1
 38.17087;  2.71500;    -0.19104;100.00000;150.00000;2.76557;1
 38.21376;  2.73000;    -0.19089;100.00000;150.00000;2.76569;1
 38.25672;  2.74500;    -0.19133;100.00000;150.00000;2.76580;1
 38.29974;  2.76000;    -0.19125;100.00000;150.00000;2.76592;1
 38.34282;  2.77500;    -0.19148;100.00000;150.00000;2.76603;1
 38.38595;  2.79000;    -0.19140;100.00000;150.00000;2.76615;1
 38.42914;  2.80500;    -0.19119;100.00000;150.00000;2.76626;1
 38.47242;  2.82000;    -0.19091;100.00000;150.00000;2.76638;1
 38.51576;  2.83500;    -0.19109;100.00000;150.00000;2.76649;1
 38.55917;  2.85000;    -0.19094;100.00000;150.00000;2.76661;1
 38.60262;  2.86500;    -0.19105;100.00000;150.00000;2.76673;1
 38.64616;  2.88000;    -0.19129;100.00000;150.00000;2.76684;1
 38.68975;  2.89500;    -0.19133;100.00000;150.00000;2.76696;1
 38.73341;  2.91000;    -0.19125;100.00000;150.00000;2.76707;1
 38.77715;  2.92500;    -0.19130;100.00000;150.00000;2.76719;1
 38.82093;  2.94000;    -0.19134;100.00000;150.00000;2.76731;1
 38.86475;  2.95500;    -0.19184;100.00000;150.00000;2.76742;1
 38.90861;  2.97000;    -0.19176;100.00000;150.00000;2.76754;1
 38.95254;  2.98500;    -0.19180;100.00000;150.00000;2.76766;1
 38.99657;  3.00000;    -0.19172;100.00000;150.00000;2.76777;1
 39.04063;  3.01500;    -0.19183;100.00000;150.00000;2.76789;1
 39.08473;  3.03000;    -0.19194;100.00000;150.00000;2.76801;1
 39.12891;  3.04500;    -0.19198;100.00000;150.00000;2.76812;1
 39.17316;  3.06000;    -0.19203;100.00000;150.00000;2.76824;1
 39.21745;  3.07500;    -0.19182;100.00000;150.00000;2.76836;1
 39.26176;  3.09000;    -0.19186;100.00000;150.00000;2.76848;1
 39.30614;  3.10500;    -0.19223;100.00000;150.00000;2.76859;1
 39.35058;  3.12000;    -0.19221;100.00000;150.00000;2.76871;1
 39.39508;  3.13500;    -0.19213;100.00000;150.00000;2.76883;1
 39.43962;  3.15000;    -0.19191;100.00000;150.00000;2.76895;1
 39.48415;  3.16500;    -0.19177;100.00000;150.00000;2.76906;1
 39.52872;  3.18000;    -0.19181;100.00000;150.00000;2.76918;1
 39.57336;  3.19500;    -0.19199;100.00000;150.00000;2.76930;1
 39.61803;  3.21000;    -0.19177;100.00000;150.00000;2.76942;1
 39.66275;  3.22500;    -0.19182;100.00000;150.00000;2.76954;1
 39.70752;  3.24000;    -0.19186;100.00000;150.00000;2.76965;1
 39.75233;  3.25500;    -0.19217;100.00000;150.00000;2.76977;1
 39.79717;  3.27000;    -0.19228;100.00000;150.00000;2.76989;1
 39.84207;  3.28500;    -0.19226;100.00000;150.00000;2.77001;1
 39.88698;  3.30000;    -0.19211;100.00000;150.00000;2.77013;1
 39.93194;  3.31500;    -0.19209;100.00000;150.00000;2.77025;1
 39.97697;  3.33000;    -0.19207;100.00000;150.00000;2.77036;1
 40.02199;  3.34500;    -0.19179;100.00000;150.00000;2.77048;1
 40.06708;  3.36000;    -0.19210;100.00000;150.00000;2.77060;1
 40.11222;  3.37500;    -0.19221;100.00000;150.00000;2.77072;1
 40.15737;  3.39000;    -0.19225;100.00000;150.00000;2.77084;1
 40.20256;  3.40500;    -0.19230;100.00000;150.00000;2.77096;1
 40.24778;  3.42000;    -0.19221;100.00000;150.00000;2.77108;1
 40.29301;  3.43500;    -0.19219;100.00000;150.00000;2.77120;1
 40.33829;  3.45000;    -0.19237;100.00000;150.00000;2.77132;1
 40.38358;  3.46500;    -0.19222;100.00000;150.00000;2.77143;1
 40.42889;  3.48000;    -0.19226;100.00000;150.00000;2.77155;1
 40.47421;  3.49500;    -0.19237;100.00000;150.00000;2.77167;1
 40.51956;  3.51000;    -0.19255;100.00000;150.00000;2.77179;1
 40.56496;  3.52500;    -0.19266;100.00000;150.00000;2.77191;1
 40.61037;  3.54000;    -0.19251;100.00000;150.00000;2.77203;1
 40.65581;  3.55500;    -0.19262;100.00000;150.00000;2.77215;1
 40.70123;  3.57000;    -0.19273;100.00000;150.00000;2.77227;1
 40.74667;  3.58500;    -0.19271;100.00000;150.00000;2.77239;1
 40.79213;  3.60000;    -0.19249;100.00000;150.00000;2.77251;1
 40.83758;  3.61500;    -0.19254;100.00000;150.00000;2.77262;1
 40.88308;  3.63000;    -0.19239;100.00000;150.00000;2.77274;1
 40.92860;  3.64500;    -0.19237;100.00000;150.00000;2.77286;1
 40.97412;  3.66000;    -0.19280;100.00000;150.00000;2.77298;1
 41.01964;  3.67500;    -0.19265;100.00000;150.00000;2.77310;1
 41.06517;  3.69000;    -0.19289;100.00000;150.00000;2.77322;1
 41.11071;  3.70500;    -0.19300;100.00000;150.00000;2.77334;1
 41.15621;  3.72000;    -0.19266;100.00000;150.00000;2.77346;1
 41.20174;  3.73500;    -0.19245;100.00000;150.00000;2.77358;1
 41.24730;  3.75000;    -0.19269;100.00000;150.00000;2.77369;1
 41.29287;  3.76500;    -0.19280;100.00000;150.00000;2.77381;1
 41.33843;  3.78000;    -0.19290;100.00000;150.00000;2.77393;1
 41.38396;  3.79500;    -0.19269;100.00000;150.00000;2.77405;1
 41.42948;  3.81000;    -0.19267;100.00000;150.00000;2.77417;1
 41.47502;  3.82500;    -0.19265;100.00000;150.00000;2.77429;1
 41.52061;  3.84000;    -0.19283;100.00000;150.00000;2.77441;1
 41.56620;  3.85500;    -0.19306;100.00000;150.00000;2.77453;1
 41.61179;  3.87000;    -0.19298;100.00000;150.00000;2.77464;1
 41.65736;  3.88500;    -0.19303;100.00000;150.00000;2.77476;1
 41.70294;  3.90000;    -0.19294;100.00000;150.00000;2.77488;1
 41.74853;  3.91500;    -0.19273;100.00000;150.00000;2.77500;1
 41.79411;  3.93000;    -0.19271;100.00000;150.00000;2.77512;1
 41.83963;  3.94500;    -0.19314;100.00000;150.00000;2.77524;1
 41.88517;  3.96000;    -0.19293;100.00000;150.00000;2.77535;1
 41.93071;  3.97500;    -0.19285;100.00000;150.00000;2.77547;1
 41.97625;  3.99000;    -0.19283;100.00000;150.00000;2.77559;1
 42.02176;  4.00500;    -0.19345;100.00000;150.00000;2.77571;1
 42.06729;  4.02000;    -0.19272;100.00000;150.00000;2.77583;1
 42.11279;  4.03500;    -0.19322;100.00000;150.00000;2.77594;1
 42.15829;  4.05000;    -0.19249;100.00000;150.00000;2.77606;1
 42.20379;  4.06500;    -0.19331;100.00000;150.00000;2.77618;1
 42.24928;  4.08000;    -0.19335;100.00000;150.00000;2.77630;1
 42.29476;  4.09500;    -0.19333;100.00000;150.00000;2.77642;1
 42.34022;  4.11000;    -0.19331;100.00000;150.00000;2.77653;1
 42.38569;  4.12500;    -0.19317;100.00000;150.00000;2.77665;1
 42.43114;  4.14000;    -0.19295;100.00000;150.00000;2.77677;1
 42.47657;  4.15500;    -0.19306;100.00000;150.00000;2.77689;1
 42.52204;  4.17000;    -0.19330;100.00000;150.00000;2.77700;1
 42.56749;  4.18500;    -0.19341;100.00000;150.00000;2.77712;1
 42.61290;  4.20000;    -0.19352;100.00000;150.00000;2.77724;1
 42.65830;  4.21500;    -0.19350;100.00000;150.00000;2.77736;1
 42.70371;  4.23000;    -0.19367;100.00000;150.00000;2.77747;1
 42.74912;  4.24500;    -0.19353;100.00000;150.00000;2.77759;1
 42.79452;  4.26000;    -0.19357;100.00000;150.00000;2.77771;1
 42.83991;  4.27500;    -0.19368;100.00000;150.00000;2.77782;1
 42.88530;  4.29000;    -0.19385;100.00000;150.00000;2.77794;1
 42.93067;  4.30500;    -0.19390;100.00000;150.00000;2.77806;1
 42.97602;  4.32000;    -0.19407;100.00000;150.00000;2.77817;1
 43.02136;  4.33500;    -0.19405;100.00000;150.00000;2.77829;1
 43.06671;  4.35000;    -0.19423;100.00000;150.00000;2.77841;1
 43.11205;  4.36500;    -0.19427;100.00000;150.00000;2.77852;1
 43.15739;  4.38000;    -0.19419;100.00000;150.00000;2.77864;1
 43.20272;  4.39500;    -0.19442;100.00000;150.00000;2.77876;1
 43.24801;  4.41000;    -0.19434;100.00000;150.00000;2.77887;1
 43.29330;  4.42500;    -0.19426;100.00000;150.00000;2.77899;1
 43.33858;  4.44000;    -0.19443;100.00000;150.00000;2.77911;1
 43.38383;  4.45500;    -0.19448;100.00000;150.00000;2.77922;1
 43.42908;  4.47000;    -0.19433;100.00000;150.00000;2.77934;1
 43.47432;  4.48500;    -0.19450;100.00000;150.00000;2.77945;1
 43.51955;  4.50000;    -0.19461;100.00000;150.00000;2.77957;1
 43.56479;  4.51500;    -0.19472;100.00000;150.00000;2.77969;1
 43.61000;  4.53000;    -0.19496;100.00000;150.00000;2.77980;1
 43.65520;  4.54500;    -0.19475;100.00000;150.00000;2.77992;1
 43.70039;  4.56000;    -0.19473;100.00000;150.00000;2.78003;1
 43.74557;  4.57500;    -0.19484;100.00000;150.00000;2.78015;1
 43.79073;  4.59000;    -0.19424;100.00000;150.00000;2.78026;1
 43.83589;  4.60500;    -0.19441;100.00000;150.00000;2.78038;1
 43.88106;  4.62000;    -0.19459;100.00000;150.00000;2.78050;1
 43.92624;  4.63500;    -0.19495;100.00000;150.00000;2.78061;1
 43.97137;  4.65000;    -0.19544;100.00000;150.00000;2.78073;1
 44.01650;  4.66500;    -0.19549;100.00000;150.00000;2.78084;1
 44.06165;  4.68000;    -0.19534;100.00000;150.00000;2.78096;1
 44.10678;  4.69500;    -0.19539;100.00000;150.00000;2.78107;1
 44.15188;  4.71000;    -0.19530;100.00000;150.00000;2.78119;1
 44.19698;  4.72500;    -0.19529;100.00000;150.00000;2.78130;1
 44.24209;  4.74000;    -0.19552;100.00000;150.00000;2.78142;1
 44.28719;  4.75500;    -0.19557;100.00000;150.00000;2.78153;1
 44.33230;  4.77000;    -0.19549;100.00000;150.00000;2.78165;1
 44.37739;  4.78500;    -0.19547;100.00000;150.00000;2.78176;1
 44.42249;  4.80000;    -0.19570;100.00000;150.00000;2.78188;1
 44.46758;  4.81500;    -0.19588;100.00000;150.00000;2.78199;1
 44.51263;  4.83000;    -0.19554;100.00000;150.00000;2.78211;1
 44.55764;  4.84500;    -0.19558;100.00000;150.00000;2.78222;1
 44.60263;  4.86000;    -0.19556;100.00000;150.00000;2.78233;1
 44.64766;  4.87500;    -0.19580;100.00000;150.00000;2.78245;1
 44.69269;  4.89000;    -0.19604;100.00000;150.00000;2.78256;1
 44.73772;  4.90500;    -0.19621;100.00000;150.00000;2.78268;1
 44.78272;  4.92000;    -0.19613;100.00000;150.00000;2.78279;1
 44.82772;  4.93500;    -0.19579;100.00000;150.00000;2.78291;1
 44.87271;  4.95000;    -0.19603;100.00000;150.00000;2.78302;1
 44.91768;  4.96500;    -0.19601;100.00000;150.00000;2.78313;1
 44.96266;  4.98000;    -0.19586;100.00000;150.00000;2.78325;1
 45.00766;  4.99500;    -0.19597;100.00000;150.00000;2.78336;1
 45.05266;  5.01000;    -0.19595;100.00000;150.00000;2.78348;1
 45.09766;  5.02500;    -0.19600;100.00000;150.00000;2.78359;1
 45.14265;  5.04000;    -0.19591;100.00000;150.00000;2.78370;1
 45.18764;  5.05500;    -0.19602;100.00000;150.00000;2.78382;1
 45.23262;  5.07000;    -0.19619;100.00000;150.00000;2.78393;1
 45.27761;  5.08500;    -0.19618;100.00000;150.00000;2.78405;1
 45.32262;  5.10000;    -0.19654;100.00000;150.00000;2.78416;1
 45.36762;  5.11500;    -0.19671;100.00000;150.00000;2.78427;1
 45.41262;  5.13000;    -0.19657;100.00000;150.00000;2.78439;1
 45.45763;  5.14500;    -0.19642;100.00000;150.00000;2.78450;1
 45.50266;  5.16000;    -0.19653;100.00000;150.00000;2.78461;1
 45.54766;  5.17500;    -0.19645;100.00000;150.00000;2.78473;1
 45.59266;  5.19000;    -0.19623;100.00000;150.00000;2.78484;1
 45.63765;  5.20500;    -0.19628;100.00000;150.00000;2.78495;1
 45.68264;  5.22000;    -0.19671;100.00000;150.00000;2.78507;1
 45.72764;  5.23500;    -0.19669;100.00000;150.00000;2.78518;1
 45.77263;  5.25000;    -0.19680;100.00000;150.00000;2.78529;1
 45.81764;  5.26500;    -0.19678;100.00000;150.00000;2.78541;1
 45.86265;  5.28000;    -0.19676;100.00000;150.00000;2.78552;1
 45.90767;  5.29500;    -0.19642;100.00000;150.00000;2.78563;1
 45.95270;  5.31000;    -0.19628;100.00000;150.00000;2.78575;1
 45.99773;  5.32500;    -0.19632;100.00000;150.00000;2.78586;1
 46.04274;  5.34000;    -0.19675;100.00000;150.00000;2.78597;1
 46.08776;  5.35500;    -0.19667;100.00000;150.00000;2.78609;1
 46.13278;  5.37000;    -0.19671;100.00000;150.00000;2.78620;1
 46.17782;  5.38500;    -0.19663;100.00000;150.00000;2.78631;1
 46.22284;  5.40000;    -0.19680;100.00000;150.00000;2.78643;1
 46.26784;  5.41500;    -0.19685;100.00000;150.00000;2.78654;1
 46.31284;  5.43000;    -0.19683;100.00000;150.00000;2.78665;1
 46.35785;  5.44500;    -0.19668;100.00000;150.00000;2.78676;1
 46.40287;  5.46000;    -0.19698;100.00000;150.00000;2.78688;1
 46.44788;  5.47500;    -0.19709;100.00000;150.00000;2.78699;1
 46.49290;  5.49000;    -0.19726;100.00000;150.00000;2.78710;1
 46.53795;  5.50500;    -0.19712;100.00000;150.00000;2.78721;1
 46.58300;  5.52000;    -0.19723;100.00000;150.00000;2.78733;1
 46.62807;  5.53500;    -0.19721;100.00000;150.00000;2.78744;1
 46.67312;  5.55000;    -0.19776;100.00000;150.00000;2.78755;1
 46.71815;  5.56500;    -0.19774;100.00000;150.00000;2.78767;1
 46.76316;  5.58000;    -0.19766;100.00000;150.00000;2.78778;1
 46.80821;  5.59500;    -0.19758;100.00000;150.00000;2.78789;1
 46.85327;  5.61000;    -0.19756;100.00000;150.00000;2.78800;1
 46.89834;  5.62500;    -0.19812;100.00000;150.00000;2.78811;1
 46.94339;  5.64000;    -0.19823;100.00000;150.00000;2.78823;1
 46.98844;  5.65500;    -0.19833;100.00000;150.00000;2.78834;1
 47.03350;  5.67000;    -0.19800;100.00000;150.00000;2.78845;1
 47.07853;  5.68500;    -0.19785;100.00000;150.00000;2.78856;1
 47.12358;  5.70000;    -0.19802;100.00000;150.00000;2.78868;1
 47.16864;  5.71500;    -0.19787;100.00000;150.00000;2.78879;1
 47.21370;  5.73000;    -0.19773;100.00000;150.00000;2.78890;1
 47.25877;  5.74500;    -0.19771;100.00000;150.00000;2.78901;1
 47.30383;  5.76000;    -0.19763;100.00000;150.00000;2.78912;1
 47.34888;  5.77500;    -0.19754;100.00000;150.00000;2.78924;1
 47.39397;  5.79000;    -0.19740;100.00000;150.00000;2.78935;1
 47.43903;  5.80500;    -0.19744;100.00000;150.00000;2.78946;1
 47.48411;  5.82000;    -0.19723;100.00000;150.00000;2.78957;1
 47.52918;  5.83500;    -0.19753;100.00000;150.00000;2.78968;1
 47.57425;  5.85000;    -0.19777;100.00000;150.00000;2.78980;1
 47.61932;  5.86500;    -0.19794;100.00000;150.00000;2.78991;1
 47.66438;  5.88000;    -0.19811;100.00000;150.00000;2.79002;1
 47.70947;  5.89500;    -0.19822;100.00000;150.00000;2.79013;1
 47.75455;  5.91000;    -0.19808;100.00000;150.00000;2.79024;1
 47.79962;  5.92500;    -0.19819;100.00000;150.00000;2.79036;1
 47.84468;  5.94000;    -0.19823;100.00000;150.00000;2.79047;1
 47.88974;  5.95500;    -0.19821;100.00000;150.00000;2.79058;1
 47.93478;  5.97000;    -0.19807;100.00000;150.00000;2.79069;1
 47.97984;  5.98500;    -0.19837;100.00000;150.00000;2.79080;1
 48.02491;  6.00000;    -0.19841;100.00000;150.00000;2.79091;1
 48.06997;  6.01500;    -0.19826;100.00000;150.00000;2.79102;1
 48.11505;  6.03000;    -0.19831;100.00000;150.00000;2.79113;1
 48.16012;  6.04500;    -0.19823;100.00000;150.00000;2.79125;1
 48.20521;  6.06000;    -0.19821;100.00000;150.00000;2.79136;1
 48.25027;  6.07500;    -0.19825;100.00000;150.00000;2.79147;1
 48.29534;  6.09000;    -0.19836;100.00000;150.00000;2.79158;1
 48.34042;  6.10500;    -0.19802;100.00000;150.00000;2.79169;1
 48.38549;  6.12000;    -0.19813;100.00000;150.00000;2.79180;1
 48.43058;  6.13500;    -0.19850;100.00000;150.00000;2.79191;1
 48.47566;  6.15000;    -0.19848;100.00000;150.00000;2.79202;1
 48.52074;  6.16500;    -0.19839;100.00000;150.00000;2.79214;1
 48.56581;  6.18000;    -0.19863;100.00000;150.00000;2.79225;1
 48.61088;  6.19500;    -0.19893;100.00000;150.00000;2.79236;1
 48.65592;  6.21000;    -0.19885;100.00000;150.00000;2.79247;1
 48.70098;  6.22500;    -0.19896;100.00000;150.00000;2.79258;1
 48.74603;  6.24000;    -0.19907;100.00000;150.00000;2.79269;1
 48.79109;  6.25500;    -0.19898;100.00000;150.00000;2.79280;1
 48.83612;  6.27000;    -0.19922;100.00000;150.00000;2.79291;1
 48.88115;  6.28500;    -0.19927;100.00000;150.00000;2.79302;1
 48.92617;  6.30000;    -0.19918;100.00000;150.00000;2.79313;1
 48.97122;  6.31500;    -0.19929;100.00000;150.00000;2.79324;1
 49.01624;  6.33000;    -0.19927;100.00000;150.00000;2.79335;1
 49.06126;  6.34500;    -0.19900;100.00000;150.00000;2.79346;1
 49.10627;  6.36000;    -0.19924;100.00000;150.00000;2.79357;1
 49.15129;  6.37500;    -0.19922;100.00000;150.00000;2.79368;1
 49.19629;  6.39000;    -0.19875;100.00000;150.00000;2.79379;1
 49.24129;  6.40500;    -0.19848;100.00000;150.00000;2.79390;1
 49.28630;  6.42000;    -0.19871;100.00000;150.00000;2.79401;1
 49.33129;  6.43500;    -0.19921;100.00000;150.00000;2.79412;1
 49.37627;  6.45000;    -0.19925;100.00000;150.00000;2.79423;1
 49.42126;  6.46500;    -0.19949;100.00000;150.00000;2.79434;1
 49.46626;  6.48000;    -0.19953;100.00000;150.00000;2.79445;1
 49.51124;  6.49500;    -0.19907;100.00000;150.00000;2.79456;1
 49.55626;  6.51000;    -0.19956;100.00000;150.00000;2.79467;1
 49.60127;  6.52500;    -0.19903;100.00000;150.00000;2.79478;1
 49.64628;  6.54000;    -0.19927;100.00000;150.00000;2.79489;1
 49.69130;  6.55500;    -0.19969;100.00000;150.00000;2.79500;1
 49.73630;  6.57000;    -0.19999;100.00000;150.00000;2.79511;1
 49.78133;  6.58500;    -0.19959;100.00000;150.00000;2.79522;1
 49.82636;  6.60000;    -0.19996;100.00000;150.00000;2.79533;1
 49.87141;  6.61500;    -0.19968;100.00000;150.00000;2.79544;1
 49.91646;  6.63000;    -0.19992;100.00000;150.00000;2.79555;1
 49.96150;  6.64500;    -0.20022;100.00000;150.00000;2.79566;1
 50.00653;  6.66000;    -0.20026;100.00000;150.00000;2.79577;1
 50.05157;  6.67500;    -0.19993;100.00000;150.00000;2.79588;1
 50.09660;  6.69000;    -0.20010;100.00000;150.00000;2.79599;1
 50.14162;  6.70500;    -0.20008;100.00000;150.00000;2.79610;1
 50.18665;  6.72000;    -0.19993;100.00000;150.00000;2.79621;1
 50.23167;  6.73500;    -0.20011;100.00000;150.00000;2.79632;1
 50.27669;  6.75000;    -0.19983;100.00000;150.00000;2.79643;1
 50.32172;  6.76500;    -0.20032;100.00000;150.00000;2.79653;1
 50.36674;  6.78000;    -0.20037;100.00000;150.00000;2.79664;1
 50.41175;  6.79500;    -0.20022;100.00000;150.00000;2.79675;1
 50.45674;  6.81000;    -0.20033;100.00000;150.00000;2.79686;1
 50.50175;  6.82500;    -0.20050;100.00000;150.00000;2.79697;1
 50.54675;  6.84000;    -0.20036;100.00000;150.00000;2.79708;1
 50.59177;  6.85500;    -0.20021;100.00000;150.00000;2.79719;1
 50.63678;  6.87000;    -0.20051;100.00000;150.00000;2.79730;1
 50.68182;  6.88500;    -0.20043;100.00000;150.00000;2.79741;1
 50.72684;  6.90000;    -0.20022;100.00000;150.00000;2.79752;1
 50.77186;  6.91500;    -0.20033;100.00000;150.00000;2.79762;1
 50.81689;  6.93000;    -0.20037;100.00000;150.00000;2.79773;1
 50.86194;  6.94500;    -0.20048;100.00000;150.00000;2.79784;1
 50.90698;  6.96000;    -0.20065;100.00000;150.00000;2.79795;1
 50.95204;  6.97500;    -0.20070;100.00000;150.00000;2.79806;1
 50.99709;  6.99000;    -0.20062;100.00000;150.00000;2.79817;1
 51.04215;  7.00500;    -0.20073;100.00000;150.00000;2.79828;1
 51.08722;  7.02000;    -0.20058;100.00000;150.00000;2.79838;1
 51.13227;  7.03500;    -0.20056;100.00000;150.00000;2.79849;1
 51.17733;  7.05000;    -0.20073;100.00000;150.00000;2.79860;1
 51.22240;  7.06500;    -0.20090;100.00000;150.00000;2.79871;1
 51.26749;  7.08000;    -0.20082;100.00000;150.00000;2.79882;1
 51.31256;  7.09500;    -0.20106;100.00000;150.00000;2.79893;1
 51.35765;  7.11000;    -0.20123;100.00000;150.00000;2.79904;1
 51.40275;  7.12500;    -0.20140;100.00000;150.00000;2.79914;1
 51.44782;  7.14000;    -0.20119;100.00000;150.00000;2.79925;1
 51.49290;  7.15500;    -0.20105;100.00000;150.00000;2.79936;1
 51.53800;  7.17000;    -0.20109;100.00000;150.00000;2.79947;1
 51.58307;  7.18500;    -0.20133;100.00000;150.00000;2.79958;1
 51.62817;  7.20000;    -0.20150;100.00000;150.00000;2.79968;1
 51.67326;  7.21500;    -0.20161;100.00000;150.00000;2.79979;1
 51.71834;  7.23000;    -0.20159;100.00000;150.00000;2.79990;1
 51.76343;  7.24500;    -0.20145;100.00000;150.00000;2.80001;1
 51.80852;  7.26000;    -0.20136;100.00000;150.00000;2.80012;1
 51.85360;  7.27500;    -0.20141;100.00000;150.00000;2.80022;1
 51.89867;  7.29000;    -0.20145;100.00000;150.00000;2.80033;1
 51.94377;  7.30500;    -0.20112;100.00000;150.00000;2.80044;1
 51.98886;  7.32000;    -0.20129;100.00000;150.00000;2.80055;1
 52.03395;  7.33500;    -0.20159;100.00000;150.00000;2.80066;1
 52.07904;  7.35000;    -0.20157;100.00000;150.00000;2.80076;1
 52.12412;  7.36500;    -0.20136;100.00000;150.00000;2.80087;1
 52.16920;  7.38000;    -0.20140;100.00000;150.00000;2.80098;1
 52.21430;  7.39500;    -0.20151;100.00000;150.00000;2.80109;1
 52.25937;  7.41000;    -0.20162;100.00000;150.00000;2.80119;1
 52.30450;  7.42500;    -0.20148;100.00000;150.00000;2.80130;1
 52.34961;  7.44000;    -0.20158;100.00000;150.00000;2.80141;1
 52.39470;  7.45500;    -0.20144;100.00000;150.00000;2.80152;1
 52.43979;  7.47000;    -0.20167;100.00000;150.00000;2.80162;1
 52.48491;  7.48500;    -0.20166;100.00000;150.00000;2.80173;1
 52.53002;  7.50000;    -0.20189;100.00000;150.00000;2.80184;1
 52.57515;  7.51500;    -0.20168;100.00000;150.00000;2.80195;1
 52.62025;  7.53000;    -0.20166;100.00000;150.00000;2.80205;1
 52.66534;  7.54500;    -0.20196;100.00000;150.00000;2.80216;1
 52.71044;  7.56000;    -0.20214;100.00000;150.00000;2.80227;1
 52.75557;  7.57500;    -0.20237;100.00000;150.00000;2.80237;1
 52.80068;  7.59000;    -0.20203;100.00000;150.00000;2.80248;1
 52.84579;  7.60500;    -0.20208;100.00000;150.00000;2.80259;1
 52.89090;  7.62000;    -0.20225;100.00000;150.00000;2.80270;1
 52.93601;  7.63500;    -0.20211;100.00000;150.00000;2.80280;1
 52.98109;  7.65000;    -0.20209;100.00000;150.00000;2.80291;1
 53.02620;  7.66500;    -0.20220;100.00000;150.00000;2.80302;1
 53.07129;  7.68000;    -0.20199;100.00000;150.00000;2.80312;1
 53.11638;  7.69500;    -0.20190;100.00000;150.00000;2.80323;1
 53.16148;  7.71000;    -0.20182;100.00000;150.00000;2.80334;1
 53.20655;  7.72500;    -0.20187;100.00000;150.00000;2.80344;1
 53.25163;  7.74000;    -0.20198;100.00000;150.00000;2.80355;1
 53.29671;  7.75500;    -0.20202;100.00000;150.00000;2.80366;1
 53.34177;  7.77000;    -0.20207;100.00000;150.00000;2.80376;1
 53.38686;  7.78500;    -0.20192;100.00000;150.00000;2.80387;1
 53.43193;  7.80000;    -0.20184;100.00000;150.00000;2.80398;1
 53.47701;  7.81500;    -0.20182;100.00000;150.00000;2.80408;1
 53.52206;  7.83000;    -0.20199;100.00000;150.00000;2.80419;1
 53.56713;  7.84500;    -0.20197;100.00000;150.00000;2.80429;1
 53.61219;  7.86000;    -0.20208;100.00000;150.00000;2.80440;1
 53.65724;  7.87500;    -0.20238;100.00000;150.00000;2.80451;1
 53.70230;  7.89000;    -0.20223;100.00000;150.00000;2.80461;1
 53.74735;  7.90500;    -0.20241;100.00000;150.00000;2.80472;1
 53.79240;  7.92000;    -0.20264;100.00000;150.00000;2.80483;1
 53.83745;  7.93500;    -0.20275;100.00000;150.00000;2.80493;1
 53.88250;  7.95000;    -0.20261;100.00000;150.00000;2.80504;1
 53.92753;  7.96500;    -0.20259;100.00000;150.00000;2.80514;1
 53.97256;  7.98000;    -0.20270;100.00000;150.00000;2.80525;1
 54.01759;  7.99500;    -0.20255;100.00000;150.00000;2.80535;1
 54.06261;  8.01000;    -0.20247;100.00000;150.00000;2.80546;1
 54.10764;  8.02500;    -0.20289;100.00000;150.00000;2.80557;1
 54.15267;  8.04000;    -0.20288;100.00000;150.00000;2.80567;1
 54.19769;  8.05500;    -0.20216;100.00000;150.00000;2.80578;1
 54.24272;  8.07000;    -0.20227;100.00000;150.00000;2.80588;1
 54.28773;  8.08500;    -0.20276;100.00000;150.00000;2.80599;1
 54.33274;  8.10000;    -0.20248;100.00000;150.00000;2.80609;1
 54.37775;  8.11500;    -0.20247;100.00000;150.00000;2.80620;1
 54.42277;  8.13000;    -0.20277;100.00000;150.00000;2.80630;1
 54.46778;  8.14500;    -0.20249;100.00000;150.00000;2.80641;1
 54.51275;  8.16000;    -0.20324;100.00000;150.00000;2.80651;1
 54.55773;  8.17500;    -0.20258;100.00000;150.00000;2.80662;1
 54.60272;  8.19000;    -0.20288;100.00000;150.00000;2.80673;1
 54.64771;  8.20500;    -0.20305;100.00000;150.00000;2.80683;1
 54.69271;  8.22000;    -0.20291;100.00000;150.00000;2.80693;1
 54.73769;  8.23500;    -0.20283;100.00000;150.00000;2.80704;1
 54.78267;  8.25000;    -0.20287;100.00000;150.00000;2.80714;1
 54.82766;  8.26500;    -0.20292;100.00000;150.00000;2.80725;1
 54.87263;  8.28000;    -0.20277;100.00000;150.00000;2.80735;1
 54.91764;  8.29500;    -0.20288;100.00000;150.00000;2.80746;1
 54.96262;  8.31000;    -0.20292;100.00000;150.00000;2.80756;1
 55.00764;  8.32500;    -0.20291;100.00000;150.00000;2.80767;1
 55.05262;  8.34000;    -0.20333;100.00000;150.00000;2.80777;1
 55.09762;  8.35500;    -0.20325;100.00000;150.00000;2.80788;1
 55.14261;  8.37000;    -0.20330;100.00000;150.00000;2.80798;1
 55.18763;  8.38500;    -0.20321;100.00000;150.00000;2.80809;1
 55.23264;  8.40000;    -0.20358;100.00000;150.00000;2.80819;1
 55.27764;  8.41500;    -0.20356;100.00000;150.00000;2.80830;1
 55.32264;  8.43000;    -0.20348;100.00000;150.00000;2.80840;1
 55.36765;  8.44500;    -0.20346;100.00000;150.00000;2.80851;1
 55.41265;  8.46000;    -0.20338;100.00000;150.00000;2.80861;1
 55.45765;  8.47500;    -0.20348;100.00000;150.00000;2.80871;1
 55.50267;  8.49000;    -0.20359;100.00000;150.00000;2.80882;1
 55.54770;  8.50500;    -0.20345;100.00000;150.00000;2.80892;1
 55.59269;  8.52000;    -0.20375;100.00000;150.00000;2.80903;1
 55.63767;  8.53500;    -0.20392;100.00000;150.00000;2.80913;1
 55.68267;  8.55000;    -0.20384;100.00000;150.00000;2.80924;1
 55.72766;  8.56500;    -0.20375;100.00000;150.00000;2.80934;1
 55.77267;  8.58000;    -0.20399;100.00000;150.00000;2.80944;1
 55.81763;  8.59500;    -0.20403;100.00000;150.00000;2.80955;1
 55.86261;  8.61000;    -0.20408;100.00000;150.00000;2.80965;1
 55.90760;  8.62500;    -0.20387;100.00000;150.00000;2.80976;1
 55.95260;  8.64000;    -0.20385;100.00000;150.00000;2.80986;1
 55.99758;  8.65500;    -0.20390;100.00000;150.00000;2.80996;1
 56.04255;  8.67000;    -0.20413;100.00000;150.00000;2.81007;1
 56.08752;  8.68500;    -0.20405;100.00000;150.00000;2.81017;1
 56.13250;  8.70000;    -0.20397;100.00000;150.00000;2.81027;1
 56.17749;  8.71500;    -0.20401;100.00000;150.00000;2.81038;1
 56.22247;  8.73000;    -0.20400;100.00000;150.00000;2.81048;1
 56.26745;  8.74500;    -0.20442;100.00000;150.00000;2.81058;1
 56.31243;  8.76000;    -0.20428;100.00000;150.00000;2.81069;1
 56.35743;  8.77500;    -0.20432;100.00000;150.00000;2.81079;1
 56.40240;  8.79000;    -0.20411;100.00000;150.00000;2.81090;1
 56.44739;  8.80500;    -0.20397;100.00000;150.00000;2.81100;1
 56.49241;  8.82000;    -0.20420;100.00000;150.00000;2.81110;1
 56.53741;  8.83500;    -0.20437;100.00000;150.00000;2.81121;1
 56.58243;  8.85000;    -0.20436;100.00000;150.00000;2.81131;1
 56.62743;  8.86500;    -0.20440;100.00000;150.00000;2.81141;1
 56.67244;  8.88000;    -0.20470;100.00000;150.00000;2.81152;1
 56.71743;  8.89500;    -0.20443;100.00000;150.00000;2.81162;1
 56.76243;  8.91000;    -0.20416;100.00000;150.00000;2.81172;1
 56.80746;  8.92500;    -0.20426;100.00000;150.00000;2.81182;1
 56.85247;  8.94000;    -0.20456;100.00000;150.00000;2.81193;1
 56.89746;  8.95500;    -0.20448;100.00000;150.00000;2.81203;1
 56.94244;  8.97000;    -0.20465;100.00000;150.00000;2.81213;1
 56.98745;  8.98500;    -0.20476;100.00000;150.00000;2.81224;1
 57.03245;  9.00000;    -0.20481;100.00000;150.00000;2.81234;1
 57.07742;  9.01500;    -0.20479;100.00000;150.00000;2.81244;1
 57.12241;  9.03000;    -0.20490;100.00000;150.00000;2.81254;1
 57.16739;  9.04500;    -0.20494;100.00000;150.00000;2.81265;1
 57.21237;  9.06000;    -0.20492;100.00000;150.00000;2.81275;1
 57.25737;  9.07500;    -0.20472;100.00000;150.00000;2.81285;1
 57.30238;  9.09000;    -0.20451;100.00000;150.00000;2.81296;1
 57.34737;  9.10500;    -0.20449;100.00000;150.00000;2.81306;1
 57.39232;  9.12000;    -0.20447;100.00000;150.00000;2.81316;1
 57.43729;  9.13500;    -0.20471;100.00000;150.00000;2.81326;1
 57.48225;  9.15000;    -0.20456;100.00000;150.00000;2.81336;1
 57.52722;  9.16500;    -0.20448;100.00000;150.00000;2.81347;1
 57.57219;  9.18000;    -0.20452;100.00000;150.00000;2.81357;1
 57.61718;  9.19500;    -0.20463;100.00000;150.00000;2.81367;1
 57.66218;  9.21000;    -0.20474;100.00000;150.00000;2.81377;1
 57.70715;  9.22500;    -0.20453;100.00000;150.00000;2.81388;1
 57.75213;  9.24000;    -0.20477;100.00000;150.00000;2.81398;1
 57.79710;  9.25500;    -0.20462;100.00000;150.00000;2.81408;1
 57.84209;  9.27000;    -0.20435;100.00000;150.00000;2.81418;1
 57.88711;  9.28500;    -0.20465;100.00000;150.00000;2.81428;1
 57.93210;  9.30000;    -0.20482;100.00000;150.00000;2.81439;1
