Repository: dorogao5/gC3N4-dsc-kinetics

# DSC kinetics of graphitic carbon nitride (g-C3N4) formation

Differential scanning calorimetry (DSC) and non-isothermal kinetic analysis of
graphitic carbon nitride (g-C3N4) formation from three precursors:

- **melamine** (Mel),
- **melamine barbiturate** (MelBar),
- **melamine thiobarbiturate** (MelTbar).

Each precursor was measured at three heating rates (1, 3 and 5 K/min) on a
NETZSCH DSC 204F1 Phoenix. The repository contains the raw instrument exports and
a self-contained Python pipeline that reproduces every processed curve, figure and
kinetic parameter from those raw files.

File: data/melamine/melamine_5K.txt (part 12 of 25)
#SEG. 1:30°C/5,0(K/min)/600°C
#SEG. 2:600°C/30,0(K/min)/20°C
##Temp./°C;Time/min;DSC/(mW/mg);Gas Flow(purge2)/(ml/min);Gas Flow(protective)/(ml/min);Sensit./(uV/mW);Segment
325.88575; 59.16850;    -0.29272;100.00000;150.00000;2.61054;1
325.92820; 59.17700;    -0.29227;100.00000;150.00000;2.61039;1
325.97067; 59.18550;    -0.29227;100.00000;150.00000;2.61024;1
326.01314; 59.19400;    -0.29232;100.00000;150.00000;2.61009;1
326.05559; 59.20250;    -0.29244;100.00000;150.00000;2.60994;1
326.09804; 59.21100;    -0.29233;100.00000;150.00000;2.60978;1
326.14050; 59.21950;    -0.29244;100.00000;150.00000;2.60963;1
326.18298; 59.22800;    -0.29240;100.00000;150.00000;2.60948;1
326.22547; 59.23650;    -0.29231;100.00000;150.00000;2.60933;1
326.26794; 59.24500;    -0.29232;100.00000;150.00000;2.60918;1
326.31041; 59.25350;    -0.29224;100.00000;150.00000;2.60903;1
326.35288; 59.26200;    -0.29195;100.00000;150.00000;2.60887;1
326.39536; 59.27050;    -0.29170;100.00000;150.00000;2.60872;1
326.43786; 59.27900;    -0.29173;100.00000;150.00000;2.60857;1
326.48034; 59.28750;    -0.29155;100.00000;150.00000;2.60842;1
326.52283; 59.29600;    -0.29137;100.00000;150.00000;2.60827;1
326.56530; 59.30450;    -0.29123;100.00000;150.00000;2.60811;1
326.60779; 59.31300;    -0.29095;100.00000;150.00000;2.60796;1
326.65029; 59.32150;    -0.29078;100.00000;150.00000;2.60781;1
326.69278; 59.33000;    -0.29109;100.00000;150.00000;2.60766;1
326.73527; 59.33850;    -0.29094;100.00000;150.00000;2.60751;1
326.77778; 59.34700;    -0.29009;100.00000;150.00000;2.60735;1
326.82028; 59.35550;    -0.28988;100.00000;150.00000;2.60720;1
326.86277; 59.36400;    -0.28960;100.00000;150.00000;2.60705;1
326.90527; 59.37250;    -0.28969;100.00000;150.00000;2.60690;1
326.94776; 59.38100;    -0.28956;100.00000;150.00000;2.60674;1
326.99028; 59.38950;    -0.28954;100.00000;150.00000;2.60659;1
327.03279; 59.39800;    -0.28939;100.00000;150.00000;2.60644;1
327.07532; 59.40650;    -0.28925;100.00000;150.00000;2.60629;1
327.11786; 59.41500;    -0.28903;100.00000;150.00000;2.60613;1
327.16039; 59.42350;    -0.28873;100.00000;150.00000;2.60598;1
327.20293; 59.43200;    -0.28836;100.00000;150.00000;2.60583;1
327.24550; 59.44050;    -0.28854;100.00000;150.00000;2.60568;1
327.28804; 59.44900;    -0.28860;100.00000;150.00000;2.60552;1
327.33058; 59.45750;    -0.28842;100.00000;150.00000;2.60537;1
327.37313; 59.46600;    -0.28811;100.00000;150.00000;2.60522;1
327.41568; 59.47450;    -0.28796;100.00000;150.00000;2.60507;1
327.45823; 59.48300;    -0.28802;100.00000;150.00000;2.60491;1
327.50078; 59.49150;    -0.28780;100.00000;150.00000;2.60476;1
327.54334; 59.50000;    -0.28772;100.00000;150.00000;2.60461;1
327.58591; 59.50850;    -0.28757;100.00000;150.00000;2.60445;1
327.62848; 59.51700;    -0.28735;100.00000;150.00000;2.60430;1
327.67107; 59.52550;    -0.28742;100.00000;150.00000;2.60415;1
327.71366; 59.53400;    -0.28745;100.00000;150.00000;2.60399;1
327.75620; 59.54250;    -0.28740;100.00000;150.00000;2.60384;1
327.79874; 59.55100;    -0.28730;100.00000;150.00000;2.60369;1
327.84128; 59.55950;    -0.28715;100.00000;150.00000;2.60354;1
327.88386; 59.56800;    -0.28710;100.00000;150.00000;2.60338;1
327.92641; 59.57650;    -0.28694;100.00000;150.00000;2.60323;1
327.96898; 59.58500;    -0.28694;100.00000;150.00000;2.60308;1
328.01155; 59.59350;    -0.28679;100.00000;150.00000;2.60292;1
328.05411; 59.60200;    -0.28687;100.00000;150.00000;2.60277;1
328.09670; 59.61050;    -0.28681;100.00000;150.00000;2.60262;1
328.13927; 59.61900;    -0.28667;100.00000;150.00000;2.60246;1
328.18185; 59.62750;    -0.28610;100.00000;150.00000;2.60231;1
328.22441; 59.63600;    -0.28603;100.00000;150.00000;2.60215;1
328.26700; 59.64450;    -0.28592;100.00000;150.00000;2.60200;1
328.30959; 59.65300;    -0.28606;100.00000;150.00000;2.60185;1
328.35217; 59.66150;    -0.28556;100.00000;150.00000;2.60169;1
328.39474; 59.67000;    -0.28540;100.00000;150.00000;2.60154;1
328.43733; 59.67850;    -0.28541;100.00000;150.00000;2.60139;1
328.47990; 59.68700;    -0.28524;100.00000;150.00000;2.60123;1
328.52248; 59.69550;    -0.28509;100.00000;150.00000;2.60108;1
328.56505; 59.70400;    -0.28474;100.00000;150.00000;2.60093;1
328.60759; 59.71250;    -0.28452;100.00000;150.00000;2.60077;1
328.65015; 59.72100;    -0.28476;100.00000;150.00000;2.60062;1
328.69272; 59.72950;    -0.28462;100.00000;150.00000;2.60046;1
328.73530; 59.73800;    -0.28446;100.00000;150.00000;2.60031;1
328.77787; 59.74650;    -0.28454;100.00000;150.00000;2.60016;1
328.82045; 59.75500;    -0.28440;100.00000;150.00000;2.60000;1
328.86303; 59.76350;    -0.28401;100.00000;150.00000;2.59985;1
328.90562; 59.77200;    -0.28372;100.00000;150.00000;2.59970;1
328.94821; 59.78050;    -0.28348;100.00000;150.00000;2.59954;1
328.99079; 59.78900;    -0.28336;100.00000;150.00000;2.59939;1
329.03337; 59.79750;    -0.28336;100.00000;150.00000;2.59923;1
329.07596; 59.80600;    -0.28322;100.00000;150.00000;2.59908;1
329.11855; 59.81450;    -0.28314;100.00000;150.00000;2.59893;1
329.16112; 59.82300;    -0.28322;100.00000;150.00000;2.59877;1
329.20371; 59.83150;    -0.28330;100.00000;150.00000;2.59862;1
329.24629; 59.84000;    -0.28308;100.00000;150.00000;2.59846;1
329.28886; 59.84850;    -0.28243;100.00000;150.00000;2.59831;1
329.33142; 59.85700;    -0.28302;100.00000;150.00000;2.59815;1
329.37399; 59.86550;    -0.28292;100.00000;150.00000;2.59800;1
329.41653; 59.87400;    -0.28261;100.00000;150.00000;2.59785;1
329.45907; 59.88250;    -0.28266;100.00000;150.00000;2.59769;1
329.50163; 59.89100;    -0.28259;100.00000;150.00000;2.59754;1
329.54417; 59.89950;    -0.28221;100.00000;150.00000;2.59738;1
329.58669; 59.90800;    -0.28192;100.00000;150.00000;2.59723;1
329.62920; 59.91650;    -0.28192;100.00000;150.00000;2.59707;1
329.67171; 59.92500;    -0.28215;100.00000;150.00000;2.59692;1
329.71423; 59.93350;    -0.28207;100.00000;150.00000;2.59677;1
329.75677; 59.94200;    -0.28176;100.00000;150.00000;2.59661;1
329.79933; 59.95050;    -0.28186;100.00000;150.00000;2.59646;1
329.84188; 59.95900;    -0.28171;100.00000;150.00000;2.59630;1
329.88441; 59.96750;    -0.28149;100.00000;150.00000;2.59615;1
329.92693; 59.97600;    -0.28128;100.00000;150.00000;2.59599;1
329.96947; 59.98450;    -0.28099;100.00000;150.00000;2.59584;1
330.01199; 59.99300;    -0.28105;100.00000;150.00000;2.59568;1
330.05451; 60.00150;    -0.28113;100.00000;150.00000;2.59553;1
330.09702; 60.01000;    -0.28121;100.00000;150.00000;2.59538;1
330.13953; 60.01850;    -0.28105;100.00000;150.00000;2.59522;1
330.18202; 60.02700;    -0.28090;100.00000;150.00000;2.59507;1
330.22451; 60.03550;    -0.28077;100.00000;150.00000;2.59491;1
330.26701; 60.04400;    -0.28093;100.00000;150.00000;2.59476;1
330.30948; 60.05250;    -0.28097;100.00000;150.00000;2.59460;1
330.35196; 60.06100;    -0.28094;100.00000;150.00000;2.59445;1
330.39447; 60.06950;    -0.28086;100.00000;150.00000;2.59429;1
330.43695; 60.07800;    -0.28110;100.00000;150.00000;2.59414;1
330.47942; 60.08650;    -0.28103;100.00000;150.00000;2.59398;1
330.52188; 60.09500;    -0.28073;100.00000;150.00000;2.59383;1
330.56439; 60.10350;    -0.28042;100.00000;150.00000;2.59368;1
330.60688; 60.11200;    -0.28028;100.00000;150.00000;2.59352;1
330.64938; 60.12050;    -0.28015;100.00000;150.00000;2.59337;1
330.69184; 60.12900;    -0.27937;100.00000;150.00000;2.59321;1
330.73429; 60.13750;    -0.27951;100.00000;150.00000;2.59306;1
330.77676; 60.14600;    -0.27978;100.00000;150.00000;2.59290;1
330.81923; 60.15450;    -0.27965;100.00000;150.00000;2.59275;1
330.86170; 60.16300;    -0.27957;100.00000;150.00000;2.59259;1
330.90415; 60.17150;    -0.27955;100.00000;150.00000;2.59244;1
330.94661; 60.18000;    -0.27949;100.00000;150.00000;2.59228;1
330.98906; 60.18850;    -0.27934;100.00000;150.00000;2.59213;1
331.03152; 60.19700;    -0.27887;100.00000;150.00000;2.59197;1
331.07397; 60.20550;    -0.27867;100.00000;150.00000;2.59182;1
331.11641; 60.21400;    -0.27864;100.00000;150.00000;2.59166;1
331.15885; 60.22250;    -0.27833;100.00000;150.00000;2.59151;1
331.20128; 60.23100;    -0.27830;100.00000;150.00000;2.59135;1
331.24371; 60.23950;    -0.27808;100.00000;150.00000;2.59120;1
331.28614; 60.24800;    -0.27824;100.00000;150.00000;2.59104;1
331.32860; 60.25650;    -0.27816;100.00000;150.00000;2.59089;1
331.37106; 60.26500;    -0.27832;100.00000;150.00000;2.59073;1
331.41353; 60.27350;    -0.27848;100.00000;150.00000;2.59058;1
331.45601; 60.28200;    -0.27839;100.00000;150.00000;2.59042;1
331.49846; 60.29050;    -0.27816;100.00000;150.00000;2.59027;1
331.54092; 60.29900;    -0.27793;100.00000;150.00000;2.59011;1
331.58337; 60.30750;    -0.27765;100.00000;150.00000;2.58996;1
331.62583; 60.31600;    -0.27755;100.00000;150.00000;2.58980;1
331.66830; 60.32450;    -0.27700;100.00000;150.00000;2.58964;1
331.71076; 60.33300;    -0.27677;100.00000;150.00000;2.58949;1
331.75321; 60.34150;    -0.27655;100.00000;150.00000;2.58933;1
331.79567; 60.35000;    -0.27632;100.00000;150.00000;2.58918;1
331.83813; 60.35850;    -0.27632;100.00000;150.00000;2.58902;1
331.88058; 60.36700;    -0.27625;100.00000;150.00000;2.58887;1
331.92305; 60.37550;    -0.27618;100.00000;150.00000;2.58871;1
331.96548; 60.38400;    -0.27592;100.00000;150.00000;2.58856;1
332.00794; 60.39250;    -0.27590;100.00000;150.00000;2.58840;1
332.05043; 60.40100;    -0.27575;100.00000;150.00000;2.58824;1
332.09293; 60.40950;    -0.27575;100.00000;150.00000;2.58809;1
332.13541; 60.41800;    -0.27574;100.00000;150.00000;2.58793;1
332.17788; 60.42650;    -0.27568;100.00000;150.00000;2.58778;1
332.22036; 60.43500;    -0.27576;100.00000;150.00000;2.58762;1
332.26282; 60.44350;    -0.27568;100.00000;150.00000;2.58747;1
332.30530; 60.45200;    -0.27458;100.00000;150.00000;2.58731;1
332.34777; 60.46050;    -0.27468;100.00000;150.00000;2.58715;1
332.39022; 60.46900;    -0.27501;100.00000;150.00000;2.58700;1
332.43267; 60.47750;    -0.27490;100.00000;150.00000;2.58684;1
332.47512; 60.48600;    -0.27439;100.00000;150.00000;2.58669;1
332.51762; 60.49450;    -0.27425;100.00000;150.00000;2.58653;1
332.56009; 60.50300;    -0.27420;100.00000;150.00000;2.58637;1
332.60257; 60.51150;    -0.27413;100.00000;150.00000;2.58622;1
332.64504; 60.52000;    -0.27398;100.00000;150.00000;2.58606;1
332.68753; 60.52850;    -0.27375;100.00000;150.00000;2.58591;1
332.73003; 60.53700;    -0.27352;100.00000;150.00000;2.58575;1
332.77253; 60.54550;    -0.27331;100.00000;150.00000;2.58559;1
332.81503; 60.55400;    -0.27310;100.00000;150.00000;2.58544;1
332.85754; 60.56250;    -0.27283;100.00000;150.00000;2.58528;1
332.90005; 60.57100;    -0.27269;100.00000;150.00000;2.58512;1
332.94257; 60.57950;    -0.27259;100.00000;150.00000;2.58497;1
332.98508; 60.58800;    -0.27236;100.00000;150.00000;2.58481;1
333.02760; 60.59650;    -0.27219;100.00000;150.00000;2.58465;1
333.07012; 60.60500;    -0.27228;100.00000;150.00000;2.58450;1
333.11265; 60.61350;    -0.27244;100.00000;150.00000;2.58434;1
333.15519; 60.62200;    -0.27228;100.00000;150.00000;2.58419;1
333.19772; 60.63050;    -0.27199;100.00000;150.00000;2.58403;1
333.24025; 60.63900;    -0.27176;100.00000;150.00000;2.58387;1
333.28278; 60.64750;    -0.27153;100.00000;150.00000;2.58371;1
333.32532; 60.65600;    -0.27155;100.00000;150.00000;2.58356;1
333.36785; 60.66450;    -0.27162;100.00000;150.00000;2.58340;1
333.41036; 60.67300;    -0.27157;100.00000;150.00000;2.58324;1
333.45288; 60.68150;    -0.27111;100.00000;150.00000;2.58309;1
333.49542; 60.69000;    -0.27103;100.00000;150.00000;2.58293;1
333.53795; 60.69850;    -0.27088;100.00000;150.00000;2.58277;1
333.58050; 60.70700;    -0.27082;100.00000;150.00000;2.58262;1
333.62304; 60.71550;    -0.27076;100.00000;150.00000;2.58246;1
333.66557; 60.72400;    -0.27079;100.00000;150.00000;2.58230;1
333.70813; 60.73250;    -0.27022;100.00000;150.00000;2.58215;1
333.75067; 60.74100;    -0.26993;100.00000;150.00000;2.58199;1
333.79319; 60.74950;    -0.26967;100.00000;150.00000;2.58183;1
333.83573; 60.75800;    -0.26977;100.00000;150.00000;2.58167;1
333.87826; 60.76650;    -0.26985;100.00000;150.00000;2.58152;1
333.92078; 60.77500;    -0.26963;100.00000;150.00000;2.58136;1
333.96331; 60.78350;    -0.26948;100.00000;150.00000;2.58120;1
334.00585; 60.79200;    -0.26934;100.00000;150.00000;2.58105;1
334.04834; 60.80050;    -0.26917;100.00000;150.00000;2.58089;1
334.09083; 60.80900;    -0.26878;100.00000;150.00000;2.58073;1
334.13336; 60.81750;    -0.26816;100.00000;150.00000;2.58057;1
334.17589; 60.82600;    -0.26841;100.00000;150.00000;2.58042;1
334.21840; 60.83450;    -0.26867;100.00000;150.00000;2.58026;1
334.26092; 60.84300;    -0.26859;100.00000;150.00000;2.58010;1
334.30344; 60.85150;    -0.26838;100.00000;150.00000;2.57995;1
334.34597; 60.86000;    -0.26792;100.00000;150.00000;2.57979;1
334.38851; 60.86850;    -0.26761;100.00000;150.00000;2.57963;1
334.43104; 60.87700;    -0.26755;100.00000;150.00000;2.57947;1
334.47359; 60.88550;    -0.26771;100.00000;150.00000;2.57932;1
334.51613; 60.89400;    -0.26763;100.00000;150.00000;2.57916;1
334.55865; 60.90250;    -0.26749;100.00000;150.00000;2.57900;1
334.60116; 60.91100;    -0.26715;100.00000;150.00000;2.57884;1
334.64368; 60.91950;    -0.26661;100.00000;150.00000;2.57868;1
334.68621; 60.92800;    -0.26645;100.00000;150.00000;2.57853;1
334.72874; 60.93650;    -0.26592;100.00000;150.00000;2.57837;1
334.77125; 60.94500;    -0.26583;100.00000;150.00000;2.57821;1
334.81375; 60.95350;    -0.26584;100.00000;150.00000;2.57805;1
334.85625; 60.96200;    -0.26606;100.00000;150.00000;2.57790;1
334.89872; 60.97050;    -0.26591;100.00000;150.00000;2.57774;1
334.94121; 60.97900;    -0.26583;100.00000;150.00000;2.57758;1
334.98369; 60.98750;    -0.26540;100.00000;150.00000;2.57742;1
335.02620; 60.99600;    -0.26540;100.00000;150.00000;2.57727;1
335.06871; 61.00450;    -0.26541;100.00000;150.00000;2.57711;1
335.11118; 61.01300;    -0.26511;100.00000;150.00000;2.57695;1
335.15364; 61.02150;    -0.26480;100.00000;150.00000;2.57679;1
335.19613; 61.03000;    -0.26450;100.00000;150.00000;2.57663;1
335.23862; 61.03850;    -0.26450;100.00000;150.00000;2.57648;1
335.28110; 61.04700;    -0.26435;100.00000;150.00000;2.57632;1
335.32357; 61.05550;    -0.26403;100.00000;150.00000;2.57616;1
335.36603; 61.06400;    -0.26390;100.00000;150.00000;2.57600;1
335.40850; 61.07250;    -0.26352;100.00000;150.00000;2.57585;1
335.45095; 61.08100;    -0.26370;100.00000;150.00000;2.57569;1
335.49340; 61.08950;    -0.26327;100.00000;150.00000;2.57553;1
335.53583; 61.09800;    -0.26308;100.00000;150.00000;2.57537;1
335.57827; 61.10650;    -0.26294;100.00000;150.00000;2.57521;1
335.62072; 61.11500;    -0.26271;100.00000;150.00000;2.57506;1
335.66317; 61.12350;    -0.26233;100.00000;150.00000;2.57490;1
335.70558; 61.13200;    -0.26249;100.00000;150.00000;2.57474;1
335.74800; 61.14050;    -0.26266;100.00000;150.00000;2.57458;1
335.79044; 61.14900;    -0.26244;100.00000;150.00000;2.57442;1
335.83288; 61.15750;    -0.26184;100.00000;150.00000;2.57427;1
335.87532; 61.16600;    -0.26171;100.00000;150.00000;2.57411;1
335.91774; 61.17450;    -0.26137;100.00000;150.00000;2.57395;1
335.96019; 61.18300;    -0.26122;100.00000;150.00000;2.57379;1
336.00263; 61.19150;    -0.26115;100.00000;150.00000;2.57363;1
336.04507; 61.20000;    -0.26100;100.00000;150.00000;2.57348;1
336.08752; 61.20850;    -0.26085;100.00000;150.00000;2.57332;1
336.12993; 61.21700;    -0.26061;100.00000;150.00000;2.57316;1
336.17237; 61.22550;    -0.26047;100.00000;150.00000;2.57300;1
336.21482; 61.23400;    -0.26037;100.00000;150.00000;2.57284;1
336.25727; 61.24250;    -0.26067;100.00000;150.00000;2.57268;1
336.29971; 61.25100;    -0.26059;100.00000;150.00000;2.57253;1
336.34214; 61.25950;    -0.26036;100.00000;150.00000;2.57237;1
336.38458; 61.26800;    -0.25935;100.00000;150.00000;2.57221;1
336.42703; 61.27650;    -0.25943;100.00000;150.00000;2.57205;1
336.46948; 61.28500;    -0.25936;100.00000;150.00000;2.57189;1
336.51192; 61.29350;    -0.25944;100.00000;150.00000;2.57173;1
336.55436; 61.30200;    -0.25920;100.00000;150.00000;2.57157;1
336.59682; 61.31050;    -0.25891;100.00000;150.00000;2.57142;1
336.63929; 61.31900;    -0.25884;100.00000;150.00000;2.57126;1
336.68173; 61.32750;    -0.25866;100.00000;150.00000;2.57110;1
336.72418; 61.33600;    -0.25834;100.00000;150.00000;2.57094;1
336.76666; 61.34450;    -0.25817;100.00000;150.00000;2.57078;1
336.80914; 61.35300;    -0.25795;100.00000;150.00000;2.57062;1
336.85162; 61.36150;    -0.25727;100.00000;150.00000;2.57046;1
336.89411; 61.37000;    -0.25688;100.00000;150.00000;2.57030;1
336.93660; 61.37850;    -0.25588;100.00000;150.00000;2.57014;1
336.97910; 61.38700;    -0.25581;100.00000;150.00000;2.56999;1
337.02157; 61.39550;    -0.25567;100.00000;150.00000;2.56983;1
337.06404; 61.40400;    -0.25559;100.00000;150.00000;2.56967;1
337.10654; 61.41250;    -0.25556;100.00000;150.00000;2.56951;1
337.14905; 61.42100;    -0.25451;100.00000;150.00000;2.56935;1
337.19153; 61.42950;    -0.25409;100.00000;150.00000;2.56919;1
337.23399; 61.43800;    -0.25409;100.00000;150.00000;2.56903;1
337.27647; 61.44650;    -0.25379;100.00000;150.00000;2.56887;1
337.31897; 61.45500;    -0.25340;100.00000;150.00000;2.56871;1
337.36146; 61.46350;    -0.25260;100.00000;150.00000;2.56855;1
337.40396; 61.47200;    -0.25186;100.00000;150.00000;2.56839;1
337.44647; 61.48050;    -0.25164;100.00000;150.00000;2.56823;1
337.48896; 61.48900;    -0.25147;100.00000;150.00000;2.56808;1
337.53147; 61.49750;    -0.25108;100.00000;150.00000;2.56792;1
337.57397; 61.50600;    -0.25078;100.00000;150.00000;2.56776;1
337.61645; 61.51450;    -0.25068;100.00000;150.00000;2.56760;1
337.65894; 61.52300;    -0.25039;100.00000;150.00000;2.56744;1
337.70146; 61.53150;    -0.25022;100.00000;150.00000;2.56728;1
337.74397; 61.54000;    -0.25015;100.00000;150.00000;2.56712;1
337.78647; 61.54850;    -0.24977;100.00000;150.00000;2.56696;1
337.82897; 61.55700;    -0.24937;100.00000;150.00000;2.56680;1
337.87147; 61.56550;    -0.24865;100.00000;150.00000;2.56664;1
337.91397; 61.57400;    -0.24797;100.00000;150.00000;2.56648;1
337.95648; 61.58250;    -0.24826;100.00000;150.00000;2.56632;1
337.99897; 61.59100;    -0.24842;100.00000;150.00000;2.56616;1
338.04148; 61.59950;    -0.24807;100.00000;150.00000;2.56600;1
338.08399; 61.60800;    -0.24789;100.00000;150.00000;2.56584;1
338.12651; 61.61650;    -0.24774;100.00000;150.00000;2.56568;1
338.16901; 61.62500;    -0.24697;100.00000;150.00000;2.56552;1
338.21150; 61.63350;    -0.24713;100.00000;150.00000;2.56536;1
338.25402; 61.64200;    -0.24681;100.00000;150.00000;2.56520;1
338.29653; 61.65050;    -0.24608;100.00000;150.00000;2.56504;1
338.33906; 61.65900;    -0.24595;100.00000;150.00000;2.56488;1
338.38157; 61.66750;    -0.24588;100.00000;150.00000;2.56472;1
338.42407; 61.67600;    -0.24557;100.00000;150.00000;2.56456;1
338.46658; 61.68450;    -0.24554;100.00000;150.00000;2.56440;1
338.50910; 61.69300;    -0.24532;100.00000;150.00000;2.56424;1
338.55160; 61.70150;    -0.24509;100.00000;150.00000;2.56408;1
338.59410; 61.71000;    -0.24494;100.00000;150.00000;2.56392;1
338.63659; 61.71850;    -0.24470;100.00000;150.00000;2.56376;1
338.67908; 61.72700;    -0.24440;100.00000;150.00000;2.56360;1
338.72157; 61.73550;    -0.24418;100.00000;150.00000;2.56344;1
338.76406; 61.74400;    -0.24393;100.00000;150.00000;2.56328;1
338.80655; 61.75250;    -0.24354;100.00000;150.00000;2.56312;1
338.84903; 61.76100;    -0.24322;100.00000;150.00000;2.56296;1
338.89149; 61.76950;    -0.24315;100.00000;150.00000;2.56280;1
338.93399; 61.77800;    -0.24256;100.00000;150.00000;2.56264;1
338.97647; 61.78650;    -0.24200;100.00000;150.00000;2.56248;1
339.01896; 61.79500;    -0.24145;100.00000;150.00000;2.56232;1
339.06147; 61.80350;    -0.24121;100.00000;150.00000;2.56216;1
339.10396; 61.81200;    -0.24084;100.00000;150.00000;2.56200;1
339.14646; 61.82050;    -0.24066;100.00000;150.00000;2.56184;1
339.18896; 61.82900;    -0.24028;100.00000;150.00000;2.56168;1
339.23147; 61.83750;    -0.23981;100.00000;150.00000;2.56152;1
339.27398; 61.84600;    -0.23935;100.00000;150.00000;2.56136;1
339.31650; 61.85450;    -0.23852;100.00000;150.00000;2.56120;1
339.35899; 61.86300;    -0.23788;100.00000;150.00000;2.56103;1
339.40151; 61.87150;    -0.23719;100.00000;150.00000;2.56087;1
339.44404; 61.88000;    -0.23718;100.00000;150.00000;2.56071;1
339.48658; 61.88850;    -0.23709;100.00000;150.00000;2.56055;1
339.52912; 61.89700;    -0.23608;100.00000;150.00000;2.56039;1
339.57166; 61.90550;    -0.23581;100.00000;150.00000;2.56023;1
339.61422; 61.91400;    -0.23557;100.00000;150.00000;2.56007;1
339.65679; 61.92250;    -0.23539;100.00000;150.00000;2.55991;1
339.69935; 61.93100;    -0.23520;100.00000;150.00000;2.55975;1
339.74192; 61.93950;    -0.23470;100.00000;150.00000;2.55959;1
339.78450; 61.94800;    -0.23454;100.00000;150.00000;2.55943;1
339.82709; 61.95650;    -0.23415;100.00000;150.00000;2.55926;1
339.86966; 61.96500;    -0.23353;100.00000;150.00000;2.55910;1
339.91224; 61.97350;    -0.23307;100.00000;150.00000;2.55894;1
339.95482; 61.98200;    -0.23284;100.00000;150.00000;2.55878;1
339.99742; 61.99050;    -0.23259;100.00000;150.00000;2.55862;1
340.04001; 61.99900;    -0.23221;100.00000;150.00000;2.55846;1
340.08260; 62.00750;    -0.23162;100.00000;150.00000;2.55830;1
340.12518; 62.01600;    -0.23113;100.00000;150.00000;2.55813;1
340.16777; 62.02450;    -0.23058;100.00000;150.00000;2.55797;1
340.21037; 62.03300;    -0.23005;100.00000;150.00000;2.55781;1
340.25297; 62.04150;    -0.22951;100.00000;150.00000;2.55765;1
340.29556; 62.05000;    -0.22880;100.00000;150.00000;2.55749;1
340.33814; 62.05850;    -0.22825;100.00000;150.00000;2.55733;1
340.38072; 62.06700;    -0.22764;100.00000;150.00000;2.55717;1
340.42331; 62.07550;    -0.22717;100.00000;150.00000;2.55700;1
340.46590; 62.08400;    -0.22673;100.00000;150.00000;2.55684;1
340.50849; 62.09250;    -0.22674;100.00000;150.00000;2.55668;1
340.55109; 62.10100;    -0.22659;100.00000;150.00000;2.55652;1
340.59369; 62.10950;    -0.22623;100.00000;150.00000;2.55636;1
340.63631; 62.11800;    -0.22500;100.00000;150.00000;2.55620;1
340.67892; 62.12650;    -0.22378;100.00000;150.00000;2.55603;1
340.72155; 62.13500;    -0.22276;100.00000;150.00000;2.55587;1
340.76417; 62.14350;    -0.22276;100.00000;150.00000;2.55571;1
340.80677; 62.15200;    -0.22236;100.00000;150.00000;2.55555;1
340.84940; 62.16050;    -0.22192;100.00000;150.00000;2.55539;1
340.89202; 62.16900;    -0.22149;100.00000;150.00000;2.55522;1
340.93464; 62.17750;    -0.22065;100.00000;150.00000;2.55506;1
340.97724; 62.18600;    -0.22032;100.00000;150.00000;2.55490;1
341.01985; 62.19450;    -0.22005;100.00000;150.00000;2.55474;1
341.06243; 62.20300;    -0.21957;100.00000;150.00000;2.55458;1
341.10502; 62.21150;    -0.21895;100.00000;150.00000;2.55441;1
341.14762; 62.22000;    -0.21801;100.00000;150.00000;2.55425;1
341.19020; 62.22850;    -0.21779;100.00000;150.00000;2.55409;1
341.23277; 62.23700;    -0.21763;100.00000;150.00000;2.55393;1
341.27536; 62.24550;    -0.21723;100.00000;150.00000;2.55376;1
341.31794; 62.25400;    -0.21657;100.00000;150.00000;2.55360;1
341.36053; 62.26250;    -0.21587;100.00000;150.00000;2.55344;1
341.40311; 62.27100;    -0.21537;100.00000;150.00000;2.55328;1
341.44567; 62.27950;    -0.21521;100.00000;150.00000;2.55312;1
341.48822; 62.28800;    -0.21437;100.00000;150.00000;2.55295;1
341.53078; 62.29650;    -0.21366;100.00000;150.00000;2.55279;1
341.57332; 62.30500;    -0.21303;100.00000;150.00000;2.55263;1
341.61583; 62.31350;    -0.21280;100.00000;150.00000;2.55247;1
341.65833; 62.32200;    -0.21256;100.00000;150.00000;2.55231;1
341.70084; 62.33050;    -0.21216;100.00000;150.00000;2.55214;1
341.74331; 62.33900;    -0.21082;100.00000;150.00000;2.55198;1
341.78580; 62.34750;    -0.21016;100.00000;150.00000;2.55182;1
341.82827; 62.35600;    -0.20981;100.00000;150.00000;2.55166;1
341.87075; 62.36450;    -0.20961;100.00000;150.00000;2.55149;1
341.91321; 62.37300;    -0.20928;100.00000;150.00000;2.55133;1
341.95569; 62.38150;    -0.20899;100.00000;150.00000;2.55117;1
341.99814; 62.39000;    -0.20835;100.00000;150.00000;2.55101;1
342.04058; 62.39850;    -0.20796;100.00000;150.00000;2.55085;1
342.08300; 62.40700;    -0.20741;100.00000;150.00000;2.55068;1
342.12545; 62.41550;    -0.20663;100.00000;150.00000;2.55052;1
342.16787; 62.42400;    -0.20633;100.00000;150.00000;2.55036;1
342.21028; 62.43250;    -0.20536;100.00000;150.00000;2.55020;1
342.25270; 62.44100;    -0.20519;100.00000;150.00000;2.55004;1
342.29512; 62.44950;    -0.20500;100.00000;150.00000;2.54987;1
342.33755; 62.45800;    -0.20415;100.00000;150.00000;2.54971;1
342.37997; 62.46650;    -0.20375;100.00000;150.00000;2.54955;1
342.42240; 62.47500;    -0.20344;100.00000;150.00000;2.54939;1
342.46481; 62.48350;    -0.20274;100.00000;150.00000;2.54922;1
342.50723; 62.49200;    -0.20220;100.00000;150.00000;2.54906;1
342.54965; 62.50050;    -0.20170;100.00000;150.00000;2.54890;1
342.59205; 62.50900;    -0.20091;100.00000;150.00000;2.54874;1
342.63444; 62.51750;    -0.20056;100.00000;150.00000;2.54858;1
342.67680; 62.52600;    -0.19989;100.00000;150.00000;2.54841;1
342.71918; 62.53450;    -0.19911;100.00000;150.00000;2.54825;1
342.76156; 62.54300;    -0.19840;100.00000;150.00000;2.54809;1
342.80393; 62.55150;    -0.19753;100.00000;150.00000;2.54793;1
342.84631; 62.56000;    -0.19683;100.00000;150.00000;2.54776;1
342.88870; 62.56850;    -0.19675;100.00000;150.00000;2.54760;1
342.93109; 62.57700;    -0.19594;100.00000;150.00000;2.54744;1
342.97350; 62.58550;    -0.19566;100.00000;150.00000;2.54728;1
343.01589; 62.59400;    -0.19525;100.00000;150.00000;2.54711;1
343.05829; 62.60250;    -0.19464;100.00000;150.00000;2.54695;1
343.10069; 62.61100;    -0.19377;100.00000;150.00000;2.54679;1
343.14309; 62.61950;    -0.19318;100.00000;150.00000;2.54663;1
343.18550; 62.62800;    -0.19246;100.00000;150.00000;2.54646;1
343.22792; 62.63650;    -0.19161;100.00000;150.00000;2.54630;1
343.27034; 62.64500;    -0.19043;100.00000;150.00000;2.54614;1
343.31278; 62.65350;    -0.18949;100.00000;150.00000;2.54597;1
343.35520; 62.66200;    -0.18831;100.00000;150.00000;2.54581;1
343.39762; 62.67050;    -0.18754;100.00000;150.00000;2.54565;1
343.44004; 62.67900;    -0.18675;100.00000;150.00000;2.54549;1
343.48249; 62.68750;    -0.18628;100.00000;150.00000;2.54532;1
343.52494; 62.69600;    -0.18563;100.00000;150.00000;2.54516;1
343.56740; 62.70450;    -0.18461;100.00000;150.00000;2.54500;1
343.60987; 62.71300;    -0.18367;100.00000;150.00000;2.54483;1
343.65236; 62.72150;    -0.18297;100.00000;150.00000;2.54467;1
343.69483; 62.73000;    -0.18203;100.00000;150.00000;2.54451;1
343.73732; 62.73850;    -0.18125;100.00000;150.00000;2.54434;1
343.77980; 62.74700;    -0.18109;100.00000;150.00000;2.54418;1
343.82228; 62.75550;    -0.17960;100.00000;150.00000;2.54402;1
343.86479; 62.76400;    -0.17885;100.00000;150.00000;2.54385;1
343.90729; 62.77250;    -0.17782;100.00000;150.00000;2.54369;1
343.94980; 62.78100;    -0.17663;100.00000;150.00000;2.54353;1
343.99229; 62.78950;    -0.17553;100.00000;150.00000;2.54336;1
344.03479; 62.79800;    -0.17451;100.00000;150.00000;2.54320;1
344.07730; 62.80650;    -0.17386;100.00000;150.00000;2.54304;1
344.11981; 62.81500;    -0.17284;100.00000;150.00000;2.54287;1
344.16232; 62.82350;    -0.17166;100.00000;150.00000;2.54271;1
344.20485; 62.83200;    -0.17040;100.00000;150.00000;2.54254;1
344.24735; 62.84050;    -0.16982;100.00000;150.00000;2.54238;1
344.28985; 62.84900;    -0.16872;100.00000;150.00000;2.54222;1
344.33234; 62.85750;    -0.16728;100.00000;150.00000;2.54205;1
344.37488; 62.86600;    -0.16634;100.00000;150.00000;2.54189;1
344.41737; 62.87450;    -0.16615;100.00000;150.00000;2.54173;1
344.45989; 62.88300;    -0.16441;100.00000;150.00000;2.54156;1
344.50242; 62.89150;    -0.16304;100.00000;150.00000;2.54140;1
344.54495; 62.90000;    -0.16249;100.00000;150.00000;2.54123;1
344.58746; 62.90850;    -0.16161;100.00000;150.00000;2.54107;1
344.62998; 62.91700;    -0.16011;100.00000;150.00000;2.54091;1
344.67252; 62.92550;    -0.15884;100.00000;150.00000;2.54074;1
344.71504; 62.93400;    -0.15767;100.00000;150.00000;2.54058;1
344.75754; 62.94250;    -0.15673;100.00000;150.00000;2.54041;1
344.80006; 62.95100;    -0.15633;100.00000;150.00000;2.54025;1
344.84260; 62.95950;    -0.15567;100.00000;150.00000;2.54009;1
344.88509; 62.96800;    -0.15456;100.00000;150.00000;2.53992;1
344.92759; 62.97650;    -0.15375;100.00000;150.00000;2.53976;1
344.97010; 62.98500;    -0.15274;100.00000;150.00000;2.53959;1
345.01260; 62.99350;    -0.15125;100.00000;150.00000;2.53943;1
345.05511; 63.00200;    -0.15029;100.00000;150.00000;2.53926;1
345.09761; 63.01050;    -0.14909;100.00000;150.00000;2.53910;1
345.14014; 63.01900;    -0.14789;100.00000;150.00000;2.53894;1
345.18265; 63.02750;    -0.14667;100.00000;150.00000;2.53877;1
345.22515; 63.03600;    -0.14548;100.00000;150.00000;2.53861;1
345.26764; 63.04450;    -0.14429;100.00000;150.00000;2.53844;1
345.31013; 63.05300;    -0.14325;100.00000;150.00000;2.53828;1
345.35264; 63.06150;    -0.14215;100.00000;150.00000;2.53811;1
345.39516; 63.07000;    -0.14112;100.00000;150.00000;2.53795;1
345.43766; 63.07850;    -0.14017;100.00000;150.00000;2.53778;1
345.48015; 63.08700;    -0.13921;100.00000;150.00000;2.53762;1
345.52264; 63.09550;    -0.13762;100.00000;150.00000;2.53746;1
345.56513; 63.10400;    -0.13595;100.00000;150.00000;2.53729;1
345.60762; 63.11250;    -0.13472;100.00000;150.00000;2.53713;1
345.65010; 63.12100;    -0.13361;100.00000;150.00000;2.53696;1
345.69259; 63.12950;    -0.13206;100.00000;150.00000;2.53680;1
345.73507; 63.13800;    -0.13062;100.00000;150.00000;2.53663;1
345.77758; 63.14650;    -0.12928;100.00000;150.00000;2.53647;1
345.82007; 63.15500;    -0.12802;100.00000;150.00000;2.53630;1
345.86255; 63.16350;    -0.12667;100.00000;150.00000;2.53614;1
345.90504; 63.17200;    -0.12541;100.00000;150.00000;2.53597;1
345.94750; 63.18050;    -0.12405;100.00000;150.00000;2.53581;1
345.98998; 63.18900;    -0.12254;100.00000;150.00000;2.53565;1
346.03246; 63.19750;    -0.12237;100.00000;150.00000;2.53548;1
346.07493; 63.20600;    -0.12076;100.00000;150.00000;2.53532;1
346.11743; 63.21450;    -0.11868;100.00000;150.00000;2.53515;1
346.15993; 63.22300;    -0.11684;100.00000;150.00000;2.53499;1
346.20241; 63.23150;    -0.11539;100.00000;150.00000;2.53482;1
346.24490; 63.24000;    -0.11420;100.00000;150.00000;2.53466;1
346.28740; 63.24850;    -0.11261;100.00000;150.00000;2.53449;1
346.32990; 63.25700;    -0.11113;100.00000;150.00000;2.53433;1
346.37237; 63.26550;    -0.10993;100.00000;150.00000;2.53416;1
346.41486; 63.27400;    -0.10841;100.00000;150.00000;2.53400;1
346.45732; 63.28250;    -0.10695;100.00000;150.00000;2.53383;1
346.49979; 63.29100;    -0.10535;100.00000;150.00000;2.53367;1
346.54224; 63.29950;    -0.10343;100.00000;150.00000;2.53350;1
346.58469; 63.30800;    -0.10183;100.00000;150.00000;2.53334;1
346.62716; 63.31650;    -0.10048;100.00000;150.00000;2.53317;1
346.66965; 63.32500;-9.9131e-002;100.00000;150.00000;2.53301;1
346.71215; 63.33350;-9.7859e-002;100.00000;150.00000;2.53284;1
346.75463; 63.34200;-9.6331e-002;100.00000;150.00000;2.53268;1
346.79709; 63.35050;-9.4444e-002;100.00000;150.00000;2.53251;1
346.83956; 63.35900;-9.2794e-002;100.00000;150.00000;2.53234;1
346.88205; 63.36750;-9.1045e-002;100.00000;150.00000;2.53218;1
346.92451; 63.37600;-8.9459e-002;100.00000;150.00000;2.53201;1
346.96696; 63.38450;-8.7937e-002;100.00000;150.00000;2.53185;1
347.00941; 63.39300;-8.6009e-002;100.00000;150.00000;2.53168;1
347.05186; 63.40150;-8.3466e-002;100.00000;150.00000;2.53152;1
347.09431; 63.41000;-8.2102e-002;100.00000;150.00000;2.53135;1
347.13672; 63.41850;-8.0516e-002;100.00000;150.00000;2.53119;1
347.17915; 63.42700;-7.8760e-002;100.00000;150.00000;2.53102;1
347.22161; 63.43550;-7.6872e-002;100.00000;150.00000;2.53086;1
347.26406; 63.44400;-7.5101e-002;100.00000;150.00000;2.53069;1
347.30651; 63.45250;-7.3386e-002;100.00000;150.00000;2.53053;1
347.34894; 63.46100;-7.1588e-002;100.00000;150.00000;2.53036;1
347.39136; 63.46950;-6.9821e-002;100.00000;150.00000;2.53020;1
347.43379; 63.47800;-6.8167e-002;100.00000;150.00000;2.53003;1
347.47622; 63.48650;-6.6339e-002;100.00000;150.00000;2.52987;1
347.51866; 63.49500;-6.4121e-002;100.00000;150.00000;2.52970;1
347.56110; 63.50350;-6.2140e-002;100.00000;150.00000;2.52953;1
347.60355; 63.51200;-5.9977e-002;100.00000;150.00000;2.52937;1
347.64601; 63.52050;-5.8008e-002;100.00000;150.00000;2.52920;1
347.68849; 63.52900;-5.6261e-002;100.00000;150.00000;2.52904;1
347.73096; 63.53750;-5.4115e-002;100.00000;150.00000;2.52887;1
347.77342; 63.54600;-5.2046e-002;100.00000;150.00000;2.52871;1
347.81586; 63.55450;-5.0082e-002;100.00000;150.00000;2.52854;1
347.85832; 63.56300;-4.7917e-002;100.00000;150.00000;2.52837;1
347.90079; 63.57150;-4.5860e-002;100.00000;150.00000;2.52821;1
347.94326; 63.58000;-4.3713e-002;100.00000;150.00000;2.52804;1
347.98571; 63.58850;-4.1727e-002;100.00000;150.00000;2.52788;1
348.02820; 63.59700;-3.9818e-002;100.00000;150.00000;2.52771;1
348.07067; 63.60550;-3.7720e-002;100.00000;150.00000;2.52754;1
348.11315; 63.61400;-3.5686e-002;100.00000;150.00000;2.52738;1
348.15561; 63.62250;-3.3257e-002;100.00000;150.00000;2.52721;1
348.19809; 63.63100;-3.0879e-002;100.00000;150.00000;2.52705;1
348.24055; 63.63950;-2.8386e-002;100.00000;150.00000;2.52688;1
348.28303; 63.64800;-2.5554e-002;100.00000;150.00000;2.52671;1
348.32552; 63.65650;-2.3029e-002;100.00000;150.00000;2.52655;1
348.36800; 63.66500;-2.0326e-002;100.00000;150.00000;2.52638;1
348.41047; 63.67350;-1.7852e-002;100.00000;150.00000;2.52622;1
348.45295; 63.68200;-1.5471e-002;100.00000;150.00000;2.52605;1
348.49544; 63.69050;-1.3187e-002;100.00000;150.00000;2.52588;1
348.53794; 63.69900;-1.0938e-002;100.00000;150.00000;2.52572;1
348.58044; 63.70750;-8.2619e-003;100.00000;150.00000;2.52555;1
348.62294; 63.71600;-5.5669e-003;100.00000;150.00000;2.52538;1
348.66543; 63.72450;-2.8516e-003;100.00000;150.00000;2.52522;1
348.70792; 63.73300;-3.0342e-004;100.00000;150.00000;2.52505;1
348.75043; 63.74150; 2.3251e-003;100.00000;150.00000;2.52488;1
348.79294; 63.75000; 4.9556e-003;100.00000;150.00000;2.52472;1
348.83545; 63.75850; 7.7319e-003;100.00000;150.00000;2.52455;1
348.87795; 63.76700; 1.0280e-002;100.00000;150.00000;2.52438;1
348.92047; 63.77550; 1.3103e-002;100.00000;150.00000;2.52422;1
348.96301; 63.78400; 1.6133e-002;100.00000;150.00000;2.52405;1
349.00555; 63.79250; 1.8926e-002;100.00000;150.00000;2.52388;1
349.04810; 63.80100; 2.2037e-002;100.00000;150.00000;2.52372;1
349.09064; 63.80950; 2.5174e-002;100.00000;150.00000;2.52355;1
349.13320; 63.81800; 2.8036e-002;100.00000;150.00000;2.52338;1
349.17576; 63.82650; 3.1047e-002;100.00000;150.00000;2.52322;1
349.21830; 63.83500; 3.3846e-002;100.00000;150.00000;2.52305;1
349.26086; 63.84350; 3.6794e-002;100.00000;150.00000;2.52288;1
349.30339; 63.85200; 3.9737e-002;100.00000;150.00000;2.52272;1
349.34597; 63.86050; 4.2365e-002;100.00000;150.00000;2.52255;1
349.38856; 63.86900; 4.5194e-002;100.00000;150.00000;2.52238;1
349.43113; 63.87750; 4.8101e-002;100.00000;150.00000;2.52221;1
349.47370; 63.88600; 5.1299e-002;100.00000;150.00000;2.52205;1
349.51627; 63.89450; 5.4686e-002;100.00000;150.00000;2.52188;1
349.55884; 63.90300; 5.7677e-002;100.00000;150.00000;2.52171;1
349.60141; 63.91150; 6.0520e-002;100.00000;150.00000;2.52155;1
349.64398; 63.92000; 6.4175e-002;100.00000;150.00000;2.52138;1
349.68652; 63.92850; 6.7601e-002;100.00000;150.00000;2.52121;1
349.72906; 63.93700; 7.0943e-002;100.00000;150.00000;2.52104;1
349.77161; 63.94550; 7.4443e-002;100.00000;150.00000;2.52088;1
349.81417; 63.95400; 7.7835e-002;100.00000;150.00000;2.52071;1
349.85672; 63.96250; 8.1141e-002;100.00000;150.00000;2.52054;1
349.89929; 63.97100; 8.4301e-002;100.00000;150.00000;2.52037;1
349.94185; 63.97950; 8.7980e-002;100.00000;150.00000;2.52021;1
349.98442; 63.98800; 9.1427e-002;100.00000;150.00000;2.52004;1
350.02700; 63.99650; 9.4845e-002;100.00000;150.00000;2.51987;1
350.06957; 64.00500; 9.9527e-002;100.00000;150.00000;2.51970;1
350.11211; 64.01350;     0.10352;100.00000;150.00000;2.51954;1
350.15468; 64.02200;     0.10751;100.00000;150.00000;2.51937;1
350.19723; 64.03050;     0.11131;100.00000;150.00000;2.51920;1
350.23980; 64.03900;     0.11507;100.00000;150.00000;2.51903;1
350.28236; 64.04750;     0.11879;100.00000;150.00000;2.51887;1
350.32491; 64.05600;     0.12214;100.00000;150.00000;2.51870;1
350.36748; 64.06450;     0.12645;100.00000;150.00000;2.51853;1
350.41005; 64.07300;     0.13052;100.00000;150.00000;2.51836;1
350.45261; 64.08150;     0.13498;100.00000;150.00000;2.51819;1
350.49514; 64.09000;     0.13929;100.00000;150.00000;2.51803;1
350.53769; 64.09850;     0.14368;100.00000;150.00000;2.51786;1
350.58024; 64.10700;     0.14798;100.00000;150.00000;2.51769;1
350.62279; 64.11550;     0.15199;100.00000;150.00000;2.51752;1
350.66534; 64.12400;     0.15623;100.00000;150.00000;2.51736;1
350.70789; 64.13250;     0.16035;100.00000;150.00000;2.51719;1
350.75042; 64.14100;     0.16439;100.00000;150.00000;2.51702;1
350.79296; 64.14950;     0.16812;100.00000;150.00000;2.51685;1
350.83551; 64.15800;     0.17324;100.00000;150.00000;2.51668;1
350.87808; 64.16650;     0.17822;100.00000;150.00000;2.51652;1
350.92063; 64.17500;     0.18183;100.00000;150.00000;2.51635;1
350.96315; 64.18350;     0.18623;100.00000;150.00000;2.51618;1
351.00567; 64.19200;     0.19120;100.00000;150.00000;2.51601;1
351.04820; 64.20050;     0.19597;100.00000;150.00000;2.51584;1
351.09070; 64.20900;     0.20083;100.00000;150.00000;2.51568;1
351.13321; 64.21750;     0.20514;100.00000;150.00000;2.51551;1
351.17573; 64.22600;     0.20969;100.00000;150.00000;2.51534;1
351.21826; 64.23450;     0.21418;100.00000;150.00000;2.51517;1
351.26077; 64.24300;     0.21864;100.00000;150.00000;2.51500;1
351.30328; 64.25150;     0.22337;100.00000;150.00000;2.51484;1
351.34580; 64.26000;     0.22856;100.00000;150.00000;2.51467;1
351.38831; 64.26850;     0.23400;100.00000;150.00000;2.51450;1
351.43081; 64.27700;     0.24004;100.00000;150.00000;2.51433;1
351.47331; 64.28550;     0.24508;100.00000;150.00000;2.51416;1
351.51583; 64.29400;     0.24937;100.00000;150.00000;2.51399;1
351.55833; 64.30250;     0.25416;100.00000;150.00000;2.51383;1
351.60085; 64.31100;     0.25934;100.00000;150.00000;2.51366;1
351.64332; 64.31950;     0.26437;100.00000;150.00000;2.51349;1
351.68580; 64.32800;     0.26971;100.00000;150.00000;2.51332;1
351.72830; 64.33650;     0.27521;100.00000;150.00000;2.51315;1
351.77080; 64.34500;     0.28105;100.00000;150.00000;2.51299;1
351.81329; 64.35350;     0.28657;100.00000;150.00000;2.51282;1
351.85578; 64.36200;     0.29189;100.00000;150.00000;2.51265;1
351.89827; 64.37050;     0.29787;100.00000;150.00000;2.51248;1
351.94075; 64.37900;     0.30373;100.00000;150.00000;2.51231;1
351.98325; 64.38750;     0.30990;100.00000;150.00000;2.51214;1
352.02572; 64.39600;     0.31558;100.00000;150.00000;2.51197;1
352.06819; 64.40450;     0.32122;100.00000;150.00000;2.51181;1
352.11067; 64.41300;     0.32714;100.00000;150.00000;2.51164;1
352.15316; 64.42150;     0.33308;100.00000;150.00000;2.51147;1
352.19566; 64.43000;     0.33932;100.00000;150.00000;2.51130;1
352.23813; 64.43850;     0.34573;100.00000;150.00000;2.51113;1
352.28061; 64.44700;     0.35181;100.00000;150.00000;2.51096;1
352.32308; 64.45550;     0.35797;100.00000;150.00000;2.51080;1
352.36556; 64.46400;     0.36425;100.00000;150.00000;2.51063;1
352.40804; 64.47250;     0.37094;100.00000;150.00000;2.51046;1
352.45053; 64.48100;     0.37774;100.00000;150.00000;2.51029;1
352.49305; 64.48950;     0.38473;100.00000;150.00000;2.51012;1
352.53555; 64.49800;     0.39064;100.00000;150.00000;2.50995;1
352.57806; 64.50650;     0.39687;100.00000;150.00000;2.50978;1
352.62057; 64.51500;     0.40407;100.00000;150.00000;2.50961;1
352.66307; 64.52350;     0.41128;100.00000;150.00000;2.50945;1
352.70556; 64.53200;     0.41816;100.00000;150.00000;2.50928;1
352.74807; 64.54050;     0.42435;100.00000;150.00000;2.50911;1
352.79058; 64.54900;     0.43162;100.00000;150.00000;2.50894;1
