Repository: dorogao5/gC3N4-dsc-kinetics

# DSC kinetics of graphitic carbon nitride (g-C3N4) formation

Differential scanning calorimetry (DSC) and non-isothermal kinetic analysis of
graphitic carbon nitride (g-C3N4) formation from three precursors:

- **melamine** (Mel),
- **melamine barbiturate** (MelBar),
- **melamine thiobarbiturate** (MelTbar).

Each precursor was measured at three heating rates (1, 3 and 5 K/min) on a
NETZSCH DSC 204F1 Phoenix. The repository contains the raw instrument exports and
a self-contained Python pipeline that reproduces every processed curve, figure and
kinetic parameter from those raw files.

File: data/melamine/melamine_5K.txt (part 13 of 25)
#SEG. 1:30°C/5,0(K/min)/600°C
#SEG. 2:600°C/30,0(K/min)/20°C
##Temp./°C;Time/min;DSC/(mW/mg);Gas Flow(purge2)/(ml/min);Gas Flow(protective)/(ml/min);Sensit./(uV/mW);Segment
352.83309; 64.55750;     0.43842;100.00000;150.00000;2.50877;1
352.87558; 64.56600;     0.44540;100.00000;150.00000;2.50860;1
352.91806; 64.57450;     0.45297;100.00000;150.00000;2.50843;1
352.96058; 64.58300;     0.46088;100.00000;150.00000;2.50826;1
353.00309; 64.59150;     0.46817;100.00000;150.00000;2.50809;1
353.04561; 64.60000;     0.47555;100.00000;150.00000;2.50792;1
353.08813; 64.60850;     0.48286;100.00000;150.00000;2.50776;1
353.13065; 64.61700;     0.49023;100.00000;150.00000;2.50759;1
353.17315; 64.62550;     0.49767;100.00000;150.00000;2.50742;1
353.21566; 64.63400;     0.50546;100.00000;150.00000;2.50725;1
353.25816; 64.64250;     0.51356;100.00000;150.00000;2.50708;1
353.30068; 64.65100;     0.52166;100.00000;150.00000;2.50691;1
353.34316; 64.65950;     0.52977;100.00000;150.00000;2.50674;1
353.38565; 64.66800;     0.53802;100.00000;150.00000;2.50657;1
353.42814; 64.67650;     0.54637;100.00000;150.00000;2.50640;1
353.47063; 64.68500;     0.55520;100.00000;150.00000;2.50623;1
353.51312; 64.69350;     0.56403;100.00000;150.00000;2.50606;1
353.55559; 64.70200;     0.57262;100.00000;150.00000;2.50589;1
353.59806; 64.71050;     0.58186;100.00000;150.00000;2.50572;1
353.64054; 64.71900;     0.59053;100.00000;150.00000;2.50555;1
353.68304; 64.72750;     0.59885;100.00000;150.00000;2.50538;1
353.72552; 64.73600;     0.60754;100.00000;150.00000;2.50522;1
353.76799; 64.74450;     0.61684;100.00000;150.00000;2.50505;1
353.81048; 64.75300;     0.62588;100.00000;150.00000;2.50488;1
353.85295; 64.76150;     0.63472;100.00000;150.00000;2.50471;1
353.89543; 64.77000;     0.64426;100.00000;150.00000;2.50454;1
353.93792; 64.77850;     0.65382;100.00000;150.00000;2.50437;1
353.98037; 64.78700;     0.66314;100.00000;150.00000;2.50420;1
354.02284; 64.79550;     0.67258;100.00000;150.00000;2.50403;1
354.06533; 64.80400;     0.68343;100.00000;150.00000;2.50386;1
354.10779; 64.81250;     0.69348;100.00000;150.00000;2.50369;1
354.15026; 64.82100;     0.70329;100.00000;150.00000;2.50352;1
354.19271; 64.82950;     0.71320;100.00000;150.00000;2.50335;1
354.23518; 64.83800;     0.72325;100.00000;150.00000;2.50318;1
354.27765; 64.84650;     0.73367;100.00000;150.00000;2.50301;1
354.32011; 64.85500;     0.74388;100.00000;150.00000;2.50284;1
354.36254; 64.86350;     0.75361;100.00000;150.00000;2.50267;1
354.40498; 64.87200;     0.76457;100.00000;150.00000;2.50250;1
354.44741; 64.88050;     0.77531;100.00000;150.00000;2.50233;1
354.48984; 64.88900;     0.78684;100.00000;150.00000;2.50216;1
354.53226; 64.89750;     0.79781;100.00000;150.00000;2.50199;1
354.57469; 64.90600;     0.80874;100.00000;150.00000;2.50182;1
354.61710; 64.91450;     0.81956;100.00000;150.00000;2.50165;1
354.65950; 64.92300;     0.83065;100.00000;150.00000;2.50148;1
354.70191; 64.93150;     0.84223;100.00000;150.00000;2.50131;1
354.74432; 64.94000;     0.85366;100.00000;150.00000;2.50114;1
354.78674; 64.94850;     0.86565;100.00000;150.00000;2.50097;1
354.82912; 64.95700;     0.87658;100.00000;150.00000;2.50081;1
354.87155; 64.96550;     0.88833;100.00000;150.00000;2.50064;1
354.91395; 64.97400;     0.90088;100.00000;150.00000;2.50047;1
354.95636; 64.98250;     0.91317;100.00000;150.00000;2.50030;1
354.99877; 64.99100;     0.92510;100.00000;150.00000;2.50013;1
355.04117; 64.99950;     0.93692;100.00000;150.00000;2.49996;1
355.08355; 65.00800;     0.94969;100.00000;150.00000;2.49979;1
355.12596; 65.01650;     0.96248;100.00000;150.00000;2.49962;1
355.16837; 65.02500;     0.97521;100.00000;150.00000;2.49945;1
355.21076; 65.03350;     0.98802;100.00000;150.00000;2.49928;1
355.25316; 65.04200;     1.00058;100.00000;150.00000;2.49911;1
355.29555; 65.05050;     1.01334;100.00000;150.00000;2.49894;1
355.33794; 65.05900;     1.02708;100.00000;150.00000;2.49877;1
355.38034; 65.06750;     1.04083;100.00000;150.00000;2.49860;1
355.42275; 65.07600;     1.05424;100.00000;150.00000;2.49843;1
355.46516; 65.08450;     1.06797;100.00000;150.00000;2.49826;1
355.50757; 65.09300;     1.08217;100.00000;150.00000;2.49809;1
355.54999; 65.10150;     1.09624;100.00000;150.00000;2.49792;1
355.59241; 65.11000;     1.11067;100.00000;150.00000;2.49775;1
355.63485; 65.11850;     1.12462;100.00000;150.00000;2.49757;1
355.67729; 65.12700;     1.13880;100.00000;150.00000;2.49740;1
355.71971; 65.13550;     1.15325;100.00000;150.00000;2.49723;1
355.76214; 65.14400;     1.16835;100.00000;150.00000;2.49706;1
355.80457; 65.15250;     1.18316;100.00000;150.00000;2.49689;1
355.84700; 65.16100;     1.19801;100.00000;150.00000;2.49672;1
355.88947; 65.16950;     1.21322;100.00000;150.00000;2.49655;1
355.93192; 65.17800;     1.22869;100.00000;150.00000;2.49638;1
355.97438; 65.18650;     1.24439;100.00000;150.00000;2.49621;1
356.01685; 65.19500;     1.26116;100.00000;150.00000;2.49604;1
356.05931; 65.20350;     1.27705;100.00000;150.00000;2.49587;1
356.10178; 65.21200;     1.29377;100.00000;150.00000;2.49570;1
356.14424; 65.22050;     1.31035;100.00000;150.00000;2.49553;1
356.18669; 65.22900;     1.32667;100.00000;150.00000;2.49536;1
356.22917; 65.23750;     1.34428;100.00000;150.00000;2.49519;1
356.27160; 65.24600;     1.36217;100.00000;150.00000;2.49502;1
356.31407; 65.25450;     1.37943;100.00000;150.00000;2.49484;1
356.35656; 65.26300;     1.39612;100.00000;150.00000;2.49467;1
356.39905; 65.27150;     1.41408;100.00000;150.00000;2.49450;1
356.44154; 65.28000;     1.43191;100.00000;150.00000;2.49433;1
356.48403; 65.28850;     1.45007;100.00000;150.00000;2.49416;1
356.52652; 65.29700;     1.46848;100.00000;150.00000;2.49399;1
356.56902; 65.30550;     1.48694;100.00000;150.00000;2.49382;1
356.61152; 65.31400;     1.50538;100.00000;150.00000;2.49365;1
356.65402; 65.32250;     1.52422;100.00000;150.00000;2.49348;1
356.69652; 65.33100;     1.54311;100.00000;150.00000;2.49330;1
356.73903; 65.33950;     1.56259;100.00000;150.00000;2.49313;1
356.78154; 65.34800;     1.58323;100.00000;150.00000;2.49296;1
356.82407; 65.35650;     1.60302;100.00000;150.00000;2.49279;1
356.86656; 65.36500;     1.62328;100.00000;150.00000;2.49262;1
356.90905; 65.37350;     1.64379;100.00000;150.00000;2.49245;1
356.95155; 65.38200;     1.66429;100.00000;150.00000;2.49228;1
356.99405; 65.39050;     1.68550;100.00000;150.00000;2.49210;1
357.03654; 65.39900;     1.70675;100.00000;150.00000;2.49193;1
357.07905; 65.40750;     1.72795;100.00000;150.00000;2.49176;1
357.12157; 65.41600;     1.74904;100.00000;150.00000;2.49159;1
357.16410; 65.42450;     1.77110;100.00000;150.00000;2.49142;1
357.20661; 65.43300;     1.79322;100.00000;150.00000;2.49125;1
357.24912; 65.44150;     1.81544;100.00000;150.00000;2.49108;1
357.29165; 65.45000;     1.83799;100.00000;150.00000;2.49090;1
357.33417; 65.45850;     1.86022;100.00000;150.00000;2.49073;1
357.37669; 65.46700;     1.88288;100.00000;150.00000;2.49056;1
357.41920; 65.47550;     1.90659;100.00000;150.00000;2.49039;1
357.46169; 65.48400;     1.93009;100.00000;150.00000;2.49022;1
357.50419; 65.49250;     1.95345;100.00000;150.00000;2.49005;1
357.54671; 65.50100;     1.97694;100.00000;150.00000;2.48987;1
357.58921; 65.50950;     2.00105;100.00000;150.00000;2.48970;1
357.63169; 65.51800;     2.02714;100.00000;150.00000;2.48953;1
357.67417; 65.52650;     2.05297;100.00000;150.00000;2.48936;1
357.71666; 65.53500;     2.07789;100.00000;150.00000;2.48919;1
357.75914; 65.54350;     2.10279;100.00000;150.00000;2.48901;1
357.80163; 65.55200;     2.12738;100.00000;150.00000;2.48884;1
357.84413; 65.56050;     2.15261;100.00000;150.00000;2.48867;1
357.88659; 65.56900;     2.17887;100.00000;150.00000;2.48850;1
357.92903; 65.57750;     2.20541;100.00000;150.00000;2.48833;1
357.97150; 65.58600;     2.23213;100.00000;150.00000;2.48816;1
358.01395; 65.59450;     2.25973;100.00000;150.00000;2.48798;1
358.05640; 65.60300;     2.28690;100.00000;150.00000;2.48781;1
358.09883; 65.61150;     2.31440;100.00000;150.00000;2.48764;1
358.14127; 65.62000;     2.34240;100.00000;150.00000;2.48747;1
358.18371; 65.62850;     2.37024;100.00000;150.00000;2.48730;1
358.22615; 65.63700;     2.39817;100.00000;150.00000;2.48712;1
358.26860; 65.64550;     2.42728;100.00000;150.00000;2.48695;1
358.31105; 65.65400;     2.45618;100.00000;150.00000;2.48678;1
358.35348; 65.66250;     2.48516;100.00000;150.00000;2.48661;1
358.39589; 65.67100;     2.51505;100.00000;150.00000;2.48644;1
358.43832; 65.67950;     2.54500;100.00000;150.00000;2.48626;1
358.48075; 65.68800;     2.57565;100.00000;150.00000;2.48609;1
358.52318; 65.69650;     2.60639;100.00000;150.00000;2.48592;1
358.56559; 65.70500;     2.63742;100.00000;150.00000;2.48575;1
358.60799; 65.71350;     2.66797;100.00000;150.00000;2.48558;1
358.65041; 65.72200;     2.69893;100.00000;150.00000;2.48540;1
358.69282; 65.73050;     2.73051;100.00000;150.00000;2.48523;1
358.73522; 65.73900;     2.76224;100.00000;150.00000;2.48506;1
358.77760; 65.74750;     2.79479;100.00000;150.00000;2.48489;1
358.81999; 65.75600;     2.82744;100.00000;150.00000;2.48472;1
358.86241; 65.76450;     2.86177;100.00000;150.00000;2.48454;1
358.90482; 65.77300;     2.89604;100.00000;150.00000;2.48437;1
358.94722; 65.78150;     2.93023;100.00000;150.00000;2.48420;1
358.98963; 65.79000;     2.96515;100.00000;150.00000;2.48403;1
359.03205; 65.79850;     3.00041;100.00000;150.00000;2.48386;1
359.07448; 65.80700;     3.03642;100.00000;150.00000;2.48368;1
359.11690; 65.81550;     3.07292;100.00000;150.00000;2.48351;1
359.15930; 65.82400;     3.10983;100.00000;150.00000;2.48334;1
359.20170; 65.83250;     3.14710;100.00000;150.00000;2.48317;1
359.24410; 65.84100;     3.18471;100.00000;150.00000;2.48299;1
359.28652; 65.84950;     3.22280;100.00000;150.00000;2.48282;1
359.32894; 65.85800;     3.26148;100.00000;150.00000;2.48265;1
359.37138; 65.86650;     3.30055;100.00000;150.00000;2.48248;1
359.41381; 65.87500;     3.33948;100.00000;150.00000;2.48230;1
359.45625; 65.88350;     3.37792;100.00000;150.00000;2.48213;1
359.49868; 65.89200;     3.41631;100.00000;150.00000;2.48196;1
359.54108; 65.90050;     3.45520;100.00000;150.00000;2.48179;1
359.58351; 65.90900;     3.49652;100.00000;150.00000;2.48161;1
359.62594; 65.91750;     3.53680;100.00000;150.00000;2.48144;1
359.66837; 65.92600;     3.57703;100.00000;150.00000;2.48127;1
359.71079; 65.93450;     3.61666;100.00000;150.00000;2.48110;1
359.75324; 65.94300;     3.65642;100.00000;150.00000;2.48092;1
359.79567; 65.95150;     3.69628;100.00000;150.00000;2.48075;1
359.83810; 65.96000;     3.73615;100.00000;150.00000;2.48058;1
359.88053; 65.96850;     3.77650;100.00000;150.00000;2.48040;1
359.92299; 65.97700;     3.81678;100.00000;150.00000;2.48023;1
359.96543; 65.98550;     3.85691;100.00000;150.00000;2.48006;1
360.00788; 65.99400;     3.89715;100.00000;150.00000;2.47989;1
360.05031; 66.00250;     3.93787;100.00000;150.00000;2.47971;1
360.09278; 66.01100;     3.97966;100.00000;150.00000;2.47954;1
360.13525; 66.01950;     4.02159;100.00000;150.00000;2.47937;1
360.17770; 66.02800;     4.06343;100.00000;150.00000;2.47919;1
360.22016; 66.03650;     4.10519;100.00000;150.00000;2.47902;1
360.26262; 66.04500;     4.14762;100.00000;150.00000;2.47885;1
360.30507; 66.05350;     4.19013;100.00000;150.00000;2.47867;1
360.34753; 66.06200;     4.23407;100.00000;150.00000;2.47850;1
360.38998; 66.07050;     4.27784;100.00000;150.00000;2.47833;1
360.43246; 66.07900;     4.32167;100.00000;150.00000;2.47815;1
360.47493; 66.08750;     4.36520;100.00000;150.00000;2.47798;1
360.51740; 66.09600;     4.40955;100.00000;150.00000;2.47781;1
360.55985; 66.10450;     4.45493;100.00000;150.00000;2.47764;1
360.60234; 66.11300;     4.50048;100.00000;150.00000;2.47746;1
360.64481; 66.12150;     4.54557;100.00000;150.00000;2.47729;1
360.68726; 66.13000;     4.59040;100.00000;150.00000;2.47711;1
360.72973; 66.13850;     4.63628;100.00000;150.00000;2.47694;1
360.77222; 66.14700;     4.68314;100.00000;150.00000;2.47677;1
360.81468; 66.15550;     4.72963;100.00000;150.00000;2.47659;1
360.85714; 66.16400;     4.77797;100.00000;150.00000;2.47642;1
360.89959; 66.17250;     4.82823;100.00000;150.00000;2.47625;1
360.94206; 66.18100;     4.87736;100.00000;150.00000;2.47607;1
360.98453; 66.18950;     4.92645;100.00000;150.00000;2.47590;1
361.02699; 66.19800;     4.97525;100.00000;150.00000;2.47573;1
361.06945; 66.20650;     5.02431;100.00000;150.00000;2.47555;1
361.11188; 66.21500;     5.07302;100.00000;150.00000;2.47538;1
361.15433; 66.22350;     5.12115;100.00000;150.00000;2.47521;1
361.19678; 66.23200;     5.17012;100.00000;150.00000;2.47503;1
361.23923; 66.24050;     5.21881;100.00000;150.00000;2.47486;1
361.28166; 66.24900;     5.26720;100.00000;150.00000;2.47469;1
361.32406; 66.25750;     5.31543;100.00000;150.00000;2.47451;1
361.36648; 66.26600;     5.36165;100.00000;150.00000;2.47434;1
361.40887; 66.27450;     5.40675;100.00000;150.00000;2.47416;1
361.45129; 66.28300;     5.45080;100.00000;150.00000;2.47399;1
361.49367; 66.29150;     5.49589;100.00000;150.00000;2.47382;1
361.53609; 66.30000;     5.54172;100.00000;150.00000;2.47364;1
361.57849; 66.30850;     5.59871;100.00000;150.00000;2.47347;1
361.62091; 66.31700;     5.66171;100.00000;150.00000;2.47330;1
361.66331; 66.32550;     5.72843;100.00000;150.00000;2.47312;1
361.70573; 66.33400;     5.79453;100.00000;150.00000;2.47295;1
361.74815; 66.34250;     5.86233;100.00000;150.00000;2.47278;1
361.79059; 66.35100;     5.93383;100.00000;150.00000;2.47260;1
361.83301; 66.35950;     6.00389;100.00000;150.00000;2.47243;1
361.87542; 66.36800;     6.07010;100.00000;150.00000;2.47225;1
361.91783; 66.37650;     6.12678;100.00000;150.00000;2.47208;1
361.96025; 66.38500;     6.17994;100.00000;150.00000;2.47191;1
362.00269; 66.39350;     6.22777;100.00000;150.00000;2.47173;1
362.04512; 66.40200;     6.27276;100.00000;150.00000;2.47156;1
362.08754; 66.41050;     6.31352;100.00000;150.00000;2.47138;1
362.12997; 66.41900;     6.34955;100.00000;150.00000;2.47121;1
362.17241; 66.42750;     6.38082;100.00000;150.00000;2.47104;1
362.21487; 66.43600;     6.40722;100.00000;150.00000;2.47086;1
362.25733; 66.44450;     6.43012;100.00000;150.00000;2.47069;1
362.29982; 66.45300;     6.44883;100.00000;150.00000;2.47051;1
362.34230; 66.46150;     6.46604;100.00000;150.00000;2.47034;1
362.38481; 66.47000;     6.48384;100.00000;150.00000;2.47016;1
362.42733; 66.47850;     6.50238;100.00000;150.00000;2.46999;1
362.46987; 66.48700;     6.51107;100.00000;150.00000;2.46981;1
362.51243; 66.49550;     6.51255;100.00000;150.00000;2.46964;1
362.55501; 66.50400;     6.50992;100.00000;150.00000;2.46946;1
362.59762; 66.51250;     6.50198;100.00000;150.00000;2.46929;1
362.64024; 66.52100;     6.49286;100.00000;150.00000;2.46911;1
362.68290; 66.52950;     6.47554;100.00000;150.00000;2.46894;1
362.72559; 66.53800;     6.44527;100.00000;150.00000;2.46876;1
362.76826; 66.54650;     6.40998;100.00000;150.00000;2.46859;1
362.81096; 66.55500;     6.36898;100.00000;150.00000;2.46841;1
362.85366; 66.56350;     6.31453;100.00000;150.00000;2.46824;1
362.89638; 66.57200;     6.25040;100.00000;150.00000;2.46806;1
362.93912; 66.58050;     6.17832;100.00000;150.00000;2.46789;1
362.98186; 66.58900;     6.09366;100.00000;150.00000;2.46771;1
363.02459; 66.59750;     5.98724;100.00000;150.00000;2.46753;1
363.06736; 66.60600;     5.86503;100.00000;150.00000;2.46736;1
363.11013; 66.61450;     5.73042;100.00000;150.00000;2.46718;1
363.15290; 66.62300;     5.58220;100.00000;150.00000;2.46701;1
363.19572; 66.63150;     5.41895;100.00000;150.00000;2.46683;1
363.23855; 66.64000;     5.23973;100.00000;150.00000;2.46665;1
363.28138; 66.64850;     5.04405;100.00000;150.00000;2.46648;1
363.32423; 66.65700;     4.84047;100.00000;150.00000;2.46630;1
363.36706; 66.66550;     4.61931;100.00000;150.00000;2.46612;1
363.40990; 66.67400;     4.38653;100.00000;150.00000;2.46595;1
363.45277; 66.68250;     4.15167;100.00000;150.00000;2.46577;1
363.49564; 66.69100;     3.91591;100.00000;150.00000;2.46559;1
363.53853; 66.69950;     3.68468;100.00000;150.00000;2.46542;1
363.58139; 66.70800;     3.46179;100.00000;150.00000;2.46524;1
363.62426; 66.71650;     3.24414;100.00000;150.00000;2.46506;1
363.66715; 66.72500;     3.03256;100.00000;150.00000;2.46489;1
363.71002; 66.73350;     2.83216;100.00000;150.00000;2.46471;1
363.75288; 66.74200;     2.63649;100.00000;150.00000;2.46453;1
363.79574; 66.75050;     2.45432;100.00000;150.00000;2.46436;1
363.83859; 66.75900;     2.28328;100.00000;150.00000;2.46418;1
363.88145; 66.76750;     2.12718;100.00000;150.00000;2.46400;1
363.92432; 66.77600;     1.98476;100.00000;150.00000;2.46383;1
363.96717; 66.78450;     1.85296;100.00000;150.00000;2.46365;1
364.01001; 66.79300;     1.73089;100.00000;150.00000;2.46347;1
364.05285; 66.80150;     1.61863;100.00000;150.00000;2.46330;1
364.09569; 66.81000;     1.51480;100.00000;150.00000;2.46312;1
364.13854; 66.81850;     1.41935;100.00000;150.00000;2.46294;1
364.18139; 66.82700;     1.33214;100.00000;150.00000;2.46277;1
364.22422; 66.83550;     1.25288;100.00000;150.00000;2.46259;1
364.26702; 66.84400;     1.17983;100.00000;150.00000;2.46241;1
364.30978; 66.85250;     1.11357;100.00000;150.00000;2.46224;1
364.35254; 66.86100;     1.05369;100.00000;150.00000;2.46206;1
364.39532; 66.86950;     0.99938;100.00000;150.00000;2.46188;1
364.43806; 66.87800;     0.94944;100.00000;150.00000;2.46170;1
364.48077; 66.88650;     0.90433;100.00000;150.00000;2.46153;1
364.52345; 66.89500;     0.86493;100.00000;150.00000;2.46135;1
364.56611; 66.90350;     0.82884;100.00000;150.00000;2.46118;1
364.60874; 66.91200;     0.79513;100.00000;150.00000;2.46100;1
364.65135; 66.92050;     0.76570;100.00000;150.00000;2.46082;1
364.69395; 66.92900;     0.73908;100.00000;150.00000;2.46065;1
364.73653; 66.93750;     0.71483;100.00000;150.00000;2.46047;1
364.77909; 66.94600;     0.69228;100.00000;150.00000;2.46029;1
364.82166; 66.95450;     0.67244;100.00000;150.00000;2.46012;1
364.86420; 66.96300;     0.65414;100.00000;150.00000;2.45994;1
364.90674; 66.97150;     0.63737;100.00000;150.00000;2.45977;1
364.94918; 66.98000;     0.62382;100.00000;150.00000;2.45959;1
364.99162; 66.98850;     0.61006;100.00000;150.00000;2.45942;1
365.03406; 66.99700;     0.59786;100.00000;150.00000;2.45924;1
365.07645; 67.00550;     0.58750;100.00000;150.00000;2.45906;1
365.11877; 67.01400;     0.57777;100.00000;150.00000;2.45889;1
365.16109; 67.02250;     0.56888;100.00000;150.00000;2.45871;1
365.20335; 67.03100;     0.56282;100.00000;150.00000;2.45854;1
365.24555; 67.03950;     0.55492;100.00000;150.00000;2.45836;1
365.28775; 67.04800;     0.54801;100.00000;150.00000;2.45819;1
365.32991; 67.05650;     0.54279;100.00000;150.00000;2.45801;1
365.37206; 67.06500;     0.53822;100.00000;150.00000;2.45784;1
365.41420; 67.07350;     0.53429;100.00000;150.00000;2.45766;1
365.45630; 67.08200;     0.54651;100.00000;150.00000;2.45749;1
365.49840; 67.09050;     0.56090;100.00000;150.00000;2.45732;1
365.54048; 67.09900;     0.55938;100.00000;150.00000;2.45714;1
365.58257; 67.10750;     0.55622;100.00000;150.00000;2.45697;1
365.62464; 67.11600;     0.55217;100.00000;150.00000;2.45679;1
365.66672; 67.12450;     0.54824;100.00000;150.00000;2.45662;1
365.70881; 67.13300;     0.54434;100.00000;150.00000;2.45644;1
365.75088; 67.14150;     0.54129;100.00000;150.00000;2.45627;1
365.79298; 67.15000;     0.53945;100.00000;150.00000;2.45609;1
365.83508; 67.15850;     0.53795;100.00000;150.00000;2.45592;1
365.87719; 67.16700;     0.58271;100.00000;150.00000;2.45574;1
365.91931; 67.17550;     1.15353;100.00000;150.00000;2.45557;1
365.96144; 67.18400;     2.62947;100.00000;150.00000;2.45539;1
366.00359; 67.19250;     4.02106;100.00000;150.00000;2.45522;1
366.04573; 67.20100;     5.07650;100.00000;150.00000;2.45504;1
366.08792; 67.20950;     5.85963;100.00000;150.00000;2.45487;1
366.13009; 67.21800;     6.44046;100.00000;150.00000;2.45469;1
366.17227; 67.22650;     6.85762;100.00000;150.00000;2.45452;1
366.21446; 67.23500;     7.14370;100.00000;150.00000;2.45434;1
366.25671; 67.24350;     7.33697;100.00000;150.00000;2.45417;1
366.29898; 67.25200;     7.46660;100.00000;150.00000;2.45399;1
366.34125; 67.26050;     7.50280;100.00000;150.00000;2.45382;1
366.38354; 67.26900;     7.47759;100.00000;150.00000;2.45364;1
366.42583; 67.27750;     7.37794;100.00000;150.00000;2.45346;1
366.46814; 67.28600;     7.22997;100.00000;150.00000;2.45329;1
366.51048; 67.29450;     7.05571;100.00000;150.00000;2.45311;1
366.55283; 67.30300;     6.87143;100.00000;150.00000;2.45294;1
366.59519; 67.31150;     6.67164;100.00000;150.00000;2.45276;1
366.63756; 67.32000;     6.46211;100.00000;150.00000;2.45258;1
366.67995; 67.32850;     6.26079;100.00000;150.00000;2.45241;1
366.72234; 67.33700;     6.06881;100.00000;150.00000;2.45223;1
366.76473; 67.34550;     5.88395;100.00000;150.00000;2.45205;1
366.80713; 67.35400;     5.70612;100.00000;150.00000;2.45188;1
366.84955; 67.36250;     5.53365;100.00000;150.00000;2.45170;1
366.89196; 67.37100;     5.36793;100.00000;150.00000;2.45152;1
366.93445; 67.37950;     5.20929;100.00000;150.00000;2.45135;1
366.97694; 67.38800;     5.05737;100.00000;150.00000;2.45117;1
367.01944; 67.39650;     4.91148;100.00000;150.00000;2.45099;1
367.06199; 67.40500;     4.77116;100.00000;150.00000;2.45082;1
367.10458; 67.41350;     4.63874;100.00000;150.00000;2.45064;1
367.14718; 67.42200;     4.51159;100.00000;150.00000;2.45046;1
367.18982; 67.43050;     4.39247;100.00000;150.00000;2.45028;1
367.23248; 67.43900;     4.27695;100.00000;150.00000;2.45011;1
367.27517; 67.44750;     4.16538;100.00000;150.00000;2.44993;1
367.31791; 67.45600;     4.06057;100.00000;150.00000;2.44975;1
367.36067; 67.46450;     3.95986;100.00000;150.00000;2.44957;1
367.40348; 67.47300;     3.86447;100.00000;150.00000;2.44939;1
367.44628; 67.48150;     3.77261;100.00000;150.00000;2.44921;1
367.48909; 67.49000;     3.68545;100.00000;150.00000;2.44904;1
367.53190; 67.49850;     3.60325;100.00000;150.00000;2.44886;1
367.57471; 67.50700;     3.52424;100.00000;150.00000;2.44868;1
367.61755; 67.51550;     3.44928;100.00000;150.00000;2.44850;1
367.66039; 67.52400;     3.37691;100.00000;150.00000;2.44832;1
367.70321; 67.53250;     3.31265;100.00000;150.00000;2.44814;1
367.74603; 67.54100;     3.25030;100.00000;150.00000;2.44796;1
367.78885; 67.54950;     3.18827;100.00000;150.00000;2.44778;1
367.83166; 67.55800;     3.12871;100.00000;150.00000;2.44760;1
367.87446; 67.56650;     3.07280;100.00000;150.00000;2.44743;1
367.91724; 67.57500;     3.01957;100.00000;150.00000;2.44725;1
367.96001; 67.58350;     2.96947;100.00000;150.00000;2.44707;1
368.00279; 67.59200;     2.92280;100.00000;150.00000;2.44689;1
368.04556; 67.60050;     2.88394;100.00000;150.00000;2.44671;1
368.08829; 67.60900;     2.84288;100.00000;150.00000;2.44653;1
368.13099; 67.61750;     2.80259;100.00000;150.00000;2.44635;1
368.17372; 67.62600;     2.76610;100.00000;150.00000;2.44618;1
368.21644; 67.63450;     2.73276;100.00000;150.00000;2.44600;1
368.25912; 67.64300;     2.70346;100.00000;150.00000;2.44582;1
368.30176; 67.65150;     2.67200;100.00000;150.00000;2.44564;1
368.34442; 67.66000;     2.64239;100.00000;150.00000;2.44546;1
368.38705; 67.66850;     2.61540;100.00000;150.00000;2.44528;1
368.42968; 67.67700;     2.59285;100.00000;150.00000;2.44510;1
368.47230; 67.68550;     2.57212;100.00000;150.00000;2.44493;1
368.51492; 67.69400;     2.55234;100.00000;150.00000;2.44475;1
368.55750; 67.70250;     2.53286;100.00000;150.00000;2.44457;1
368.60009; 67.71100;     2.51690;100.00000;150.00000;2.44439;1
368.64268; 67.71950;     2.50144;100.00000;150.00000;2.44421;1
368.68526; 67.72800;     2.48414;100.00000;150.00000;2.44404;1
368.72783; 67.73650;     2.46503;100.00000;150.00000;2.44386;1
368.77038; 67.74500;     2.44605;100.00000;150.00000;2.44368;1
368.81293; 67.75350;     2.42939;100.00000;150.00000;2.44350;1
368.85547; 67.76200;     2.41492;100.00000;150.00000;2.44332;1
368.89798; 67.77050;     2.40224;100.00000;150.00000;2.44314;1
368.94051; 67.77900;     2.38712;100.00000;150.00000;2.44297;1
368.98304; 67.78750;     2.37271;100.00000;150.00000;2.44279;1
369.02555; 67.79600;     2.36151;100.00000;150.00000;2.44261;1
369.06803; 67.80450;     2.35632;100.00000;150.00000;2.44243;1
369.11052; 67.81300;     2.35244;100.00000;150.00000;2.44225;1
369.15303; 67.82150;     2.34537;100.00000;150.00000;2.44207;1
369.19555; 67.83000;     2.33102;100.00000;150.00000;2.44190;1
369.23805; 67.83850;     2.31332;100.00000;150.00000;2.44172;1
369.28056; 67.84700;     2.29428;100.00000;150.00000;2.44154;1
369.32306; 67.85550;     2.27940;100.00000;150.00000;2.44136;1
369.36552; 67.86400;     2.26579;100.00000;150.00000;2.44118;1
369.40798; 67.87250;     2.25139;100.00000;150.00000;2.44101;1
369.45043; 67.88100;     2.23680;100.00000;150.00000;2.44083;1
369.49289; 67.88950;     2.22136;100.00000;150.00000;2.44065;1
369.53536; 67.89800;     2.20830;100.00000;150.00000;2.44047;1
369.57782; 67.90650;     2.20415;100.00000;150.00000;2.44029;1
369.62027; 67.91500;     2.19983;100.00000;150.00000;2.44011;1
369.66272; 67.92350;     2.19282;100.00000;150.00000;2.43994;1
369.70517; 67.93200;     2.17782;100.00000;150.00000;2.43976;1
369.74762; 67.94050;     2.16043;100.00000;150.00000;2.43958;1
369.79006; 67.94900;     2.13649;100.00000;150.00000;2.43940;1
369.83253; 67.95750;     2.10819;100.00000;150.00000;2.43922;1
369.87500; 67.96600;     2.07476;100.00000;150.00000;2.43904;1
369.91746; 67.97450;     2.03780;100.00000;150.00000;2.43887;1
369.95993; 67.98300;     1.99614;100.00000;150.00000;2.43869;1
370.00241; 67.99150;     1.95580;100.00000;150.00000;2.43851;1
370.04490; 68.00000;     1.91707;100.00000;150.00000;2.43833;1
370.08740; 68.00850;     1.87711;100.00000;150.00000;2.43815;1
370.12991; 68.01700;     1.83274;100.00000;150.00000;2.43797;1
370.17241; 68.02550;     1.78528;100.00000;150.00000;2.43779;1
370.21492; 68.03400;     1.73566;100.00000;150.00000;2.43761;1
370.25744; 68.04250;     1.68433;100.00000;150.00000;2.43744;1
370.29999; 68.05100;     1.62916;100.00000;150.00000;2.43726;1
370.34253; 68.05950;     1.56872;100.00000;150.00000;2.43708;1
370.38507; 68.06800;     1.50396;100.00000;150.00000;2.43690;1
370.42761; 68.07650;     1.43523;100.00000;150.00000;2.43672;1
370.47015; 68.08500;     1.36126;100.00000;150.00000;2.43654;1
370.51271; 68.09350;     1.28702;100.00000;150.00000;2.43636;1
370.55527; 68.10200;     1.22888;100.00000;150.00000;2.43618;1
370.59783; 68.11050;     1.18136;100.00000;150.00000;2.43600;1
370.64040; 68.11900;     1.13572;100.00000;150.00000;2.43582;1
370.68298; 68.12750;     1.09038;100.00000;150.00000;2.43564;1
370.72553; 68.13600;     1.04338;100.00000;150.00000;2.43547;1
370.76810; 68.14450;     0.99415;100.00000;150.00000;2.43529;1
370.81071; 68.15300;     0.94398;100.00000;150.00000;2.43511;1
370.85329; 68.16150;     0.89503;100.00000;150.00000;2.43493;1
370.89589; 68.17000;     0.84516;100.00000;150.00000;2.43475;1
370.93849; 68.17850;     0.79720;100.00000;150.00000;2.43457;1
370.98109; 68.18700;     0.75401;100.00000;150.00000;2.43439;1
371.02369; 68.19550;     0.70615;100.00000;150.00000;2.43421;1
371.06631; 68.20400;     0.65207;100.00000;150.00000;2.43403;1
371.10892; 68.21250;     0.59691;100.00000;150.00000;2.43385;1
371.15153; 68.22100;     0.54115;100.00000;150.00000;2.43367;1
371.19413; 68.22950;     0.48763;100.00000;150.00000;2.43349;1
371.23672; 68.23800;     0.43620;100.00000;150.00000;2.43331;1
371.27932; 68.24650;     0.38434;100.00000;150.00000;2.43313;1
371.32193; 68.25500;     0.33128;100.00000;150.00000;2.43295;1
371.36453; 68.26350;     0.27655;100.00000;150.00000;2.43277;1
371.40715; 68.27200;     0.22198;100.00000;150.00000;2.43259;1
371.44978; 68.28050;     0.16765;100.00000;150.00000;2.43241;1
371.49242; 68.28900;     0.11449;100.00000;150.00000;2.43223;1
371.53504; 68.29750; 6.2474e-002;100.00000;150.00000;2.43205;1
371.57768; 68.30600; 1.2792e-002;100.00000;150.00000;2.43187;1
371.62031; 68.31450;-3.6358e-002;100.00000;150.00000;2.43169;1
371.66296; 68.32300;-8.4645e-002;100.00000;150.00000;2.43151;1
371.70560; 68.33150;    -0.13123;100.00000;150.00000;2.43133;1
371.74825; 68.34000;    -0.17675;100.00000;150.00000;2.43115;1
371.79091; 68.34850;    -0.22020;100.00000;150.00000;2.43097;1
371.83356; 68.35700;    -0.26355;100.00000;150.00000;2.43079;1
371.87620; 68.36550;    -0.30614;100.00000;150.00000;2.43061;1
371.91884; 68.37400;    -0.34706;100.00000;150.00000;2.43043;1
371.96148; 68.38250;    -0.38734;100.00000;150.00000;2.43025;1
372.00413; 68.39100;    -0.42430;100.00000;150.00000;2.43007;1
372.04675; 68.39950;    -0.46195;100.00000;150.00000;2.42989;1
372.08939; 68.40800;    -0.50018;100.00000;150.00000;2.42971;1
372.13201; 68.41650;    -0.53814;100.00000;150.00000;2.42953;1
372.17464; 68.42500;    -0.57662;100.00000;150.00000;2.42935;1
372.21725; 68.43350;    -0.61444;100.00000;150.00000;2.42917;1
372.25986; 68.44200;    -0.65175;100.00000;150.00000;2.42899;1
372.30246; 68.45050;    -0.68847;100.00000;150.00000;2.42881;1
372.34506; 68.45900;    -0.72469;100.00000;150.00000;2.42863;1
372.38768; 68.46750;    -0.76010;100.00000;150.00000;2.42845;1
372.43028; 68.47600;    -0.79511;100.00000;150.00000;2.42826;1
372.47290; 68.48450;    -0.82875;100.00000;150.00000;2.42808;1
372.51550; 68.49300;    -0.86218;100.00000;150.00000;2.42790;1
372.55811; 68.50150;    -0.89361;100.00000;150.00000;2.42772;1
372.60070; 68.51000;    -0.92401;100.00000;150.00000;2.42754;1
372.64328; 68.51850;    -0.94999;100.00000;150.00000;2.42736;1
372.68586; 68.52700;    -0.97288;100.00000;150.00000;2.42718;1
372.72844; 68.53550;    -0.99500;100.00000;150.00000;2.42700;1
372.77102; 68.54400;    -1.01948;100.00000;150.00000;2.42682;1
372.81358; 68.55250;    -1.04527;100.00000;150.00000;2.42664;1
372.85615; 68.56100;    -1.07132;100.00000;150.00000;2.42646;1
372.89871; 68.56950;    -1.09561;100.00000;150.00000;2.42628;1
372.94128; 68.57800;    -1.11837;100.00000;150.00000;2.42610;1
372.98383; 68.58650;    -1.13982;100.00000;150.00000;2.42592;1
373.02639; 68.59500;    -1.15960;100.00000;150.00000;2.42574;1
373.06895; 68.60350;    -1.17830;100.00000;150.00000;2.42556;1
373.11150; 68.61200;    -1.19602;100.00000;150.00000;2.42538;1
373.15403; 68.62050;    -1.21336;100.00000;150.00000;2.42520;1
373.19659; 68.62900;    -1.22942;100.00000;150.00000;2.42502;1
373.23915; 68.63750;    -1.24402;100.00000;150.00000;2.42484;1
373.28170; 68.64600;    -1.25772;100.00000;150.00000;2.42466;1
373.32426; 68.65450;    -1.27173;100.00000;150.00000;2.42447;1
373.36680; 68.66300;    -1.28539;100.00000;150.00000;2.42429;1
373.40936; 68.67150;    -1.29884;100.00000;150.00000;2.42411;1
373.45189; 68.68000;    -1.31189;100.00000;150.00000;2.42393;1
373.49442; 68.68850;    -1.32493;100.00000;150.00000;2.42375;1
373.53695; 68.69700;    -1.33786;100.00000;150.00000;2.42357;1
373.57948; 68.70550;    -1.34965;100.00000;150.00000;2.42339;1
373.62202; 68.71400;    -1.36049;100.00000;150.00000;2.42321;1
373.66455; 68.72250;    -1.37141;100.00000;150.00000;2.42303;1
373.70706; 68.73100;    -1.38243;100.00000;150.00000;2.42285;1
373.74958; 68.73950;    -1.39336;100.00000;150.00000;2.42267;1
373.79210; 68.74800;    -1.40444;100.00000;150.00000;2.42249;1
373.83462; 68.75650;    -1.41558;100.00000;150.00000;2.42231;1
373.87713; 68.76500;    -1.42529;100.00000;150.00000;2.42213;1
373.91964; 68.77350;    -1.43537;100.00000;150.00000;2.42195;1
373.96216; 68.78200;    -1.44399;100.00000;150.00000;2.42176;1
374.00468; 68.79050;    -1.45184;100.00000;150.00000;2.42158;1
374.04720; 68.79900;    -1.45985;100.00000;150.00000;2.42140;1
374.08970; 68.80750;    -1.46805;100.00000;150.00000;2.42122;1
374.13220; 68.81600;    -1.47619;100.00000;150.00000;2.42104;1
374.17468; 68.82450;    -1.48473;100.00000;150.00000;2.42086;1
374.21717; 68.83300;    -1.49328;100.00000;150.00000;2.42068;1
374.25968; 68.84150;    -1.50166;100.00000;150.00000;2.42050;1
374.30217; 68.85000;    -1.50977;100.00000;150.00000;2.42032;1
374.34465; 68.85850;    -1.51830;100.00000;150.00000;2.42014;1
374.38711; 68.86700;    -1.52656;100.00000;150.00000;2.41996;1
374.42959; 68.87550;    -1.53444;100.00000;150.00000;2.41978;1
374.47208; 68.88400;    -1.54148;100.00000;150.00000;2.41959;1
374.51453; 68.89250;    -1.54745;100.00000;150.00000;2.41941;1
374.55698; 68.90100;    -1.55263;100.00000;150.00000;2.41923;1
374.59942; 68.90950;    -1.55782;100.00000;150.00000;2.41905;1
374.64186; 68.91800;    -1.56292;100.00000;150.00000;2.41887;1
374.68431; 68.92650;    -1.56640;100.00000;150.00000;2.41869;1
374.72674; 68.93500;    -1.56972;100.00000;150.00000;2.41851;1
374.76915; 68.94350;    -1.57306;100.00000;150.00000;2.41833;1
374.81157; 68.95200;    -1.57519;100.00000;150.00000;2.41815;1
374.85399; 68.96050;    -1.57486;100.00000;150.00000;2.41797;1
374.89642; 68.96900;    -1.56928;100.00000;150.00000;2.41779;1
374.93884; 68.97750;    -1.56130;100.00000;150.00000;2.41760;1
374.98125; 68.98600;    -1.55240;100.00000;150.00000;2.41742;1
375.02367; 68.99450;    -1.54193;100.00000;150.00000;2.41724;1
375.06607; 69.00300;    -1.52678;100.00000;150.00000;2.41706;1
375.10850; 69.01150;    -1.50746;100.00000;150.00000;2.41688;1
375.15091; 69.02000;    -1.48409;100.00000;150.00000;2.41670;1
375.19332; 69.02850;    -1.45493;100.00000;150.00000;2.41652;1
375.23573; 69.03700;    -1.42185;100.00000;150.00000;2.41634;1
375.27814; 69.04550;    -1.38485;100.00000;150.00000;2.41616;1
375.32054; 69.05400;    -1.34657;100.00000;150.00000;2.41598;1
375.36295; 69.06250;    -1.30510;100.00000;150.00000;2.41579;1
375.40534; 69.07100;    -1.26291;100.00000;150.00000;2.41561;1
375.44774; 69.07950;    -1.22108;100.00000;150.00000;2.41543;1
375.49014; 69.08800;    -1.17827;100.00000;150.00000;2.41525;1
375.53255; 69.09650;    -1.13714;100.00000;150.00000;2.41507;1
375.57495; 69.10500;    -1.09800;100.00000;150.00000;2.41489;1
375.61734; 69.11350;    -1.05989;100.00000;150.00000;2.41471;1
375.65971; 69.12200;    -1.02331;100.00000;150.00000;2.41453;1
375.70210; 69.13050;    -0.99019;100.00000;150.00000;2.41435;1
375.74450; 69.13900;    -0.95779;100.00000;150.00000;2.41416;1
375.78688; 69.14750;    -0.92861;100.00000;150.00000;2.41398;1
375.82928; 69.15600;    -0.90074;100.00000;150.00000;2.41380;1
375.87167; 69.16450;    -0.87451;100.00000;150.00000;2.41362;1
375.91408; 69.17300;    -0.84976;100.00000;150.00000;2.41344;1
375.95649; 69.18150;    -0.82753;100.00000;150.00000;2.41326;1
375.99890; 69.19000;    -0.80682;100.00000;150.00000;2.41308;1
376.04128; 69.19850;    -0.78798;100.00000;150.00000;2.41290;1
376.08369; 69.20700;    -0.77054;100.00000;150.00000;2.41271;1
376.12610; 69.21550;    -0.75442;100.00000;150.00000;2.41253;1
376.16851; 69.22400;    -0.73837;100.00000;150.00000;2.41235;1
376.21091; 69.23250;    -0.72356;100.00000;150.00000;2.41217;1
376.25332; 69.24100;    -0.70934;100.00000;150.00000;2.41199;1
376.29572; 69.24950;    -0.69603;100.00000;150.00000;2.41181;1
376.33815; 69.25800;    -0.68443;100.00000;150.00000;2.41163;1
376.38059; 69.26650;    -0.67325;100.00000;150.00000;2.41144;1
376.42302; 69.27500;    -0.66382;100.00000;150.00000;2.41126;1
376.46546; 69.28350;    -0.65406;100.00000;150.00000;2.41108;1
376.50791; 69.29200;    -0.64508;100.00000;150.00000;2.41090;1
376.55035; 69.30050;    -0.63727;100.00000;150.00000;2.41072;1
376.59280; 69.30900;    -0.63014;100.00000;150.00000;2.41053;1
376.63528; 69.31750;    -0.62314;100.00000;150.00000;2.41035;1
376.67773; 69.32600;    -0.61676;100.00000;150.00000;2.41017;1
376.72020; 69.33450;    -0.61111;100.00000;150.00000;2.40999;1
376.76269; 69.34300;    -0.60709;100.00000;150.00000;2.40981;1
376.80516; 69.35150;    -0.60456;100.00000;150.00000;2.40962;1
376.84761; 69.36000;    -0.60143;100.00000;150.00000;2.40944;1
376.89008; 69.36850;    -0.59873;100.00000;150.00000;2.40926;1
376.93253; 69.37700;    -0.59661;100.00000;150.00000;2.40908;1
376.97500; 69.38550;    -0.59449;100.00000;150.00000;2.40890;1
377.01748; 69.39400;    -0.59252;100.00000;150.00000;2.40871;1
377.05994; 69.40250;    -0.59035;100.00000;150.00000;2.40853;1
377.10240; 69.41100;    -0.58784;100.00000;150.00000;2.40835;1
377.14487; 69.41950;    -0.58489;100.00000;150.00000;2.40817;1
377.18735; 69.42800;    -0.58101;100.00000;150.00000;2.40798;1
377.22980; 69.43650;    -0.57735;100.00000;150.00000;2.40780;1
377.27226; 69.44500;    -0.57454;100.00000;150.00000;2.40762;1
377.31474; 69.45350;    -0.57367;100.00000;150.00000;2.40744;1
377.35721; 69.46200;    -0.57364;100.00000;150.00000;2.40726;1
377.39968; 69.47050;    -0.57490;100.00000;150.00000;2.40707;1
377.44216; 69.47900;    -0.57560;100.00000;150.00000;2.40689;1
377.48465; 69.48750;    -0.57555;100.00000;150.00000;2.40671;1
377.52713; 69.49600;    -0.57546;100.00000;150.00000;2.40653;1
377.56961; 69.50450;    -0.57548;100.00000;150.00000;2.40634;1
377.61211; 69.51300;    -0.57557;100.00000;150.00000;2.40616;1
377.65458; 69.52150;    -0.57474;100.00000;150.00000;2.40598;1
377.69706; 69.53000;    -0.57444;100.00000;150.00000;2.40580;1
377.73957; 69.53850;    -0.57447;100.00000;150.00000;2.40561;1
377.78205; 69.54700;    -0.57441;100.00000;150.00000;2.40543;1
377.82452; 69.55550;    -0.57412;100.00000;150.00000;2.40525;1
377.86700; 69.56400;    -0.57512;100.00000;150.00000;2.40507;1
377.90948; 69.57250;    -0.57647;100.00000;150.00000;2.40488;1
377.95194; 69.58100;    -0.57799;100.00000;150.00000;2.40470;1
377.99442; 69.58950;    -0.58180;100.00000;150.00000;2.40452;1
378.03689; 69.59800;    -0.58525;100.00000;150.00000;2.40433;1
378.07937; 69.60650;    -0.58803;100.00000;150.00000;2.40415;1
378.12187; 69.61500;    -0.59017;100.00000;150.00000;2.40397;1
378.16437; 69.62350;    -0.59079;100.00000;150.00000;2.40379;1
378.20688; 69.63200;    -0.59226;100.00000;150.00000;2.40360;1
378.24938; 69.64050;    -0.59435;100.00000;150.00000;2.40342;1
378.29189; 69.64900;    -0.59633;100.00000;150.00000;2.40324;1
378.33438; 69.65750;    -0.59856;100.00000;150.00000;2.40305;1
378.37688; 69.66600;    -0.60160;100.00000;150.00000;2.40287;1
378.41935; 69.67450;    -0.60401;100.00000;150.00000;2.40269;1
378.46184; 69.68300;    -0.60558;100.00000;150.00000;2.40251;1
378.50430; 69.69150;    -0.60862;100.00000;150.00000;2.40232;1
378.54678; 69.70000;    -0.61089;100.00000;150.00000;2.40214;1
378.58926; 69.70850;    -0.61292;100.00000;150.00000;2.40196;1
378.63174; 69.71700;    -0.61463;100.00000;150.00000;2.40177;1
378.67420; 69.72550;    -0.61662;100.00000;150.00000;2.40159;1
378.71668; 69.73400;    -0.61756;100.00000;150.00000;2.40141;1
378.75914; 69.74250;    -0.61833;100.00000;150.00000;2.40122;1
378.80162; 69.75100;    -0.61908;100.00000;150.00000;2.40104;1
378.84411; 69.75950;    -0.61916;100.00000;150.00000;2.40086;1
378.88660; 69.76800;    -0.61863;100.00000;150.00000;2.40068;1
378.92912; 69.77650;    -0.61823;100.00000;150.00000;2.40049;1
378.97163; 69.78500;    -0.61785;100.00000;150.00000;2.40031;1
379.01414; 69.79350;    -0.61706;100.00000;150.00000;2.40013;1
379.05667; 69.80200;    -0.61650;100.00000;150.00000;2.39994;1
379.09919; 69.81050;    -0.61512;100.00000;150.00000;2.39976;1
379.14168; 69.81900;    -0.61356;100.00000;150.00000;2.39958;1
379.18420; 69.82750;    -0.61282;100.00000;150.00000;2.39939;1
379.22672; 69.83600;    -0.61204;100.00000;150.00000;2.39921;1
379.26924; 69.84450;    -0.61120;100.00000;150.00000;2.39902;1
379.31176; 69.85300;    -0.61069;100.00000;150.00000;2.39884;1
379.35427; 69.86150;    -0.61063;100.00000;150.00000;2.39866;1
379.39679; 69.87000;    -0.61116;100.00000;150.00000;2.39847;1
379.43931; 69.87850;    -0.61103;100.00000;150.00000;2.39829;1
379.48183; 69.88700;    -0.61106;100.00000;150.00000;2.39811;1
379.52434; 69.89550;    -0.61101;100.00000;150.00000;2.39792;1
379.56685; 69.90400;    -0.61110;100.00000;150.00000;2.39774;1
379.60936; 69.91250;    -0.61045;100.00000;150.00000;2.39756;1
379.65187; 69.92100;    -0.60917;100.00000;150.00000;2.39737;1
379.69440; 69.92950;    -0.60794;100.00000;150.00000;2.39719;1
379.73692; 69.93800;    -0.60665;100.00000;150.00000;2.39700;1
