Repository: dorogao5/gC3N4-dsc-kinetics

# DSC kinetics of graphitic carbon nitride (g-C3N4) formation

Differential scanning calorimetry (DSC) and non-isothermal kinetic analysis of
graphitic carbon nitride (g-C3N4) formation from three precursors:

- **melamine** (Mel),
- **melamine barbiturate** (MelBar),
- **melamine thiobarbiturate** (MelTbar).

Each precursor was measured at three heating rates (1, 3 and 5 K/min) on a
NETZSCH DSC 204F1 Phoenix. The repository contains the raw instrument exports and
a self-contained Python pipeline that reproduces every processed curve, figure and
kinetic parameter from those raw files.

File: data/melamine/melamine_5K.txt (part 14 of 25)
#SEG. 1:30°C/5,0(K/min)/600°C
#SEG. 2:600°C/30,0(K/min)/20°C
##Temp./°C;Time/min;DSC/(mW/mg);Gas Flow(purge2)/(ml/min);Gas Flow(protective)/(ml/min);Sensit./(uV/mW);Segment
379.77943; 69.94650;    -0.60557;100.00000;150.00000;2.39682;1
379.82195; 69.95500;    -0.60519;100.00000;150.00000;2.39664;1
379.86448; 69.96350;    -0.60455;100.00000;150.00000;2.39645;1
379.90699; 69.97200;    -0.60375;100.00000;150.00000;2.39627;1
379.94951; 69.98050;    -0.60338;100.00000;150.00000;2.39609;1
379.99201; 69.98900;    -0.60300;100.00000;150.00000;2.39590;1
380.03451; 69.99750;    -0.60244;100.00000;150.00000;2.39572;1
380.07700; 70.00600;    -0.60177;100.00000;150.00000;2.39553;1
380.11948; 70.01450;    -0.60105;100.00000;150.00000;2.39535;1
380.16196; 70.02300;    -0.59869;100.00000;150.00000;2.39517;1
380.20443; 70.03150;    -0.59677;100.00000;150.00000;2.39498;1
380.24688; 70.04000;    -0.59447;100.00000;150.00000;2.39480;1
380.28938; 70.04850;    -0.59214;100.00000;150.00000;2.39462;1
380.33184; 70.05700;    -0.58825;100.00000;150.00000;2.39443;1
380.37431; 70.06550;    -0.58412;100.00000;150.00000;2.39425;1
380.41677; 70.07400;    -0.57932;100.00000;150.00000;2.39406;1
380.45923; 70.08250;    -0.57349;100.00000;150.00000;2.39388;1
380.50172; 70.09100;    -0.56771;100.00000;150.00000;2.39370;1
380.54416; 70.09950;    -0.56138;100.00000;150.00000;2.39351;1
380.58660; 70.10800;    -0.55410;100.00000;150.00000;2.39333;1
380.62902; 70.11650;    -0.54704;100.00000;150.00000;2.39314;1
380.67146; 70.12500;    -0.53898;100.00000;150.00000;2.39296;1
380.71392; 70.13350;    -0.53106;100.00000;150.00000;2.39278;1
380.75639; 70.14200;    -0.52273;100.00000;150.00000;2.39259;1
380.79885; 70.15050;    -0.51482;100.00000;150.00000;2.39241;1
380.84130; 70.15900;    -0.50667;100.00000;150.00000;2.39223;1
380.88375; 70.16750;    -0.49787;100.00000;150.00000;2.39204;1
380.92617; 70.17600;    -0.48974;100.00000;150.00000;2.39186;1
380.96859; 70.18450;    -0.48229;100.00000;150.00000;2.39167;1
381.01100; 70.19300;    -0.47445;100.00000;150.00000;2.39149;1
381.05342; 70.20150;    -0.46688;100.00000;150.00000;2.39131;1
381.09583; 70.21000;    -0.45928;100.00000;150.00000;2.39112;1
381.13827; 70.21850;    -0.45178;100.00000;150.00000;2.39094;1
381.18068; 70.22700;    -0.44469;100.00000;150.00000;2.39075;1
381.22312; 70.23550;    -0.43818;100.00000;150.00000;2.39057;1
381.26555; 70.24400;    -0.43240;100.00000;150.00000;2.39039;1
381.30798; 70.25250;    -0.42616;100.00000;150.00000;2.39020;1
381.35039; 70.26100;    -0.41956;100.00000;150.00000;2.39002;1
381.39281; 70.26950;    -0.41302;100.00000;150.00000;2.38983;1
381.43522; 70.27800;    -0.40653;100.00000;150.00000;2.38965;1
381.47763; 70.28650;    -0.40048;100.00000;150.00000;2.38946;1
381.52006; 70.29500;    -0.39581;100.00000;150.00000;2.38928;1
381.56248; 70.30350;    -0.39039;100.00000;150.00000;2.38910;1
381.60491; 70.31200;    -0.38514;100.00000;150.00000;2.38891;1
381.64735; 70.32050;    -0.38004;100.00000;150.00000;2.38873;1
381.68980; 70.32900;    -0.37552;100.00000;150.00000;2.38854;1
381.73224; 70.33750;    -0.37085;100.00000;150.00000;2.38836;1
381.77469; 70.34600;    -0.36600;100.00000;150.00000;2.38817;1
381.81712; 70.35450;    -0.36130;100.00000;150.00000;2.38799;1
381.85954; 70.36300;    -0.35630;100.00000;150.00000;2.38781;1
381.90196; 70.37150;    -0.35176;100.00000;150.00000;2.38762;1
381.94439; 70.38000;    -0.34759;100.00000;150.00000;2.38744;1
381.98684; 70.38850;    -0.34350;100.00000;150.00000;2.38725;1
382.02931; 70.39700;    -0.33932;100.00000;150.00000;2.38707;1
382.07175; 70.40550;    -0.33525;100.00000;150.00000;2.38688;1
382.11421; 70.41400;    -0.33144;100.00000;150.00000;2.38670;1
382.15664; 70.42250;    -0.32823;100.00000;150.00000;2.38651;1
382.19910; 70.43100;    -0.32523;100.00000;150.00000;2.38633;1
382.24157; 70.43950;    -0.32248;100.00000;150.00000;2.38614;1
382.28400; 70.44800;    -0.31924;100.00000;150.00000;2.38596;1
382.32645; 70.45650;    -0.31588;100.00000;150.00000;2.38578;1
382.36893; 70.46500;    -0.31254;100.00000;150.00000;2.38559;1
382.41143; 70.47350;    -0.30954;100.00000;150.00000;2.38541;1
382.45392; 70.48200;    -0.30702;100.00000;150.00000;2.38522;1
382.49638; 70.49050;    -0.30426;100.00000;150.00000;2.38504;1
382.53889; 70.49900;    -0.30162;100.00000;150.00000;2.38485;1
382.58141; 70.50750;    -0.29890;100.00000;150.00000;2.38467;1
382.62395; 70.51600;    -0.29585;100.00000;150.00000;2.38448;1
382.66646; 70.52450;    -0.29274;100.00000;150.00000;2.38430;1
382.70897; 70.53300;    -0.28972;100.00000;150.00000;2.38411;1
382.75149; 70.54150;    -0.28670;100.00000;150.00000;2.38392;1
382.79398; 70.55000;    -0.28410;100.00000;150.00000;2.38374;1
382.83649; 70.55850;    -0.28184;100.00000;150.00000;2.38355;1
382.87900; 70.56700;    -0.27906;100.00000;150.00000;2.38337;1
382.92153; 70.57550;    -0.27650;100.00000;150.00000;2.38318;1
382.96404; 70.58400;    -0.27362;100.00000;150.00000;2.38300;1
383.00657; 70.59250;    -0.27114;100.00000;150.00000;2.38281;1
383.04908; 70.60100;    -0.26864;100.00000;150.00000;2.38263;1
383.09160; 70.60950;    -0.26604;100.00000;150.00000;2.38244;1
383.13410; 70.61800;    -0.26329;100.00000;150.00000;2.38226;1
383.17661; 70.62650;    -0.26077;100.00000;150.00000;2.38207;1
383.21912; 70.63500;    -0.25825;100.00000;150.00000;2.38189;1
383.26163; 70.64350;    -0.25573;100.00000;150.00000;2.38170;1
383.30415; 70.65200;    -0.25271;100.00000;150.00000;2.38152;1
383.34666; 70.66050;    -0.24971;100.00000;150.00000;2.38133;1
383.38921; 70.66900;    -0.24752;100.00000;150.00000;2.38114;1
383.43176; 70.67750;    -0.24428;100.00000;150.00000;2.38096;1
383.47427; 70.68600;    -0.24148;100.00000;150.00000;2.38077;1
383.51677; 70.69450;    -0.23847;100.00000;150.00000;2.38059;1
383.55928; 70.70300;    -0.23650;100.00000;150.00000;2.38040;1
383.60180; 70.71150;    -0.23341;100.00000;150.00000;2.38022;1
383.64427; 70.72000;    -0.23014;100.00000;150.00000;2.38003;1
383.68675; 70.72850;    -0.22711;100.00000;150.00000;2.37985;1
383.72924; 70.73700;    -0.22393;100.00000;150.00000;2.37966;1
383.77170; 70.74550;    -0.22117;100.00000;150.00000;2.37947;1
383.81419; 70.75400;    -0.21842;100.00000;150.00000;2.37929;1
383.85668; 70.76250;    -0.21560;100.00000;150.00000;2.37910;1
383.89916; 70.77100;    -0.21271;100.00000;150.00000;2.37892;1
383.94165; 70.77950;    -0.20921;100.00000;150.00000;2.37873;1
383.98413; 70.78800;    -0.20595;100.00000;150.00000;2.37855;1
384.02661; 70.79650;    -0.20279;100.00000;150.00000;2.37836;1
384.06907; 70.80500;    -0.19959;100.00000;150.00000;2.37817;1
384.11154; 70.81350;    -0.19631;100.00000;150.00000;2.37799;1
384.15403; 70.82200;    -0.19339;100.00000;150.00000;2.37780;1
384.19650; 70.83050;    -0.19058;100.00000;150.00000;2.37762;1
384.23898; 70.83900;    -0.18749;100.00000;150.00000;2.37743;1
384.28147; 70.84750;    -0.18417;100.00000;150.00000;2.37725;1
384.32397; 70.85600;    -0.18086;100.00000;150.00000;2.37706;1
384.36641; 70.86450;    -0.17783;100.00000;150.00000;2.37687;1
384.40884; 70.87300;    -0.17474;100.00000;150.00000;2.37669;1
384.45128; 70.88150;    -0.17145;100.00000;150.00000;2.37650;1
384.49372; 70.89000;    -0.16792;100.00000;150.00000;2.37632;1
384.53613; 70.89850;    -0.16455;100.00000;150.00000;2.37613;1
384.57855; 70.90700;    -0.16083;100.00000;150.00000;2.37595;1
384.62095; 70.91550;    -0.15721;100.00000;150.00000;2.37576;1
384.66339; 70.92400;    -0.15308;100.00000;150.00000;2.37558;1
384.70580; 70.93250;    -0.14959;100.00000;150.00000;2.37539;1
384.74820; 70.94100;    -0.14600;100.00000;150.00000;2.37520;1
384.79061; 70.94950;    -0.14228;100.00000;150.00000;2.37502;1
384.83305; 70.95800;    -0.13898;100.00000;150.00000;2.37483;1
384.87547; 70.96650;    -0.13528;100.00000;150.00000;2.37465;1
384.91790; 70.97500;    -0.13132;100.00000;150.00000;2.37446;1
384.96035; 70.98350;    -0.12736;100.00000;150.00000;2.37427;1
385.00280; 70.99200;    -0.12372;100.00000;150.00000;2.37409;1
385.04525; 71.00050;    -0.11968;100.00000;150.00000;2.37390;1
385.08771; 71.00900;    -0.11573;100.00000;150.00000;2.37372;1
385.13021; 71.01750;    -0.11207;100.00000;150.00000;2.37353;1
385.17269; 71.02600;    -0.10876;100.00000;150.00000;2.37334;1
385.21518; 71.03450;    -0.10522;100.00000;150.00000;2.37316;1
385.25764; 71.04300;    -0.10127;100.00000;150.00000;2.37297;1
385.30010; 71.05150;-9.7481e-002;100.00000;150.00000;2.37279;1
385.34259; 71.06000;-9.3682e-002;100.00000;150.00000;2.37260;1
385.38505; 71.06850;-9.0046e-002;100.00000;150.00000;2.37241;1
385.42753; 71.07700;-8.6071e-002;100.00000;150.00000;2.37223;1
385.47003; 71.08550;-8.1819e-002;100.00000;150.00000;2.37204;1
385.51251; 71.09400;-7.7522e-002;100.00000;150.00000;2.37185;1
385.55502; 71.10250;-7.4016e-002;100.00000;150.00000;2.37167;1
385.59750; 71.11100;-6.9910e-002;100.00000;150.00000;2.37148;1
385.64002; 71.11950;-6.5736e-002;100.00000;150.00000;2.37129;1
385.68253; 71.12800;-6.1709e-002;100.00000;150.00000;2.37111;1
385.72505; 71.13650;-5.7557e-002;100.00000;150.00000;2.37092;1
385.76756; 71.14500;-5.3747e-002;100.00000;150.00000;2.37073;1
385.81008; 71.15350;-4.9601e-002;100.00000;150.00000;2.37055;1
385.85258; 71.16200;-4.5554e-002;100.00000;150.00000;2.37036;1
385.89507; 71.17050;-4.1385e-002;100.00000;150.00000;2.37017;1
385.93756; 71.17900;-3.7241e-002;100.00000;150.00000;2.36999;1
385.98006; 71.18750;-3.3097e-002;100.00000;150.00000;2.36980;1
386.02255; 71.19600;-2.8524e-002;100.00000;150.00000;2.36961;1
386.06506; 71.20450;-2.4296e-002;100.00000;150.00000;2.36943;1
386.10757; 71.21300;-2.0064e-002;100.00000;150.00000;2.36924;1
386.15006; 71.22150;-1.5664e-002;100.00000;150.00000;2.36905;1
386.19258; 71.23000;-1.1346e-002;100.00000;150.00000;2.36887;1
386.23507; 71.23850;-7.1920e-003;100.00000;150.00000;2.36868;1
386.27754; 71.24700;-2.7087e-003;100.00000;150.00000;2.36849;1
386.32001; 71.25550; 1.8845e-003;100.00000;150.00000;2.36831;1
386.36250; 71.26400; 6.2631e-003;100.00000;150.00000;2.36812;1
386.40501; 71.27250; 1.0583e-002;100.00000;150.00000;2.36793;1
386.44749; 71.28100; 1.4598e-002;100.00000;150.00000;2.36775;1
386.48998; 71.28950; 1.8955e-002;100.00000;150.00000;2.36756;1
386.53248; 71.29800; 2.3531e-002;100.00000;150.00000;2.36737;1
386.57498; 71.30650; 2.7957e-002;100.00000;150.00000;2.36719;1
386.61749; 71.31500; 3.1948e-002;100.00000;150.00000;2.36700;1
386.65999; 71.32350; 3.6367e-002;100.00000;150.00000;2.36681;1
386.70249; 71.33200; 4.0695e-002;100.00000;150.00000;2.36663;1
386.74503; 71.34050; 4.5106e-002;100.00000;150.00000;2.36644;1
386.78752; 71.34900; 4.9592e-002;100.00000;150.00000;2.36625;1
386.83002; 71.35750; 5.4072e-002;100.00000;150.00000;2.36606;1
386.87252; 71.36600; 5.9250e-002;100.00000;150.00000;2.36588;1
386.91502; 71.37450; 6.3955e-002;100.00000;150.00000;2.36569;1
386.95752; 71.38300; 6.8565e-002;100.00000;150.00000;2.36550;1
386.99998; 71.39150; 7.2641e-002;100.00000;150.00000;2.36532;1
387.04246; 71.40000; 7.7053e-002;100.00000;150.00000;2.36513;1
387.08493; 71.40850; 8.1552e-002;100.00000;150.00000;2.36494;1
387.12738; 71.41700; 8.6052e-002;100.00000;150.00000;2.36475;1
387.16985; 71.42550; 9.0489e-002;100.00000;150.00000;2.36457;1
387.21231; 71.43400; 9.4720e-002;100.00000;150.00000;2.36438;1
387.25480; 71.44250; 9.9216e-002;100.00000;150.00000;2.36419;1
387.29728; 71.45100;     0.10407;100.00000;150.00000;2.36401;1
387.33975; 71.45950;     0.10914;100.00000;150.00000;2.36382;1
387.38221; 71.46800;     0.11429;100.00000;150.00000;2.36363;1
387.42466; 71.47650;     0.11865;100.00000;150.00000;2.36344;1
387.46710; 71.48500;     0.12314;100.00000;150.00000;2.36326;1
387.50957; 71.49350;     0.12781;100.00000;150.00000;2.36307;1
387.55203; 71.50200;     0.13251;100.00000;150.00000;2.36288;1
387.59451; 71.51050;     0.13751;100.00000;150.00000;2.36270;1
387.63695; 71.51900;     0.14228;100.00000;150.00000;2.36251;1
387.67940; 71.52750;     0.14704;100.00000;150.00000;2.36232;1
387.72185; 71.53600;     0.15181;100.00000;150.00000;2.36213;1
387.76428; 71.54450;     0.15658;100.00000;150.00000;2.36195;1
387.80673; 71.55300;     0.16126;100.00000;150.00000;2.36176;1
387.84919; 71.56150;     0.16627;100.00000;150.00000;2.36157;1
387.89164; 71.57000;     0.17113;100.00000;150.00000;2.36138;1
387.93413; 71.57850;     0.17573;100.00000;150.00000;2.36120;1
387.97659; 71.58700;     0.18026;100.00000;150.00000;2.36101;1
388.01905; 71.59550;     0.18485;100.00000;150.00000;2.36082;1
388.06151; 71.60400;     0.18961;100.00000;150.00000;2.36063;1
388.10397; 71.61250;     0.19425;100.00000;150.00000;2.36045;1
388.14643; 71.62100;     0.19855;100.00000;150.00000;2.36026;1
388.18890; 71.62950;     0.20248;100.00000;150.00000;2.36007;1
388.23139; 71.63800;     0.20676;100.00000;150.00000;2.35988;1
388.27387; 71.64650;     0.21118;100.00000;150.00000;2.35970;1
388.31636; 71.65500;     0.21537;100.00000;150.00000;2.35951;1
388.35884; 71.66350;     0.21965;100.00000;150.00000;2.35932;1
388.40131; 71.67200;     0.22400;100.00000;150.00000;2.35913;1
388.44380; 71.68050;     0.22818;100.00000;150.00000;2.35895;1
388.48632; 71.68900;     0.23220;100.00000;150.00000;2.35876;1
388.52883; 71.69750;     0.23670;100.00000;150.00000;2.35857;1
388.57136; 71.70600;     0.24172;100.00000;150.00000;2.35838;1
388.61387; 71.71450;     0.24665;100.00000;150.00000;2.35819;1
388.65640; 71.72300;     0.25043;100.00000;150.00000;2.35801;1
388.69895; 71.73150;     0.25417;100.00000;150.00000;2.35782;1
388.74146; 71.74000;     0.25877;100.00000;150.00000;2.35763;1
388.78401; 71.74850;     0.26381;100.00000;150.00000;2.35744;1
388.82656; 71.75700;     0.26867;100.00000;150.00000;2.35725;1
388.86912; 71.76550;     0.27235;100.00000;150.00000;2.35707;1
388.91167; 71.77400;     0.27663;100.00000;150.00000;2.35688;1
388.95420; 71.78250;     0.28088;100.00000;150.00000;2.35669;1
388.99674; 71.79100;     0.28499;100.00000;150.00000;2.35650;1
389.03930; 71.79950;     0.28978;100.00000;150.00000;2.35631;1
389.08185; 71.80800;     0.29375;100.00000;150.00000;2.35612;1
389.12440; 71.81650;     0.29730;100.00000;150.00000;2.35594;1
389.16695; 71.82500;     0.30215;100.00000;150.00000;2.35575;1
389.20951; 71.83350;     0.30669;100.00000;150.00000;2.35556;1
389.25204; 71.84200;     0.31055;100.00000;150.00000;2.35537;1
389.29459; 71.85050;     0.31372;100.00000;150.00000;2.35518;1
389.33713; 71.85900;     0.31797;100.00000;150.00000;2.35499;1
389.37969; 71.86750;     0.32217;100.00000;150.00000;2.35481;1
389.42224; 71.87600;     0.32632;100.00000;150.00000;2.35462;1
389.46479; 71.88450;     0.33064;100.00000;150.00000;2.35443;1
389.50734; 71.89300;     0.33462;100.00000;150.00000;2.35424;1
389.54989; 71.90150;     0.33857;100.00000;150.00000;2.35405;1
389.59240; 71.91000;     0.34269;100.00000;150.00000;2.35386;1
389.63493; 71.91850;     0.34648;100.00000;150.00000;2.35367;1
389.67748; 71.92700;     0.35060;100.00000;150.00000;2.35349;1
389.72002; 71.93550;     0.35465;100.00000;150.00000;2.35330;1
389.76257; 71.94400;     0.35823;100.00000;150.00000;2.35311;1
389.80509; 71.95250;     0.36195;100.00000;150.00000;2.35292;1
389.84763; 71.96100;     0.36573;100.00000;150.00000;2.35273;1
389.89018; 71.96950;     0.36961;100.00000;150.00000;2.35254;1
389.93273; 71.97800;     0.37339;100.00000;150.00000;2.35235;1
389.97525; 71.98650;     0.37701;100.00000;150.00000;2.35217;1
390.01780; 71.99500;     0.38054;100.00000;150.00000;2.35198;1
390.06035; 72.00350;     0.38416;100.00000;150.00000;2.35179;1
390.10289; 72.01200;     0.38767;100.00000;150.00000;2.35160;1
390.14545; 72.02050;     0.39095;100.00000;150.00000;2.35141;1
390.18797; 72.02900;     0.39417;100.00000;150.00000;2.35122;1
390.23050; 72.03750;     0.39708;100.00000;150.00000;2.35103;1
390.27306; 72.04600;     0.40040;100.00000;150.00000;2.35084;1
390.31561; 72.05450;     0.40354;100.00000;150.00000;2.35065;1
390.35812; 72.06300;     0.40647;100.00000;150.00000;2.35047;1
390.40064; 72.07150;     0.40983;100.00000;150.00000;2.35028;1
390.44317; 72.08000;     0.41261;100.00000;150.00000;2.35009;1
390.48568; 72.08850;     0.41502;100.00000;150.00000;2.34990;1
390.52819; 72.09700;     0.41698;100.00000;150.00000;2.34971;1
390.57070; 72.10550;     0.41958;100.00000;150.00000;2.34952;1
390.61322; 72.11400;     0.42123;100.00000;150.00000;2.34933;1
390.65573; 72.12250;     0.42380;100.00000;150.00000;2.34914;1
390.69821; 72.13100;     0.42601;100.00000;150.00000;2.34896;1
390.74070; 72.13950;     0.42840;100.00000;150.00000;2.34877;1
390.78319; 72.14800;     0.43044;100.00000;150.00000;2.34858;1
390.82569; 72.15650;     0.43107;100.00000;150.00000;2.34839;1
390.86818; 72.16500;     0.43121;100.00000;150.00000;2.34820;1
390.91065; 72.17350;     0.43185;100.00000;150.00000;2.34801;1
390.95313; 72.18200;     0.43250;100.00000;150.00000;2.34782;1
390.99560; 72.19050;     0.43294;100.00000;150.00000;2.34763;1
391.03808; 72.19900;     0.43291;100.00000;150.00000;2.34744;1
391.08054; 72.20750;     0.43265;100.00000;150.00000;2.34726;1
391.12302; 72.21600;     0.43267;100.00000;150.00000;2.34707;1
391.16551; 72.22450;     0.43248;100.00000;150.00000;2.34688;1
391.20798; 72.23300;     0.43243;100.00000;150.00000;2.34669;1
391.25045; 72.24150;     0.43231;100.00000;150.00000;2.34650;1
391.29290; 72.25000;     0.43252;100.00000;150.00000;2.34631;1
391.33538; 72.25850;     0.43291;100.00000;150.00000;2.34612;1
391.37784; 72.26700;     0.43266;100.00000;150.00000;2.34593;1
391.42028; 72.27550;     0.43153;100.00000;150.00000;2.34574;1
391.46272; 72.28400;     0.43073;100.00000;150.00000;2.34556;1
391.50515; 72.29250;     0.42986;100.00000;150.00000;2.34537;1
391.54758; 72.30100;     0.43005;100.00000;150.00000;2.34518;1
391.59002; 72.30950;     0.43033;100.00000;150.00000;2.34499;1
391.63246; 72.31800;     0.43136;100.00000;150.00000;2.34480;1
391.67489; 72.32650;     0.43187;100.00000;150.00000;2.34461;1
391.71732; 72.33500;     0.43200;100.00000;150.00000;2.34442;1
391.75975; 72.34350;     0.43197;100.00000;150.00000;2.34423;1
391.80219; 72.35200;     0.43167;100.00000;150.00000;2.34404;1
391.84465; 72.36050;     0.43170;100.00000;150.00000;2.34385;1
391.88709; 72.36900;     0.43044;100.00000;150.00000;2.34366;1
391.92954; 72.37750;     0.42606;100.00000;150.00000;2.34348;1
391.97199; 72.38600;     0.41924;100.00000;150.00000;2.34329;1
392.01442; 72.39450;     0.41082;100.00000;150.00000;2.34310;1
392.05685; 72.40300;     0.40263;100.00000;150.00000;2.34291;1
392.09931; 72.41150;     0.39559;100.00000;150.00000;2.34272;1
392.14175; 72.42000;     0.38820;100.00000;150.00000;2.34253;1
392.18421; 72.42850;     0.38098;100.00000;150.00000;2.34234;1
392.22665; 72.43700;     0.37447;100.00000;150.00000;2.34215;1
392.26909; 72.44550;     0.36906;100.00000;150.00000;2.34196;1
392.31154; 72.45400;     0.36290;100.00000;150.00000;2.34177;1
392.35401; 72.46250;     0.35878;100.00000;150.00000;2.34158;1
392.39647; 72.47100;     0.35419;100.00000;150.00000;2.34139;1
392.43893; 72.47950;     0.34911;100.00000;150.00000;2.34120;1
392.48141; 72.48800;     0.34415;100.00000;150.00000;2.34101;1
392.52386; 72.49650;     0.33984;100.00000;150.00000;2.34083;1
392.56632; 72.50500;     0.33586;100.00000;150.00000;2.34064;1
392.60877; 72.51350;     0.33231;100.00000;150.00000;2.34045;1
392.65122; 72.52200;     0.32884;100.00000;150.00000;2.34026;1
392.69369; 72.53050;     0.32533;100.00000;150.00000;2.34007;1
392.73615; 72.53900;     0.32289;100.00000;150.00000;2.33988;1
392.77861; 72.54750;     0.31976;100.00000;150.00000;2.33969;1
392.82108; 72.55600;     0.31667;100.00000;150.00000;2.33950;1
392.86356; 72.56450;     0.31436;100.00000;150.00000;2.33931;1
392.90603; 72.57300;     0.31287;100.00000;150.00000;2.33912;1
392.94849; 72.58150;     0.31316;100.00000;150.00000;2.33893;1
392.99097; 72.59000;     0.31521;100.00000;150.00000;2.33874;1
393.03344; 72.59850;     0.31613;100.00000;150.00000;2.33855;1
393.07593; 72.60700;     0.31723;100.00000;150.00000;2.33836;1
393.11840; 72.61550;     0.31732;100.00000;150.00000;2.33817;1
393.16084; 72.62400;     0.31846;100.00000;150.00000;2.33798;1
393.20331; 72.63250;     0.31919;100.00000;150.00000;2.33779;1
393.24578; 72.64100;     0.31960;100.00000;150.00000;2.33760;1
393.28827; 72.64950;     0.32064;100.00000;150.00000;2.33741;1
393.33077; 72.65800;     0.32154;100.00000;150.00000;2.33722;1
393.37324; 72.66650;     0.32235;100.00000;150.00000;2.33703;1
393.41575; 72.67500;     0.32308;100.00000;150.00000;2.33684;1
393.45825; 72.68350;     0.32381;100.00000;150.00000;2.33665;1
393.50076; 72.69200;     0.32470;100.00000;150.00000;2.33646;1
393.54325; 72.70050;     0.32553;100.00000;150.00000;2.33627;1
393.58576; 72.70900;     0.32669;100.00000;150.00000;2.33608;1
393.62825; 72.71750;     0.32773;100.00000;150.00000;2.33589;1
393.67076; 72.72600;     0.32848;100.00000;150.00000;2.33570;1
393.71329; 72.73450;     0.32836;100.00000;150.00000;2.33551;1
393.75582; 72.74300;     0.32704;100.00000;150.00000;2.33532;1
393.79833; 72.75150;     0.32630;100.00000;150.00000;2.33513;1
393.84082; 72.76000;     0.32625;100.00000;150.00000;2.33494;1
393.88333; 72.76850;     0.32577;100.00000;150.00000;2.33475;1
393.92582; 72.77700;     0.32565;100.00000;150.00000;2.33456;1
393.96831; 72.78550;     0.32508;100.00000;150.00000;2.33437;1
394.01083; 72.79400;     0.32386;100.00000;150.00000;2.33418;1
394.05334; 72.80250;     0.32317;100.00000;150.00000;2.33399;1
394.09583; 72.81100;     0.32329;100.00000;150.00000;2.33380;1
394.13830; 72.81950;     0.32296;100.00000;150.00000;2.33361;1
394.18077; 72.82800;     0.32154;100.00000;150.00000;2.33342;1
394.22324; 72.83650;     0.31867;100.00000;150.00000;2.33323;1
394.26570; 72.84500;     0.31749;100.00000;150.00000;2.33304;1
394.30818; 72.85350;     0.31728;100.00000;150.00000;2.33285;1
394.35064; 72.86200;     0.31766;100.00000;150.00000;2.33265;1
394.39311; 72.87050;     0.31824;100.00000;150.00000;2.33246;1
394.43556; 72.87900;     0.31881;100.00000;150.00000;2.33227;1
394.47800; 72.88750;     0.31839;100.00000;150.00000;2.33208;1
394.52047; 72.89600;     0.31651;100.00000;150.00000;2.33189;1
394.56290; 72.90450;     0.31541;100.00000;150.00000;2.33170;1
394.60536; 72.91300;     0.31399;100.00000;150.00000;2.33151;1
394.64782; 72.92150;     0.31233;100.00000;150.00000;2.33132;1
394.69027; 72.93000;     0.31039;100.00000;150.00000;2.33113;1
394.73272; 72.93850;     0.30898;100.00000;150.00000;2.33094;1
394.77517; 72.94700;     0.30751;100.00000;150.00000;2.33075;1
394.81761; 72.95550;     0.30744;100.00000;150.00000;2.33056;1
394.86004; 72.96400;     0.30581;100.00000;150.00000;2.33037;1
394.90246; 72.97250;     0.30432;100.00000;150.00000;2.33018;1
394.94490; 72.98100;     0.30304;100.00000;150.00000;2.32999;1
394.98735; 72.98950;     0.30198;100.00000;150.00000;2.32980;1
395.02977; 72.99800;     0.30065;100.00000;150.00000;2.32961;1
395.07218; 73.00650;     0.29940;100.00000;150.00000;2.32942;1
395.11460; 73.01500;     0.29824;100.00000;150.00000;2.32923;1
395.15703; 73.02350;     0.29681;100.00000;150.00000;2.32904;1
395.19945; 73.03200;     0.29538;100.00000;150.00000;2.32885;1
395.24185; 73.04050;     0.29356;100.00000;150.00000;2.32866;1
395.28426; 73.04900;     0.29280;100.00000;150.00000;2.32847;1
395.32667; 73.05750;     0.29096;100.00000;150.00000;2.32828;1
395.36910; 73.06600;     0.28932;100.00000;150.00000;2.32808;1
395.41151; 73.07450;     0.28798;100.00000;150.00000;2.32789;1
395.45393; 73.08300;     0.28688;100.00000;150.00000;2.32770;1
395.49634; 73.09150;     0.28546;100.00000;150.00000;2.32751;1
395.53878; 73.10000;     0.28421;100.00000;150.00000;2.32732;1
395.58122; 73.10850;     0.28364;100.00000;150.00000;2.32713;1
395.62369; 73.11700;     0.28319;100.00000;150.00000;2.32694;1
395.66613; 73.12550;     0.28246;100.00000;150.00000;2.32675;1
395.70859; 73.13400;     0.28109;100.00000;150.00000;2.32656;1
395.75103; 73.14250;     0.27976;100.00000;150.00000;2.32637;1
395.79349; 73.15100;     0.27776;100.00000;150.00000;2.32618;1
395.83598; 73.15950;     0.27637;100.00000;150.00000;2.32599;1
395.87847; 73.16800;     0.27517;100.00000;150.00000;2.32580;1
395.92098; 73.17650;     0.27419;100.00000;150.00000;2.32560;1
395.96345; 73.18500;     0.27285;100.00000;150.00000;2.32541;1
396.00596; 73.19350;     0.27143;100.00000;150.00000;2.32522;1
396.04847; 73.20200;     0.26985;100.00000;150.00000;2.32503;1
396.09100; 73.21050;     0.26699;100.00000;150.00000;2.32484;1
396.13354; 73.21900;     0.26464;100.00000;150.00000;2.32465;1
396.17608; 73.22750;     0.26291;100.00000;150.00000;2.32446;1
396.21865; 73.23600;     0.26113;100.00000;150.00000;2.32426;1
396.26122; 73.24450;     0.25998;100.00000;150.00000;2.32407;1
396.30376; 73.25300;     0.25906;100.00000;150.00000;2.32388;1
396.34633; 73.26150;     0.25876;100.00000;150.00000;2.32369;1
396.38891; 73.27000;     0.25802;100.00000;150.00000;2.32350;1
396.43149; 73.27850;     0.25648;100.00000;150.00000;2.32331;1
396.47405; 73.28700;     0.25402;100.00000;150.00000;2.32311;1
396.51664; 73.29550;     0.25186;100.00000;150.00000;2.32292;1
396.55923; 73.30400;     0.24991;100.00000;150.00000;2.32273;1
396.60185; 73.31250;     0.24879;100.00000;150.00000;2.32254;1
396.64445; 73.32100;     0.24699;100.00000;150.00000;2.32235;1
396.68704; 73.32950;     0.24471;100.00000;150.00000;2.32216;1
396.72966; 73.33800;     0.24250;100.00000;150.00000;2.32196;1
396.77225; 73.34650;     0.24088;100.00000;150.00000;2.32177;1
396.81484; 73.35500;     0.23953;100.00000;150.00000;2.32158;1
396.85745; 73.36350;     0.23785;100.00000;150.00000;2.32139;1
396.90007; 73.37200;     0.23680;100.00000;150.00000;2.32120;1
396.94269; 73.38050;     0.23646;100.00000;150.00000;2.32100;1
396.98531; 73.38900;     0.23501;100.00000;150.00000;2.32081;1
397.02795; 73.39750;     0.23331;100.00000;150.00000;2.32062;1
397.07062; 73.40600;     0.23182;100.00000;150.00000;2.32043;1
397.11327; 73.41450;     0.22770;100.00000;150.00000;2.32023;1
397.15593; 73.42300;     0.22367;100.00000;150.00000;2.32004;1
397.19858; 73.43150;     0.21878;100.00000;150.00000;2.31985;1
397.24126; 73.44000;     0.21475;100.00000;150.00000;2.31966;1
397.28392; 73.44850;     0.21312;100.00000;150.00000;2.31946;1
397.32656; 73.45700;     0.21132;100.00000;150.00000;2.31927;1
397.36921; 73.46550;     0.21019;100.00000;150.00000;2.31908;1
397.41187; 73.47400;     0.20869;100.00000;150.00000;2.31889;1
397.45453; 73.48250;     0.20707;100.00000;150.00000;2.31869;1
397.49718; 73.49100;     0.20599;100.00000;150.00000;2.31850;1
397.53983; 73.49950;     0.20490;100.00000;150.00000;2.31831;1
397.58248; 73.50800;     0.20380;100.00000;150.00000;2.31812;1
397.62514; 73.51650;     0.20311;100.00000;150.00000;2.31792;1
397.66780; 73.52500;     0.20238;100.00000;150.00000;2.31773;1
397.71044; 73.53350;     0.20077;100.00000;150.00000;2.31754;1
397.75306; 73.54200;     0.19951;100.00000;150.00000;2.31735;1
397.79567; 73.55050;     0.19875;100.00000;150.00000;2.31715;1
397.83828; 73.55900;     0.19753;100.00000;150.00000;2.31696;1
397.88086; 73.56750;     0.19584;100.00000;150.00000;2.31677;1
397.92342; 73.57600;     0.19484;100.00000;150.00000;2.31658;1
397.96599; 73.58450;     0.19385;100.00000;150.00000;2.31638;1
398.00855; 73.59300;     0.19173;100.00000;150.00000;2.31619;1
398.05107; 73.60150;     0.18916;100.00000;150.00000;2.31600;1
398.09358; 73.61000;     0.18617;100.00000;150.00000;2.31581;1
398.13610; 73.61850;     0.18343;100.00000;150.00000;2.31562;1
398.17860; 73.62700;     0.18070;100.00000;150.00000;2.31542;1
398.22110; 73.63550;     0.17816;100.00000;150.00000;2.31523;1
398.26361; 73.64400;     0.17607;100.00000;150.00000;2.31504;1
398.30612; 73.65250;     0.17407;100.00000;150.00000;2.31485;1
398.34864; 73.66100;     0.17303;100.00000;150.00000;2.31466;1
398.39116; 73.66950;     0.17252;100.00000;150.00000;2.31446;1
398.43365; 73.67800;     0.17193;100.00000;150.00000;2.31427;1
398.47618; 73.68650;     0.17119;100.00000;150.00000;2.31408;1
398.51870; 73.69500;     0.17010;100.00000;150.00000;2.31389;1
398.56120; 73.70350;     0.16909;100.00000;150.00000;2.31369;1
398.60370; 73.71200;     0.16875;100.00000;150.00000;2.31350;1
398.64620; 73.72050;     0.16872;100.00000;150.00000;2.31331;1
398.68868; 73.72900;     0.16830;100.00000;150.00000;2.31312;1
398.73116; 73.73750;     0.16775;100.00000;150.00000;2.31292;1
398.77366; 73.74600;     0.16653;100.00000;150.00000;2.31273;1
398.81614; 73.75450;     0.16611;100.00000;150.00000;2.31254;1
398.85864; 73.76300;     0.16567;100.00000;150.00000;2.31235;1
398.90114; 73.77150;     0.16502;100.00000;150.00000;2.31215;1
398.94363; 73.78000;     0.16410;100.00000;150.00000;2.31196;1
398.98614; 73.78850;     0.16379;100.00000;150.00000;2.31177;1
399.02861; 73.79700;     0.16303;100.00000;150.00000;2.31158;1
399.07108; 73.80550;     0.16231;100.00000;150.00000;2.31139;1
399.11356; 73.81400;     0.16185;100.00000;150.00000;2.31119;1
399.15602; 73.82250;     0.16100;100.00000;150.00000;2.31100;1
399.19847; 73.83100;     0.16027;100.00000;150.00000;2.31081;1
399.24093; 73.83950;     0.15933;100.00000;150.00000;2.31062;1
399.28339; 73.84800;     0.15841;100.00000;150.00000;2.31042;1
399.32586; 73.85650;     0.15774;100.00000;150.00000;2.31023;1
399.36832; 73.86500;     0.15673;100.00000;150.00000;2.31004;1
399.41074; 73.87350;     0.15512;100.00000;150.00000;2.30985;1
399.45318; 73.88200;     0.15456;100.00000;150.00000;2.30965;1
399.49563; 73.89050;     0.15433;100.00000;150.00000;2.30946;1
399.53806; 73.89900;     0.15403;100.00000;150.00000;2.30927;1
399.58050; 73.90750;     0.15372;100.00000;150.00000;2.30908;1
399.62292; 73.91600;     0.15306;100.00000;150.00000;2.30888;1
399.66533; 73.92450;     0.15244;100.00000;150.00000;2.30869;1
399.70776; 73.93300;     0.15178;100.00000;150.00000;2.30850;1
399.75017; 73.94150;     0.15087;100.00000;150.00000;2.30831;1
399.79260; 73.95000;     0.15037;100.00000;150.00000;2.30811;1
399.83503; 73.95850;     0.15024;100.00000;150.00000;2.30792;1
399.87748; 73.96700;     0.15024;100.00000;150.00000;2.30773;1
399.91994; 73.97550;     0.14985;100.00000;150.00000;2.30754;1
399.96239; 73.98400;     0.14950;100.00000;150.00000;2.30734;1
400.00485; 73.99250;     0.14937;100.00000;150.00000;2.30715;1
400.04730; 74.00100;     0.14860;100.00000;150.00000;2.30696;1
400.08977; 74.00950;     0.14844;100.00000;150.00000;2.30677;1
400.13223; 74.01800;     0.14796;100.00000;150.00000;2.30657;1
400.17472; 74.02650;     0.14763;100.00000;150.00000;2.30638;1
400.21719; 74.03500;     0.14774;100.00000;150.00000;2.30619;1
400.25964; 74.04350;     0.14786;100.00000;150.00000;2.30599;1
400.30210; 74.05200;     0.14831;100.00000;150.00000;2.30580;1
400.34457; 74.06050;     0.14855;100.00000;150.00000;2.30561;1
400.38703; 74.06900;     0.14920;100.00000;150.00000;2.30542;1
400.42950; 74.07750;     0.14970;100.00000;150.00000;2.30522;1
400.47194; 74.08600;     0.15017;100.00000;150.00000;2.30503;1
400.51440; 74.09450;     0.15059;100.00000;150.00000;2.30484;1
400.55684; 74.10300;     0.15131;100.00000;150.00000;2.30464;1
400.59929; 74.11150;     0.15231;100.00000;150.00000;2.30445;1
400.64173; 74.12000;     0.15303;100.00000;150.00000;2.30426;1
400.68419; 74.12850;     0.15375;100.00000;150.00000;2.30407;1
400.72666; 74.13700;     0.15473;100.00000;150.00000;2.30387;1
400.76913; 74.14550;     0.15573;100.00000;150.00000;2.30368;1
400.81160; 74.15400;     0.15686;100.00000;150.00000;2.30349;1
400.85405; 74.16250;     0.15917;100.00000;150.00000;2.30329;1
400.89648; 74.17100;     0.16153;100.00000;150.00000;2.30310;1
400.93893; 74.17950;     0.16443;100.00000;150.00000;2.30291;1
400.98137; 74.18800;     0.17026;100.00000;150.00000;2.30271;1
401.02382; 74.19650;     0.17548;100.00000;150.00000;2.30252;1
401.06628; 74.20500;     0.18123;100.00000;150.00000;2.30233;1
401.10874; 74.21350;     0.18779;100.00000;150.00000;2.30214;1
401.15120; 74.22200;     0.19568;100.00000;150.00000;2.30194;1
401.19366; 74.23050;     0.20441;100.00000;150.00000;2.30175;1
401.23611; 74.23900;     0.21365;100.00000;150.00000;2.30156;1
401.27858; 74.24750;     0.22330;100.00000;150.00000;2.30136;1
401.32105; 74.25600;     0.23418;100.00000;150.00000;2.30117;1
401.36349; 74.26450;     0.24565;100.00000;150.00000;2.30098;1
401.40596; 74.27300;     0.25725;100.00000;150.00000;2.30078;1
401.44843; 74.28150;     0.27082;100.00000;150.00000;2.30059;1
401.49089; 74.29000;     0.28426;100.00000;150.00000;2.30040;1
401.53339; 74.29850;     0.29770;100.00000;150.00000;2.30020;1
401.57587; 74.30700;     0.31193;100.00000;150.00000;2.30001;1
401.61833; 74.31550;     0.32801;100.00000;150.00000;2.29982;1
401.66082; 74.32400;     0.34497;100.00000;150.00000;2.29962;1
401.70330; 74.33250;     0.36288;100.00000;150.00000;2.29943;1
401.74577; 74.34100;     0.38155;100.00000;150.00000;2.29924;1
401.78825; 74.34950;     0.40070;100.00000;150.00000;2.29904;1
401.83071; 74.35800;     0.42044;100.00000;150.00000;2.29885;1
401.87318; 74.36650;     0.44286;100.00000;150.00000;2.29865;1
401.91564; 74.37500;     0.46588;100.00000;150.00000;2.29846;1
401.95811; 74.38350;     0.48830;100.00000;150.00000;2.29827;1
402.00058; 74.39200;     0.51141;100.00000;150.00000;2.29807;1
402.04306; 74.40050;     0.53573;100.00000;150.00000;2.29788;1
402.08555; 74.40900;     0.55993;100.00000;150.00000;2.29769;1
402.12802; 74.41750;     0.58411;100.00000;150.00000;2.29749;1
402.17048; 74.42600;     0.60809;100.00000;150.00000;2.29730;1
402.21296; 74.43450;     0.63224;100.00000;150.00000;2.29711;1
402.25543; 74.44300;     0.65662;100.00000;150.00000;2.29691;1
402.29789; 74.45150;     0.68156;100.00000;150.00000;2.29672;1
402.34033; 74.46000;     0.70673;100.00000;150.00000;2.29653;1
402.38279; 74.46850;     0.73136;100.00000;150.00000;2.29633;1
402.42525; 74.47700;     0.75584;100.00000;150.00000;2.29614;1
402.46771; 74.48550;     0.78069;100.00000;150.00000;2.29594;1
402.51016; 74.49400;     0.80633;100.00000;150.00000;2.29575;1
402.55261; 74.50250;     0.83163;100.00000;150.00000;2.29556;1
402.59507; 74.51100;     0.85663;100.00000;150.00000;2.29536;1
402.63752; 74.51950;     0.88100;100.00000;150.00000;2.29517;1
402.68000; 74.52800;     0.90546;100.00000;150.00000;2.29498;1
402.72243; 74.53650;     0.93032;100.00000;150.00000;2.29478;1
402.76487; 74.54500;     0.95543;100.00000;150.00000;2.29459;1
402.80729; 74.55350;     0.98063;100.00000;150.00000;2.29439;1
402.84972; 74.56200;     1.00630;100.00000;150.00000;2.29420;1
402.89217; 74.57050;     1.03268;100.00000;150.00000;2.29401;1
402.93460; 74.57900;     1.05927;100.00000;150.00000;2.29381;1
402.97702; 74.58750;     1.08544;100.00000;150.00000;2.29362;1
403.01943; 74.59600;     1.11126;100.00000;150.00000;2.29343;1
403.06186; 74.60450;     1.13569;100.00000;150.00000;2.29323;1
403.10429; 74.61300;     1.15976;100.00000;150.00000;2.29304;1
403.14669; 74.62150;     1.18362;100.00000;150.00000;2.29284;1
403.18912; 74.63000;     1.20600;100.00000;150.00000;2.29265;1
403.23155; 74.63850;     1.22958;100.00000;150.00000;2.29246;1
403.27396; 74.64700;     1.25113;100.00000;150.00000;2.29226;1
403.31637; 74.65550;     1.27204;100.00000;150.00000;2.29207;1
403.35880; 74.66400;     1.29298;100.00000;150.00000;2.29187;1
403.40122; 74.67250;     1.31330;100.00000;150.00000;2.29168;1
403.44361; 74.68100;     1.33297;100.00000;150.00000;2.29149;1
403.48600; 74.68950;     1.35219;100.00000;150.00000;2.29129;1
403.52838; 74.69800;     1.37105;100.00000;150.00000;2.29110;1
403.57076; 74.70650;     1.39005;100.00000;150.00000;2.29091;1
403.61316; 74.71500;     1.40733;100.00000;150.00000;2.29071;1
403.65556; 74.72350;     1.42408;100.00000;150.00000;2.29052;1
403.69793; 74.73200;     1.44118;100.00000;150.00000;2.29032;1
403.74030; 74.74050;     1.45679;100.00000;150.00000;2.29013;1
403.78270; 74.74900;     1.47207;100.00000;150.00000;2.28994;1
403.82512; 74.75750;     1.48692;100.00000;150.00000;2.28974;1
403.86751; 74.76600;     1.49983;100.00000;150.00000;2.28955;1
403.90991; 74.77450;     1.51367;100.00000;150.00000;2.28935;1
403.95230; 74.78300;     1.52612;100.00000;150.00000;2.28916;1
403.99472; 74.79150;     1.53685;100.00000;150.00000;2.28897;1
404.03712; 74.80000;     1.54706;100.00000;150.00000;2.28877;1
404.07952; 74.80850;     1.55662;100.00000;150.00000;2.28858;1
404.12193; 74.81700;     1.56508;100.00000;150.00000;2.28838;1
404.16433; 74.82550;     1.57211;100.00000;150.00000;2.28819;1
404.20675; 74.83400;     1.57982;100.00000;150.00000;2.28800;1
404.24916; 74.84250;     1.58569;100.00000;150.00000;2.28780;1
404.29158; 74.85100;     1.59027;100.00000;150.00000;2.28761;1
404.33401; 74.85950;     1.59428;100.00000;150.00000;2.28741;1
404.37643; 74.86800;     1.59664;100.00000;150.00000;2.28722;1
404.41885; 74.87650;     1.59951;100.00000;150.00000;2.28702;1
404.46128; 74.88500;     1.59945;100.00000;150.00000;2.28683;1
404.50371; 74.89350;     1.59941;100.00000;150.00000;2.28664;1
404.54612; 74.90200;     1.59801;100.00000;150.00000;2.28644;1
404.58855; 74.91050;     1.59415;100.00000;150.00000;2.28625;1
404.63098; 74.91900;     1.59032;100.00000;150.00000;2.28605;1
404.67342; 74.92750;     1.58506;100.00000;150.00000;2.28586;1
404.71589; 74.93600;     1.57931;100.00000;150.00000;2.28566;1
404.75835; 74.94450;     1.57100;100.00000;150.00000;2.28547;1
404.80081; 74.95300;     1.56291;100.00000;150.00000;2.28527;1
404.84329; 74.96150;     1.55371;100.00000;150.00000;2.28508;1
404.88575; 74.97000;     1.54344;100.00000;150.00000;2.28488;1
404.92821; 74.97850;     1.53106;100.00000;150.00000;2.28469;1
404.97070; 74.98700;     1.51802;100.00000;150.00000;2.28449;1
405.01320; 74.99550;     1.50425;100.00000;150.00000;2.28430;1
405.05569; 75.00400;     1.48975;100.00000;150.00000;2.28410;1
405.09816; 75.01250;     1.47458;100.00000;150.00000;2.28391;1
405.14067; 75.02100;     1.45788;100.00000;150.00000;2.28372;1
405.18316; 75.02950;     1.44071;100.00000;150.00000;2.28352;1
405.22566; 75.03800;     1.42243;100.00000;150.00000;2.28333;1
405.26816; 75.04650;     1.40374;100.00000;150.00000;2.28313;1
405.31065; 75.05500;     1.38356;100.00000;150.00000;2.28294;1
405.35319; 75.06350;     1.36345;100.00000;150.00000;2.28274;1
405.39570; 75.07200;     1.34253;100.00000;150.00000;2.28255;1
405.43825; 75.08050;     1.32085;100.00000;150.00000;2.28235;1
405.48081; 75.08900;     1.29844;100.00000;150.00000;2.28215;1
405.52339; 75.09750;     1.27437;100.00000;150.00000;2.28196;1
405.56596; 75.10600;     1.25122;100.00000;150.00000;2.28176;1
405.60854; 75.11450;     1.22739;100.00000;150.00000;2.28157;1
405.65109; 75.12300;     1.20232;100.00000;150.00000;2.28137;1
405.69368; 75.13150;     1.17635;100.00000;150.00000;2.28118;1
405.73628; 75.14000;     1.15049;100.00000;150.00000;2.28098;1
405.77887; 75.14850;     1.12385;100.00000;150.00000;2.28079;1
405.82146; 75.15700;     1.09646;100.00000;150.00000;2.28059;1
405.86406; 75.16550;     1.06835;100.00000;150.00000;2.28039;1
405.90667; 75.17400;     1.03935;100.00000;150.00000;2.28020;1
405.94927; 75.18250;     1.00994;100.00000;150.00000;2.28000;1
405.99185; 75.19100;     0.97995;100.00000;150.00000;2.27981;1
406.03444; 75.19950;     0.94912;100.00000;150.00000;2.27961;1
406.07704; 75.20800;     0.91757;100.00000;150.00000;2.27942;1
406.11964; 75.21650;     0.88504;100.00000;150.00000;2.27922;1
406.16225; 75.22500;     0.85265;100.00000;150.00000;2.27902;1
406.20486; 75.23350;     0.81936;100.00000;150.00000;2.27883;1
406.24747; 75.24200;     0.78520;100.00000;150.00000;2.27863;1
406.29009; 75.25050;     0.75039;100.00000;150.00000;2.27844;1
406.33272; 75.25900;     0.71535;100.00000;150.00000;2.27824;1
406.37536; 75.26750;     0.67973;100.00000;150.00000;2.27804;1
406.41798; 75.27600;     0.64252;100.00000;150.00000;2.27785;1
406.46063; 75.28450;     0.60502;100.00000;150.00000;2.27765;1
406.50328; 75.29300;     0.56796;100.00000;150.00000;2.27746;1
406.54594; 75.30150;     0.53085;100.00000;150.00000;2.27726;1
406.58858; 75.31000;     0.49392;100.00000;150.00000;2.27706;1
406.63124; 75.31850;     0.45672;100.00000;150.00000;2.27687;1
406.67387; 75.32700;     0.41933;100.00000;150.00000;2.27667;1
