Repository: dorogao5/gC3N4-dsc-kinetics

# DSC kinetics of graphitic carbon nitride (g-C3N4) formation

Differential scanning calorimetry (DSC) and non-isothermal kinetic analysis of
graphitic carbon nitride (g-C3N4) formation from three precursors:

- **melamine** (Mel),
- **melamine barbiturate** (MelBar),
- **melamine thiobarbiturate** (MelTbar).

Each precursor was measured at three heating rates (1, 3 and 5 K/min) on a
NETZSCH DSC 204F1 Phoenix. The repository contains the raw instrument exports and
a self-contained Python pipeline that reproduces every processed curve, figure and
kinetic parameter from those raw files.

File: data/melamine/melamine_1K.txt (part 21 of 24)
#SEG. 1:30°C/1,0(K/min)/600°C
#SEG. 2:600°C/30,0(K/min)/20°C
##Temp./°C;Time/min;DSC/(mW/mg);Gas Flow(purge2)/(ml/min);Gas Flow(protective)/(ml/min);Sensit./(uV/mW);Segment
524.03052;494.01300;    -1.30970;100.00000;150.00000;1.69841;1
524.06948;494.05200;    -1.30961;100.00000;150.00000;1.69822;1
524.10844;494.09100;    -1.30940;100.00000;150.00000;1.69802;1
524.14742;494.13000;    -1.30862;100.00000;150.00000;1.69782;1
524.18638;494.16900;    -1.30801;100.00000;150.00000;1.69763;1
524.22535;494.20800;    -1.30742;100.00000;150.00000;1.69743;1
524.26433;494.24700;    -1.30793;100.00000;150.00000;1.69723;1
524.30333;494.28600;    -1.30769;100.00000;150.00000;1.69704;1
524.34232;494.32500;    -1.30675;100.00000;150.00000;1.69684;1
524.38132;494.36400;    -1.30779;100.00000;150.00000;1.69664;1
524.42031;494.40300;    -1.30825;100.00000;150.00000;1.69645;1
524.45930;494.44200;    -1.30786;100.00000;150.00000;1.69625;1
524.49831;494.48100;    -1.30708;100.00000;150.00000;1.69605;1
524.53732;494.52000;    -1.30756;100.00000;150.00000;1.69585;1
524.57631;494.55900;    -1.30720;100.00000;150.00000;1.69566;1
524.61530;494.59800;    -1.30742;100.00000;150.00000;1.69546;1
524.65429;494.63700;    -1.30721;100.00000;150.00000;1.69526;1
524.69327;494.67600;    -1.30700;100.00000;150.00000;1.69507;1
524.73225;494.71500;    -1.30693;100.00000;150.00000;1.69487;1
524.77123;494.75400;    -1.30722;100.00000;150.00000;1.69467;1
524.81022;494.79300;    -1.30721;100.00000;150.00000;1.69448;1
524.84922;494.83200;    -1.30605;100.00000;150.00000;1.69428;1
524.88824;494.87100;    -1.30576;100.00000;150.00000;1.69408;1
524.92725;494.91000;    -1.30559;100.00000;150.00000;1.69389;1
524.96628;494.94900;    -1.30518;100.00000;150.00000;1.69369;1
525.00534;494.98800;    -1.30474;100.00000;150.00000;1.69349;1
525.04440;495.02700;    -1.30561;100.00000;150.00000;1.69330;1
525.08346;495.06600;    -1.30583;100.00000;150.00000;1.69310;1
525.12249;495.10500;    -1.30533;100.00000;150.00000;1.69290;1
525.16152;495.14400;    -1.30349;100.00000;150.00000;1.69270;1
525.20055;495.18300;    -1.30417;100.00000;150.00000;1.69251;1
525.23958;495.22200;    -1.30426;100.00000;150.00000;1.69231;1
525.27859;495.26100;    -1.30351;100.00000;150.00000;1.69211;1
525.31763;495.30000;    -1.30327;100.00000;150.00000;1.69192;1
525.35667;495.33900;    -1.30311;100.00000;150.00000;1.69172;1
525.39572;495.37800;    -1.30301;100.00000;150.00000;1.69152;1
525.43475;495.41700;    -1.30291;100.00000;150.00000;1.69132;1
525.47378;495.45600;    -1.30341;100.00000;150.00000;1.69113;1
525.51281;495.49500;    -1.30425;100.00000;150.00000;1.69093;1
525.55182;495.53400;    -1.30276;100.00000;150.00000;1.69073;1
525.59084;495.57300;    -1.30203;100.00000;150.00000;1.69054;1
525.62988;495.61200;    -1.30214;100.00000;150.00000;1.69034;1
525.66892;495.65100;    -1.30242;100.00000;150.00000;1.69014;1
525.70797;495.69000;    -1.30219;100.00000;150.00000;1.68995;1
525.74704;495.72900;    -1.30195;100.00000;150.00000;1.68975;1
525.78610;495.76800;    -1.30187;100.00000;150.00000;1.68955;1
525.82518;495.80700;    -1.30073;100.00000;150.00000;1.68935;1
525.86424;495.84600;    -1.30053;100.00000;150.00000;1.68916;1
525.90327;495.88500;    -1.30246;100.00000;150.00000;1.68896;1
525.94230;495.92400;    -1.30276;100.00000;150.00000;1.68876;1
525.98133;495.96300;    -1.30222;100.00000;150.00000;1.68857;1
526.02035;496.00200;    -1.30139;100.00000;150.00000;1.68837;1
526.05938;496.04100;    -1.30188;100.00000;150.00000;1.68817;1
526.09840;496.08000;    -1.30076;100.00000;150.00000;1.68798;1
526.13742;496.11900;    -1.30106;100.00000;150.00000;1.68778;1
526.17647;496.15800;    -1.30228;100.00000;150.00000;1.68758;1
526.21552;496.19700;    -1.30002;100.00000;150.00000;1.68739;1
526.25454;496.23600;    -1.30073;100.00000;150.00000;1.68719;1
526.29356;496.27500;    -1.30013;100.00000;150.00000;1.68699;1
526.33259;496.31400;    -1.29987;100.00000;150.00000;1.68679;1
526.37162;496.35300;    -1.29930;100.00000;150.00000;1.68660;1
526.41067;496.39200;    -1.29995;100.00000;150.00000;1.68640;1
526.44972;496.43100;    -1.29992;100.00000;150.00000;1.68620;1
526.48875;496.47000;    -1.29950;100.00000;150.00000;1.68601;1
526.52777;496.50900;    -1.29956;100.00000;150.00000;1.68581;1
526.56677;496.54800;    -1.30028;100.00000;150.00000;1.68561;1
526.60576;496.58700;    -1.30092;100.00000;150.00000;1.68542;1
526.64477;496.62600;    -1.30142;100.00000;150.00000;1.68522;1
526.68379;496.66500;    -1.29940;100.00000;150.00000;1.68502;1
526.72279;496.70400;    -1.30078;100.00000;150.00000;1.68483;1
526.76181;496.74300;    -1.30038;100.00000;150.00000;1.68463;1
526.80083;496.78200;    -1.30083;100.00000;150.00000;1.68443;1
526.83985;496.82100;    -1.30053;100.00000;150.00000;1.68424;1
526.87884;496.86000;    -1.30039;100.00000;150.00000;1.68404;1
526.91784;496.89900;    -1.30068;100.00000;150.00000;1.68384;1
526.95687;496.93800;    -1.30065;100.00000;150.00000;1.68365;1
526.99585;496.97700;    -1.30186;100.00000;150.00000;1.68345;1
527.03482;497.01600;    -1.30222;100.00000;150.00000;1.68325;1
527.07378;497.05500;    -1.30156;100.00000;150.00000;1.68306;1
527.11277;497.09400;    -1.30206;100.00000;150.00000;1.68286;1
527.15179;497.13300;    -1.30131;100.00000;150.00000;1.68266;1
527.19079;497.17200;    -1.30104;100.00000;150.00000;1.68247;1
527.22982;497.21100;    -1.30107;100.00000;150.00000;1.68227;1
527.26886;497.25000;    -1.30110;100.00000;150.00000;1.68207;1
527.30788;497.28900;    -1.30123;100.00000;150.00000;1.68187;1
527.34688;497.32800;    -1.30046;100.00000;150.00000;1.68168;1
527.38586;497.36700;    -1.30148;100.00000;150.00000;1.68148;1
527.42484;497.40600;    -1.29990;100.00000;150.00000;1.68128;1
527.46383;497.44500;    -1.30101;100.00000;150.00000;1.68109;1
527.50281;497.48400;    -1.30185;100.00000;150.00000;1.68089;1
527.54180;497.52300;    -1.30109;100.00000;150.00000;1.68069;1
527.58077;497.56200;    -1.30193;100.00000;150.00000;1.68050;1
527.61973;497.60100;    -1.30245;100.00000;150.00000;1.68030;1
527.65870;497.64000;    -1.30164;100.00000;150.00000;1.68011;1
527.69766;497.67900;    -1.30194;100.00000;150.00000;1.67991;1
527.73663;497.71800;    -1.30211;100.00000;150.00000;1.67971;1
527.77558;497.75700;    -1.30256;100.00000;150.00000;1.67952;1
527.81452;497.79600;    -1.30196;100.00000;150.00000;1.67932;1
527.85347;497.83500;    -1.30245;100.00000;150.00000;1.67912;1
527.89242;497.87400;    -1.30256;100.00000;150.00000;1.67893;1
527.93137;497.91300;    -1.30325;100.00000;150.00000;1.67873;1
527.97036;497.95200;    -1.30317;100.00000;150.00000;1.67853;1
528.00936;497.99100;    -1.30385;100.00000;150.00000;1.67834;1
528.04835;498.03000;    -1.30470;100.00000;150.00000;1.67814;1
528.08735;498.06900;    -1.30544;100.00000;150.00000;1.67794;1
528.12636;498.10800;    -1.30424;100.00000;150.00000;1.67775;1
528.16537;498.14700;    -1.30366;100.00000;150.00000;1.67755;1
528.20436;498.18600;    -1.30303;100.00000;150.00000;1.67735;1
528.24334;498.22500;    -1.30334;100.00000;150.00000;1.67716;1
528.28232;498.26400;    -1.30417;100.00000;150.00000;1.67696;1
528.32127;498.30300;    -1.30396;100.00000;150.00000;1.67676;1
528.36022;498.34200;    -1.30551;100.00000;150.00000;1.67657;1
528.39914;498.38100;    -1.30382;100.00000;150.00000;1.67637;1
528.43806;498.42000;    -1.30452;100.00000;150.00000;1.67617;1
528.47698;498.45900;    -1.30633;100.00000;150.00000;1.67598;1
528.51591;498.49800;    -1.30619;100.00000;150.00000;1.67578;1
528.55486;498.53700;    -1.30745;100.00000;150.00000;1.67559;1
528.59381;498.57600;    -1.30730;100.00000;150.00000;1.67539;1
528.63277;498.61500;    -1.30858;100.00000;150.00000;1.67519;1
528.67172;498.65400;    -1.30817;100.00000;150.00000;1.67500;1
528.71068;498.69300;    -1.30687;100.00000;150.00000;1.67480;1
528.74964;498.73200;    -1.30804;100.00000;150.00000;1.67460;1
528.78861;498.77100;    -1.30954;100.00000;150.00000;1.67441;1
528.82758;498.81000;    -1.30958;100.00000;150.00000;1.67421;1
528.86654;498.84900;    -1.31035;100.00000;150.00000;1.67401;1
528.90552;498.88800;    -1.30928;100.00000;150.00000;1.67382;1
528.94449;498.92700;    -1.30959;100.00000;150.00000;1.67362;1
528.98348;498.96600;    -1.30984;100.00000;150.00000;1.67343;1
529.02246;499.00500;    -1.31057;100.00000;150.00000;1.67323;1
529.06144;499.04400;    -1.31106;100.00000;150.00000;1.67303;1
529.10043;499.08300;    -1.31155;100.00000;150.00000;1.67284;1
529.13941;499.12200;    -1.31167;100.00000;150.00000;1.67264;1
529.17838;499.16100;    -1.31206;100.00000;150.00000;1.67244;1
529.21734;499.20000;    -1.31229;100.00000;150.00000;1.67225;1
529.25630;499.23900;    -1.31303;100.00000;150.00000;1.67205;1
529.29524;499.27800;    -1.31510;100.00000;150.00000;1.67185;1
529.33420;499.31700;    -1.31468;100.00000;150.00000;1.67166;1
529.37317;499.35600;    -1.31534;100.00000;150.00000;1.67146;1
529.41216;499.39500;    -1.31601;100.00000;150.00000;1.67126;1
529.45115;499.43400;    -1.31630;100.00000;150.00000;1.67107;1
529.49013;499.47300;    -1.31588;100.00000;150.00000;1.67087;1
529.52911;499.51200;    -1.31817;100.00000;150.00000;1.67067;1
529.56811;499.55100;    -1.31790;100.00000;150.00000;1.67048;1
529.60713;499.59000;    -1.31865;100.00000;150.00000;1.67028;1
529.64615;499.62900;    -1.32023;100.00000;150.00000;1.67008;1
529.68516;499.66800;    -1.32002;100.00000;150.00000;1.66989;1
529.72417;499.70700;    -1.32065;100.00000;150.00000;1.66969;1
529.76318;499.74600;    -1.32072;100.00000;150.00000;1.66949;1
529.80222;499.78500;    -1.32128;100.00000;150.00000;1.66930;1
529.84124;499.82400;    -1.32209;100.00000;150.00000;1.66910;1
529.88026;499.86300;    -1.32282;100.00000;150.00000;1.66890;1
529.91929;499.90200;    -1.32290;100.00000;150.00000;1.66871;1
529.95832;499.94100;    -1.32327;100.00000;150.00000;1.66851;1
529.99732;499.98000;    -1.32465;100.00000;150.00000;1.66831;1
530.03630;500.01900;    -1.32659;100.00000;150.00000;1.66812;1
530.07529;500.05800;    -1.32542;100.00000;150.00000;1.66792;1
530.11428;500.09700;    -1.32649;100.00000;150.00000;1.66773;1
530.15326;500.13600;    -1.32689;100.00000;150.00000;1.66753;1
530.19224;500.17500;    -1.32820;100.00000;150.00000;1.66733;1
530.23123;500.21400;    -1.32916;100.00000;150.00000;1.66714;1
530.27024;500.25300;    -1.33031;100.00000;150.00000;1.66694;1
530.30925;500.29200;    -1.32861;100.00000;150.00000;1.66674;1
530.34825;500.33100;    -1.33115;100.00000;150.00000;1.66655;1
530.38726;500.37000;    -1.33067;100.00000;150.00000;1.66635;1
530.42628;500.40900;    -1.33100;100.00000;150.00000;1.66615;1
530.46530;500.44800;    -1.33187;100.00000;150.00000;1.66596;1
530.50433;500.48700;    -1.33291;100.00000;150.00000;1.66576;1
530.54336;500.52600;    -1.33465;100.00000;150.00000;1.66556;1
530.58237;500.56500;    -1.33441;100.00000;150.00000;1.66537;1
530.62139;500.60400;    -1.33570;100.00000;150.00000;1.66517;1
530.66043;500.64300;    -1.33612;100.00000;150.00000;1.66497;1
530.69945;500.68200;    -1.33663;100.00000;150.00000;1.66478;1
530.73846;500.72100;    -1.33724;100.00000;150.00000;1.66458;1
530.77748;500.76000;    -1.33833;100.00000;150.00000;1.66438;1
530.81651;500.79900;    -1.33830;100.00000;150.00000;1.66419;1
530.85554;500.83800;    -1.33913;100.00000;150.00000;1.66399;1
530.89456;500.87700;    -1.34075;100.00000;150.00000;1.66379;1
530.93357;500.91600;    -1.34096;100.00000;150.00000;1.66360;1
530.97256;500.95500;    -1.34136;100.00000;150.00000;1.66340;1
531.01156;500.99400;    -1.34263;100.00000;150.00000;1.66320;1
531.05055;501.03300;    -1.34298;100.00000;150.00000;1.66301;1
531.08953;501.07200;    -1.34539;100.00000;150.00000;1.66281;1
531.12851;501.11100;    -1.34678;100.00000;150.00000;1.66262;1
531.16749;501.15000;    -1.34748;100.00000;150.00000;1.66242;1
531.20649;501.18900;    -1.34785;100.00000;150.00000;1.66222;1
531.24548;501.22800;    -1.34772;100.00000;150.00000;1.66203;1
531.28448;501.26700;    -1.34880;100.00000;150.00000;1.66183;1
531.32350;501.30600;    -1.35040;100.00000;150.00000;1.66163;1
531.36252;501.34500;    -1.35160;100.00000;150.00000;1.66144;1
531.40152;501.38400;    -1.35173;100.00000;150.00000;1.66124;1
531.44053;501.42300;    -1.35186;100.00000;150.00000;1.66104;1
531.47956;501.46200;    -1.35276;100.00000;150.00000;1.66085;1
531.51859;501.50100;    -1.35358;100.00000;150.00000;1.66065;1
531.55762;501.54000;    -1.35445;100.00000;150.00000;1.66045;1
531.59664;501.57900;    -1.35475;100.00000;150.00000;1.66026;1
531.63565;501.61800;    -1.35631;100.00000;150.00000;1.66006;1
531.67467;501.65700;    -1.35760;100.00000;150.00000;1.65986;1
531.71367;501.69600;    -1.35729;100.00000;150.00000;1.65967;1
531.75266;501.73500;    -1.35877;100.00000;150.00000;1.65947;1
531.79163;501.77400;    -1.35856;100.00000;150.00000;1.65928;1
531.83059;501.81300;    -1.36100;100.00000;150.00000;1.65908;1
531.86955;501.85200;    -1.36192;100.00000;150.00000;1.65888;1
531.90853;501.89100;    -1.36308;100.00000;150.00000;1.65869;1
531.94751;501.93000;    -1.36291;100.00000;150.00000;1.65849;1
531.98646;501.96900;    -1.36511;100.00000;150.00000;1.65829;1
532.02544;502.00800;    -1.36570;100.00000;150.00000;1.65810;1
532.06442;502.04700;    -1.36612;100.00000;150.00000;1.65790;1
532.10341;502.08600;    -1.36675;100.00000;150.00000;1.65771;1
532.14240;502.12500;    -1.36869;100.00000;150.00000;1.65751;1
532.18141;502.16400;    -1.36938;100.00000;150.00000;1.65731;1
532.22044;502.20300;    -1.36969;100.00000;150.00000;1.65712;1
532.25946;502.24200;    -1.36981;100.00000;150.00000;1.65692;1
532.29848;502.28100;    -1.37099;100.00000;150.00000;1.65672;1
532.33751;502.32000;    -1.37284;100.00000;150.00000;1.65653;1
532.37654;502.35900;    -1.37322;100.00000;150.00000;1.65633;1
532.41556;502.39800;    -1.37435;100.00000;150.00000;1.65613;1
532.45456;502.43700;    -1.37419;100.00000;150.00000;1.65594;1
532.49354;502.47600;    -1.37558;100.00000;150.00000;1.65574;1
532.53252;502.51500;    -1.37571;100.00000;150.00000;1.65554;1
532.57150;502.55400;    -1.37750;100.00000;150.00000;1.65535;1
532.61051;502.59300;    -1.37906;100.00000;150.00000;1.65515;1
532.64950;502.63200;    -1.37871;100.00000;150.00000;1.65496;1
532.68853;502.67100;    -1.38118;100.00000;150.00000;1.65476;1
532.72755;502.71000;    -1.38280;100.00000;150.00000;1.65456;1
532.76656;502.74900;    -1.38403;100.00000;150.00000;1.65437;1
532.80556;502.78800;    -1.38437;100.00000;150.00000;1.65417;1
532.84456;502.82700;    -1.38448;100.00000;150.00000;1.65397;1
532.88356;502.86600;    -1.38555;100.00000;150.00000;1.65378;1
532.92257;502.90500;    -1.38733;100.00000;150.00000;1.65358;1
532.96161;502.94400;    -1.38712;100.00000;150.00000;1.65338;1
533.00064;502.98300;    -1.38742;100.00000;150.00000;1.65319;1
533.03966;503.02200;    -1.38811;100.00000;150.00000;1.65299;1
533.07869;503.06100;    -1.38792;100.00000;150.00000;1.65279;1
533.11772;503.10000;    -1.38948;100.00000;150.00000;1.65260;1
533.15675;503.13900;    -1.38941;100.00000;150.00000;1.65240;1
533.19578;503.17800;    -1.39084;100.00000;150.00000;1.65220;1
533.23480;503.21700;    -1.39118;100.00000;150.00000;1.65201;1
533.27383;503.25600;    -1.39260;100.00000;150.00000;1.65181;1
533.31285;503.29500;    -1.39329;100.00000;150.00000;1.65162;1
533.35185;503.33400;    -1.39386;100.00000;150.00000;1.65142;1
533.39086;503.37300;    -1.39541;100.00000;150.00000;1.65122;1
533.42987;503.41200;    -1.39719;100.00000;150.00000;1.65103;1
533.46887;503.45100;    -1.39872;100.00000;150.00000;1.65083;1
533.50788;503.49000;    -1.39820;100.00000;150.00000;1.65063;1
533.54687;503.52900;    -1.39889;100.00000;150.00000;1.65044;1
533.58586;503.56800;    -1.40101;100.00000;150.00000;1.65024;1
533.62485;503.60700;    -1.40045;100.00000;150.00000;1.65005;1
533.66382;503.64600;    -1.40133;100.00000;150.00000;1.64985;1
533.70282;503.68500;    -1.40257;100.00000;150.00000;1.64965;1
533.74184;503.72400;    -1.40195;100.00000;150.00000;1.64946;1
533.78086;503.76300;    -1.40451;100.00000;150.00000;1.64926;1
533.81988;503.80200;    -1.40412;100.00000;150.00000;1.64906;1
533.85890;503.84100;    -1.40490;100.00000;150.00000;1.64887;1
533.89792;503.88000;    -1.40602;100.00000;150.00000;1.64867;1
533.93694;503.91900;    -1.40714;100.00000;150.00000;1.64847;1
533.97599;503.95800;    -1.40737;100.00000;150.00000;1.64828;1
534.01506;503.99700;    -1.40789;100.00000;150.00000;1.64808;1
534.05413;504.03600;    -1.40796;100.00000;150.00000;1.64788;1
534.09320;504.07500;    -1.40893;100.00000;150.00000;1.64769;1
534.13225;504.11400;    -1.40970;100.00000;150.00000;1.64749;1
534.17127;504.15300;    -1.41126;100.00000;150.00000;1.64730;1
534.21027;504.19200;    -1.41118;100.00000;150.00000;1.64710;1
534.24928;504.23100;    -1.41280;100.00000;150.00000;1.64690;1
534.28827;504.27000;    -1.41331;100.00000;150.00000;1.64671;1
534.32725;504.30900;    -1.41300;100.00000;150.00000;1.64651;1
534.36622;504.34800;    -1.41486;100.00000;150.00000;1.64631;1
534.40523;504.38700;    -1.41597;100.00000;150.00000;1.64612;1
534.44425;504.42600;    -1.41601;100.00000;150.00000;1.64592;1
534.48324;504.46500;    -1.41567;100.00000;150.00000;1.64573;1
534.52226;504.50400;    -1.41656;100.00000;150.00000;1.64553;1
534.56127;504.54300;    -1.41670;100.00000;150.00000;1.64533;1
534.60027;504.58200;    -1.41961;100.00000;150.00000;1.64514;1
534.63925;504.62100;    -1.41900;100.00000;150.00000;1.64494;1
534.67822;504.66000;    -1.42006;100.00000;150.00000;1.64474;1
534.71718;504.69900;    -1.41967;100.00000;150.00000;1.64455;1
534.75614;504.73800;    -1.42009;100.00000;150.00000;1.64435;1
534.79512;504.77700;    -1.42248;100.00000;150.00000;1.64416;1
534.83410;504.81600;    -1.42201;100.00000;150.00000;1.64396;1
534.87309;504.85500;    -1.42206;100.00000;150.00000;1.64376;1
534.91208;504.89400;    -1.42313;100.00000;150.00000;1.64357;1
534.95107;504.93300;    -1.42418;100.00000;150.00000;1.64337;1
534.99006;504.97200;    -1.42487;100.00000;150.00000;1.64318;1
535.02908;505.01100;    -1.42446;100.00000;150.00000;1.64298;1
535.06810;505.05000;    -1.42517;100.00000;150.00000;1.64278;1
535.10712;505.08900;    -1.42621;100.00000;150.00000;1.64259;1
535.14614;505.12800;    -1.42838;100.00000;150.00000;1.64239;1
535.18514;505.16700;    -1.42856;100.00000;150.00000;1.64220;1
535.22413;505.20600;    -1.42896;100.00000;150.00000;1.64200;1
535.26312;505.24500;    -1.42994;100.00000;150.00000;1.64180;1
535.30210;505.28400;    -1.42981;100.00000;150.00000;1.64161;1
535.34108;505.32300;    -1.43056;100.00000;150.00000;1.64141;1
535.38007;505.36200;    -1.43130;100.00000;150.00000;1.64121;1
535.41906;505.40100;    -1.43125;100.00000;150.00000;1.64102;1
535.45805;505.44000;    -1.43232;100.00000;150.00000;1.64082;1
535.49704;505.47900;    -1.43210;100.00000;150.00000;1.64063;1
535.53603;505.51800;    -1.43281;100.00000;150.00000;1.64043;1
535.57501;505.55700;    -1.43370;100.00000;150.00000;1.64023;1
535.61400;505.59600;    -1.43455;100.00000;150.00000;1.64004;1
535.65300;505.63500;    -1.43433;100.00000;150.00000;1.63984;1
535.69198;505.67400;    -1.43493;100.00000;150.00000;1.63965;1
535.73096;505.71300;    -1.43628;100.00000;150.00000;1.63945;1
535.76993;505.75200;    -1.43568;100.00000;150.00000;1.63925;1
535.80890;505.79100;    -1.43640;100.00000;150.00000;1.63906;1
535.84789;505.83000;    -1.43708;100.00000;150.00000;1.63886;1
535.88686;505.86900;    -1.43721;100.00000;150.00000;1.63867;1
535.92585;505.90800;    -1.43826;100.00000;150.00000;1.63847;1
535.96483;505.94700;    -1.43827;100.00000;150.00000;1.63827;1
536.00379;505.98600;    -1.43893;100.00000;150.00000;1.63808;1
536.04275;506.02500;    -1.43947;100.00000;150.00000;1.63788;1
536.08169;506.06400;    -1.44048;100.00000;150.00000;1.63769;1
536.12065;506.10300;    -1.44143;100.00000;150.00000;1.63749;1
536.15962;506.14200;    -1.44196;100.00000;150.00000;1.63729;1
536.19860;506.18100;    -1.44104;100.00000;150.00000;1.63710;1
536.23757;506.22000;    -1.44186;100.00000;150.00000;1.63690;1
536.27654;506.25900;    -1.44281;100.00000;150.00000;1.63671;1
536.31552;506.29800;    -1.44344;100.00000;150.00000;1.63651;1
536.35451;506.33700;    -1.44326;100.00000;150.00000;1.63631;1
536.39351;506.37600;    -1.44402;100.00000;150.00000;1.63612;1
536.43249;506.41500;    -1.44314;100.00000;150.00000;1.63592;1
536.47150;506.45400;    -1.44393;100.00000;150.00000;1.63573;1
536.51052;506.49300;    -1.44435;100.00000;150.00000;1.63553;1
536.54955;506.53200;    -1.44580;100.00000;150.00000;1.63533;1
536.58857;506.57100;    -1.44698;100.00000;150.00000;1.63514;1
536.62758;506.61000;    -1.44794;100.00000;150.00000;1.63494;1
536.66659;506.64900;    -1.44846;100.00000;150.00000;1.63475;1
536.70563;506.68800;    -1.44844;100.00000;150.00000;1.63455;1
536.74467;506.72700;    -1.44689;100.00000;150.00000;1.63435;1
536.78371;506.76600;    -1.44852;100.00000;150.00000;1.63416;1
536.82275;506.80500;    -1.44942;100.00000;150.00000;1.63396;1
536.86179;506.84400;    -1.45014;100.00000;150.00000;1.63376;1
536.90080;506.88300;    -1.45060;100.00000;150.00000;1.63357;1
536.93982;506.92200;    -1.45227;100.00000;150.00000;1.63337;1
536.97883;506.96100;    -1.45248;100.00000;150.00000;1.63318;1
537.01782;507.00000;    -1.45200;100.00000;150.00000;1.63298;1
537.05682;507.03900;    -1.45298;100.00000;150.00000;1.63278;1
537.09583;507.07800;    -1.45418;100.00000;150.00000;1.63259;1
537.13484;507.11700;    -1.45259;100.00000;150.00000;1.63239;1
537.17384;507.15600;    -1.45339;100.00000;150.00000;1.63220;1
537.21285;507.19500;    -1.45441;100.00000;150.00000;1.63200;1
537.25186;507.23400;    -1.45429;100.00000;150.00000;1.63180;1
537.29089;507.27300;    -1.45489;100.00000;150.00000;1.63161;1
537.32991;507.31200;    -1.45562;100.00000;150.00000;1.63141;1
537.36892;507.35100;    -1.45732;100.00000;150.00000;1.63122;1
537.40793;507.39000;    -1.45626;100.00000;150.00000;1.63102;1
537.44693;507.42900;    -1.45622;100.00000;150.00000;1.63082;1
537.48594;507.46800;    -1.45766;100.00000;150.00000;1.63063;1
537.52494;507.50700;    -1.45708;100.00000;150.00000;1.63043;1
537.56396;507.54600;    -1.45733;100.00000;150.00000;1.63024;1
537.60298;507.58500;    -1.45885;100.00000;150.00000;1.63004;1
537.64202;507.62400;    -1.45843;100.00000;150.00000;1.62984;1
537.68105;507.66300;    -1.46010;100.00000;150.00000;1.62965;1
537.72008;507.70200;    -1.45950;100.00000;150.00000;1.62945;1
537.75913;507.74100;    -1.45944;100.00000;150.00000;1.62926;1
537.79816;507.78000;    -1.46052;100.00000;150.00000;1.62906;1
537.83717;507.81900;    -1.46125;100.00000;150.00000;1.62886;1
537.87619;507.85800;    -1.46175;100.00000;150.00000;1.62867;1
537.91517;507.89700;    -1.46205;100.00000;150.00000;1.62847;1
537.95414;507.93600;    -1.46277;100.00000;150.00000;1.62828;1
537.99312;507.97500;    -1.46331;100.00000;150.00000;1.62808;1
538.03210;508.01400;    -1.46422;100.00000;150.00000;1.62788;1
538.07107;508.05300;    -1.46361;100.00000;150.00000;1.62769;1
538.11005;508.09200;    -1.46431;100.00000;150.00000;1.62749;1
538.14905;508.13100;    -1.46549;100.00000;150.00000;1.62730;1
538.18806;508.17000;    -1.46535;100.00000;150.00000;1.62710;1
538.22705;508.20900;    -1.46608;100.00000;150.00000;1.62690;1
538.26606;508.24800;    -1.46675;100.00000;150.00000;1.62671;1
538.30508;508.28700;    -1.46766;100.00000;150.00000;1.62651;1
538.34408;508.32600;    -1.46819;100.00000;150.00000;1.62632;1
538.38306;508.36500;    -1.46833;100.00000;150.00000;1.62612;1
538.42204;508.40400;    -1.46866;100.00000;150.00000;1.62593;1
538.46103;508.44300;    -1.46920;100.00000;150.00000;1.62573;1
538.50000;508.48200;    -1.46953;100.00000;150.00000;1.62553;1
538.53896;508.52100;    -1.46949;100.00000;150.00000;1.62534;1
538.57793;508.56000;    -1.47150;100.00000;150.00000;1.62514;1
538.61690;508.59900;    -1.47158;100.00000;150.00000;1.62495;1
538.65588;508.63800;    -1.47239;100.00000;150.00000;1.62475;1
538.69486;508.67700;    -1.47253;100.00000;150.00000;1.62456;1
538.73384;508.71600;    -1.47359;100.00000;150.00000;1.62436;1
538.77280;508.75500;    -1.47318;100.00000;150.00000;1.62416;1
538.81177;508.79400;    -1.47368;100.00000;150.00000;1.62397;1
538.85074;508.83300;    -1.47553;100.00000;150.00000;1.62377;1
538.88972;508.87200;    -1.47531;100.00000;150.00000;1.62358;1
538.92870;508.91100;    -1.47546;100.00000;150.00000;1.62338;1
538.96769;508.95000;    -1.47692;100.00000;150.00000;1.62319;1
539.00668;508.98900;    -1.47707;100.00000;150.00000;1.62299;1
539.04568;509.02800;    -1.47797;100.00000;150.00000;1.62279;1
539.08468;509.06700;    -1.47867;100.00000;150.00000;1.62260;1
539.12369;509.10600;    -1.47869;100.00000;150.00000;1.62240;1
539.16270;509.14500;    -1.47841;100.00000;150.00000;1.62221;1
539.20170;509.18400;    -1.47835;100.00000;150.00000;1.62201;1
539.24071;509.22300;    -1.47964;100.00000;150.00000;1.62181;1
539.27971;509.26200;    -1.48093;100.00000;150.00000;1.62162;1
539.31869;509.30100;    -1.48170;100.00000;150.00000;1.62142;1
539.35770;509.34000;    -1.48272;100.00000;150.00000;1.62123;1
539.39671;509.37900;    -1.48303;100.00000;150.00000;1.62103;1
539.43570;509.41800;    -1.48358;100.00000;150.00000;1.62084;1
539.47470;509.45700;    -1.48467;100.00000;150.00000;1.62064;1
539.51371;509.49600;    -1.48619;100.00000;150.00000;1.62044;1
539.55273;509.53500;    -1.48647;100.00000;150.00000;1.62025;1
539.59173;509.57400;    -1.48653;100.00000;150.00000;1.62005;1
539.63074;509.61300;    -1.48714;100.00000;150.00000;1.61986;1
539.66973;509.65200;    -1.48709;100.00000;150.00000;1.61966;1
539.70872;509.69100;    -1.48840;100.00000;150.00000;1.61947;1
539.74771;509.73000;    -1.48853;100.00000;150.00000;1.61927;1
539.78670;509.76900;    -1.48815;100.00000;150.00000;1.61907;1
539.82568;509.80800;    -1.48815;100.00000;150.00000;1.61888;1
539.86468;509.84700;    -1.48885;100.00000;150.00000;1.61868;1
539.90368;509.88600;    -1.48933;100.00000;150.00000;1.61849;1
539.94269;509.92500;    -1.49079;100.00000;150.00000;1.61829;1
539.98170;509.96400;    -1.49170;100.00000;150.00000;1.61809;1
540.02070;510.00300;    -1.49203;100.00000;150.00000;1.61790;1
540.05971;510.04200;    -1.49270;100.00000;150.00000;1.61770;1
540.09873;510.08100;    -1.49289;100.00000;150.00000;1.61751;1
540.13773;510.12000;    -1.49361;100.00000;150.00000;1.61731;1
540.17674;510.15900;    -1.49451;100.00000;150.00000;1.61712;1
540.21575;510.19800;    -1.49519;100.00000;150.00000;1.61692;1
540.25475;510.23700;    -1.49595;100.00000;150.00000;1.61672;1
540.29374;510.27600;    -1.49654;100.00000;150.00000;1.61653;1
540.33272;510.31500;    -1.49588;100.00000;150.00000;1.61633;1
540.37171;510.35400;    -1.49752;100.00000;150.00000;1.61614;1
540.41070;510.39300;    -1.49844;100.00000;150.00000;1.61594;1
540.44968;510.43200;    -1.50050;100.00000;150.00000;1.61575;1
540.48865;510.47100;    -1.50017;100.00000;150.00000;1.61555;1
540.52762;510.51000;    -1.50077;100.00000;150.00000;1.61536;1
540.56660;510.54900;    -1.50109;100.00000;150.00000;1.61516;1
540.60561;510.58800;    -1.50236;100.00000;150.00000;1.61496;1
540.64461;510.62700;    -1.50333;100.00000;150.00000;1.61477;1
540.68358;510.66600;    -1.50549;100.00000;150.00000;1.61457;1
540.72256;510.70500;    -1.50566;100.00000;150.00000;1.61438;1
540.76153;510.74400;    -1.50647;100.00000;150.00000;1.61418;1
540.80049;510.78300;    -1.50820;100.00000;150.00000;1.61399;1
540.83944;510.82200;    -1.50819;100.00000;150.00000;1.61379;1
540.87838;510.86100;    -1.50831;100.00000;150.00000;1.61360;1
540.91732;510.90000;    -1.51075;100.00000;150.00000;1.61340;1
540.95627;510.93900;    -1.51058;100.00000;150.00000;1.61320;1
540.99523;510.97800;    -1.51083;100.00000;150.00000;1.61301;1
541.03417;511.01700;    -1.51180;100.00000;150.00000;1.61281;1
541.07311;511.05600;    -1.51117;100.00000;150.00000;1.61262;1
541.11205;511.09500;    -1.51153;100.00000;150.00000;1.61242;1
541.15101;511.13400;    -1.51251;100.00000;150.00000;1.61223;1
541.18996;511.17300;    -1.51521;100.00000;150.00000;1.61203;1
541.22890;511.21200;    -1.51484;100.00000;150.00000;1.61184;1
541.26785;511.25100;    -1.51592;100.00000;150.00000;1.61164;1
541.30679;511.29000;    -1.51644;100.00000;150.00000;1.61145;1
541.34574;511.32900;    -1.51666;100.00000;150.00000;1.61125;1
541.38469;511.36800;    -1.51844;100.00000;150.00000;1.61106;1
541.42365;511.40700;    -1.51919;100.00000;150.00000;1.61086;1
541.46261;511.44600;    -1.52044;100.00000;150.00000;1.61067;1
541.50155;511.48500;    -1.52060;100.00000;150.00000;1.61047;1
541.54048;511.52400;    -1.52188;100.00000;150.00000;1.61027;1
541.57943;511.56300;    -1.52298;100.00000;150.00000;1.61008;1
541.61836;511.60200;    -1.52352;100.00000;150.00000;1.60988;1
541.65732;511.64100;    -1.52445;100.00000;150.00000;1.60969;1
541.69627;511.68000;    -1.52440;100.00000;150.00000;1.60949;1
541.73522;511.71900;    -1.52547;100.00000;150.00000;1.60930;1
541.77418;511.75800;    -1.52641;100.00000;150.00000;1.60910;1
541.81314;511.79700;    -1.52717;100.00000;150.00000;1.60891;1
541.85208;511.83600;    -1.52839;100.00000;150.00000;1.60871;1
541.89101;511.87500;    -1.52970;100.00000;150.00000;1.60852;1
541.92993;511.91400;    -1.52941;100.00000;150.00000;1.60832;1
541.96885;511.95300;    -1.52986;100.00000;150.00000;1.60813;1
542.00781;511.99200;    -1.53093;100.00000;150.00000;1.60793;1
542.04677;512.03100;    -1.53174;100.00000;150.00000;1.60774;1
542.08571;512.07000;    -1.53275;100.00000;150.00000;1.60754;1
542.12465;512.10900;    -1.53404;100.00000;150.00000;1.60735;1
542.16361;512.14800;    -1.53370;100.00000;150.00000;1.60715;1
542.20258;512.18700;    -1.53585;100.00000;150.00000;1.60695;1
542.24155;512.22600;    -1.53712;100.00000;150.00000;1.60676;1
542.28053;512.26500;    -1.53769;100.00000;150.00000;1.60656;1
542.31951;512.30400;    -1.53935;100.00000;150.00000;1.60637;1
542.35850;512.34300;    -1.54068;100.00000;150.00000;1.60617;1
542.39750;512.38200;    -1.54078;100.00000;150.00000;1.60598;1
542.43651;512.42100;    -1.54106;100.00000;150.00000;1.60578;1
542.47556;512.46000;    -1.54225;100.00000;150.00000;1.60559;1
542.51459;512.49900;    -1.54396;100.00000;150.00000;1.60539;1
542.55363;512.53800;    -1.54410;100.00000;150.00000;1.60520;1
542.59267;512.57700;    -1.54405;100.00000;150.00000;1.60500;1
542.63171;512.61600;    -1.54517;100.00000;150.00000;1.60480;1
542.67075;512.65500;    -1.54532;100.00000;150.00000;1.60461;1
542.70978;512.69400;    -1.54623;100.00000;150.00000;1.60441;1
542.74882;512.73300;    -1.54749;100.00000;150.00000;1.60422;1
542.78784;512.77200;    -1.54936;100.00000;150.00000;1.60402;1
542.82686;512.81100;    -1.55098;100.00000;150.00000;1.60383;1
542.86588;512.85000;    -1.55179;100.00000;150.00000;1.60363;1
542.90491;512.88900;    -1.55252;100.00000;150.00000;1.60343;1
542.94393;512.92800;    -1.55270;100.00000;150.00000;1.60324;1
542.98297;512.96700;    -1.55604;100.00000;150.00000;1.60304;1
543.02202;513.00600;    -1.55338;100.00000;150.00000;1.60285;1
543.06105;513.04500;    -1.55429;100.00000;150.00000;1.60265;1
543.10007;513.08400;    -1.55580;100.00000;150.00000;1.60246;1
543.13909;513.12300;    -1.55367;100.00000;150.00000;1.60226;1
543.17812;513.16200;    -1.55699;100.00000;150.00000;1.60207;1
543.21715;513.20100;    -1.55810;100.00000;150.00000;1.60187;1
543.25619;513.24000;    -1.55907;100.00000;150.00000;1.60167;1
543.29524;513.27900;    -1.56018;100.00000;150.00000;1.60148;1
543.33430;513.31800;    -1.56153;100.00000;150.00000;1.60128;1
543.37334;513.35700;    -1.56239;100.00000;150.00000;1.60109;1
543.41238;513.39600;    -1.56292;100.00000;150.00000;1.60089;1
543.45141;513.43500;    -1.56367;100.00000;150.00000;1.60070;1
543.49045;513.47400;    -1.56324;100.00000;150.00000;1.60050;1
543.52948;513.51300;    -1.56544;100.00000;150.00000;1.60031;1
543.56850;513.55200;    -1.56677;100.00000;150.00000;1.60011;1
543.60753;513.59100;    -1.56742;100.00000;150.00000;1.59991;1
543.64653;513.63000;    -1.56656;100.00000;150.00000;1.59972;1
543.68555;513.66900;    -1.56773;100.00000;150.00000;1.59952;1
543.72457;513.70800;    -1.57010;100.00000;150.00000;1.59933;1
543.76359;513.74700;    -1.57064;100.00000;150.00000;1.59913;1
543.80261;513.78600;    -1.57127;100.00000;150.00000;1.59894;1
543.84165;513.82500;    -1.57325;100.00000;150.00000;1.59874;1
543.88070;513.86400;    -1.57361;100.00000;150.00000;1.59855;1
543.91976;513.90300;    -1.57339;100.00000;150.00000;1.59835;1
543.95881;513.94200;    -1.57397;100.00000;150.00000;1.59815;1
543.99784;513.98100;    -1.57356;100.00000;150.00000;1.59796;1
544.03685;514.02000;    -1.57388;100.00000;150.00000;1.59776;1
544.07588;514.05900;    -1.57559;100.00000;150.00000;1.59757;1
544.11491;514.09800;    -1.57668;100.00000;150.00000;1.59737;1
544.15392;514.13700;    -1.57831;100.00000;150.00000;1.59718;1
544.19290;514.17600;    -1.57787;100.00000;150.00000;1.59698;1
544.23193;514.21500;    -1.57926;100.00000;150.00000;1.59679;1
544.27095;514.25400;    -1.57999;100.00000;150.00000;1.59659;1
544.30998;514.29300;    -1.58106;100.00000;150.00000;1.59640;1
544.34900;514.33200;    -1.58148;100.00000;150.00000;1.59620;1
544.38800;514.37100;    -1.58314;100.00000;150.00000;1.59601;1
544.42701;514.41000;    -1.58388;100.00000;150.00000;1.59581;1
544.46600;514.44900;    -1.58478;100.00000;150.00000;1.59561;1
544.50497;514.48800;    -1.58631;100.00000;150.00000;1.59542;1
544.54396;514.52700;    -1.58516;100.00000;150.00000;1.59522;1
544.58295;514.56600;    -1.58663;100.00000;150.00000;1.59503;1
544.62193;514.60500;    -1.58774;100.00000;150.00000;1.59483;1
544.66092;514.64400;    -1.58829;100.00000;150.00000;1.59464;1
544.69993;514.68300;    -1.58826;100.00000;150.00000;1.59444;1
544.73893;514.72200;    -1.58939;100.00000;150.00000;1.59425;1
544.77794;514.76100;    -1.59011;100.00000;150.00000;1.59405;1
544.81697;514.80000;    -1.59085;100.00000;150.00000;1.59386;1
544.85602;514.83900;    -1.59172;100.00000;150.00000;1.59366;1
544.89506;514.87800;    -1.59135;100.00000;150.00000;1.59347;1
544.93409;514.91700;    -1.59169;100.00000;150.00000;1.59327;1
544.97311;514.95600;    -1.59267;100.00000;150.00000;1.59308;1
545.01213;514.99500;    -1.59321;100.00000;150.00000;1.59288;1
545.05114;515.03400;    -1.59404;100.00000;150.00000;1.59269;1
545.09017;515.07300;    -1.59601;100.00000;150.00000;1.59249;1
545.12918;515.11200;    -1.59618;100.00000;150.00000;1.59229;1
545.16820;515.15100;    -1.59577;100.00000;150.00000;1.59210;1
545.20721;515.19000;    -1.59671;100.00000;150.00000;1.59190;1
545.24621;515.22900;    -1.59708;100.00000;150.00000;1.59171;1
545.28520;515.26800;    -1.59874;100.00000;150.00000;1.59151;1
545.32419;515.30700;    -1.59873;100.00000;150.00000;1.59132;1
545.36317;515.34600;    -1.59951;100.00000;150.00000;1.59112;1
545.40215;515.38500;    -1.59983;100.00000;150.00000;1.59093;1
545.44116;515.42400;    -1.60158;100.00000;150.00000;1.59073;1
545.48017;515.46300;    -1.60151;100.00000;150.00000;1.59054;1
545.51919;515.50200;    -1.60303;100.00000;150.00000;1.59034;1
545.55820;515.54100;    -1.60442;100.00000;150.00000;1.59015;1
545.59721;515.58000;    -1.60391;100.00000;150.00000;1.58995;1
545.63620;515.61900;    -1.60439;100.00000;150.00000;1.58976;1
545.67521;515.65800;    -1.60557;100.00000;150.00000;1.58956;1
545.71422;515.69700;    -1.60466;100.00000;150.00000;1.58937;1
545.75324;515.73600;    -1.60642;100.00000;150.00000;1.58917;1
545.79226;515.77500;    -1.60761;100.00000;150.00000;1.58898;1
545.83127;515.81400;    -1.60835;100.00000;150.00000;1.58878;1
545.87027;515.85300;    -1.60830;100.00000;150.00000;1.58859;1
545.90928;515.89200;    -1.60869;100.00000;150.00000;1.58839;1
545.94828;515.93100;    -1.60935;100.00000;150.00000;1.58820;1
545.98731;515.97000;    -1.61112;100.00000;150.00000;1.58800;1
546.02633;516.00900;    -1.60951;100.00000;150.00000;1.58781;1
546.06535;516.04800;    -1.61181;100.00000;150.00000;1.58761;1
546.10436;516.08700;    -1.61205;100.00000;150.00000;1.58741;1
546.14339;516.12600;    -1.61239;100.00000;150.00000;1.58722;1
546.18242;516.16500;    -1.61350;100.00000;150.00000;1.58702;1
546.22142;516.20400;    -1.61386;100.00000;150.00000;1.58683;1
546.26040;516.24300;    -1.61423;100.00000;150.00000;1.58663;1
546.29939;516.28200;    -1.61515;100.00000;150.00000;1.58644;1
546.33838;516.32100;    -1.61516;100.00000;150.00000;1.58624;1
546.37737;516.36000;    -1.61607;100.00000;150.00000;1.58605;1
546.41634;516.39900;    -1.61671;100.00000;150.00000;1.58585;1
546.45531;516.43800;    -1.61738;100.00000;150.00000;1.58566;1
546.49430;516.47700;    -1.61808;100.00000;150.00000;1.58546;1
546.53330;516.51600;    -1.61770;100.00000;150.00000;1.58527;1
546.57231;516.55500;    -1.61940;100.00000;150.00000;1.58507;1
546.61133;516.59400;    -1.61931;100.00000;150.00000;1.58488;1
546.65035;516.63300;    -1.62051;100.00000;150.00000;1.58468;1
546.68937;516.67200;    -1.62106;100.00000;150.00000;1.58449;1
546.72840;516.71100;    -1.62238;100.00000;150.00000;1.58429;1
546.76744;516.75000;    -1.62255;100.00000;150.00000;1.58410;1
546.80648;516.78900;    -1.62213;100.00000;150.00000;1.58390;1
546.84547;516.82800;    -1.62209;100.00000;150.00000;1.58371;1
546.88447;516.86700;    -1.62384;100.00000;150.00000;1.58351;1
546.92349;516.90600;    -1.62502;100.00000;150.00000;1.58332;1
546.96252;516.94500;    -1.62513;100.00000;150.00000;1.58312;1
547.00153;516.98400;    -1.62573;100.00000;150.00000;1.58293;1
547.04054;517.02300;    -1.62620;100.00000;150.00000;1.58273;1
547.07954;517.06200;    -1.62681;100.00000;150.00000;1.58254;1
547.11853;517.10100;    -1.62691;100.00000;150.00000;1.58234;1
547.15752;517.14000;    -1.62829;100.00000;150.00000;1.58215;1
547.19652;517.17900;    -1.62814;100.00000;150.00000;1.58195;1
547.23552;517.21800;    -1.62767;100.00000;150.00000;1.58176;1
547.27452;517.25700;    -1.62732;100.00000;150.00000;1.58156;1
547.31351;517.29600;    -1.62898;100.00000;150.00000;1.58137;1
547.35251;517.33500;    -1.62992;100.00000;150.00000;1.58117;1
547.39148;517.37400;    -1.63059;100.00000;150.00000;1.58098;1
547.43045;517.41300;    -1.63101;100.00000;150.00000;1.58078;1
547.46939;517.45200;    -1.63063;100.00000;150.00000;1.58059;1
547.50834;517.49100;    -1.63111;100.00000;150.00000;1.58039;1
547.54730;517.53000;    -1.63116;100.00000;150.00000;1.58020;1
547.58630;517.56900;    -1.63219;100.00000;150.00000;1.58000;1
547.62530;517.60800;    -1.63211;100.00000;150.00000;1.57981;1
547.66428;517.64700;    -1.63363;100.00000;150.00000;1.57962;1
547.70326;517.68600;    -1.63290;100.00000;150.00000;1.57942;1
547.74225;517.72500;    -1.63394;100.00000;150.00000;1.57923;1
547.78124;517.76400;    -1.63475;100.00000;150.00000;1.57903;1
547.82023;517.80300;    -1.63529;100.00000;150.00000;1.57884;1
547.85922;517.84200;    -1.63580;100.00000;150.00000;1.57864;1
547.89821;517.88100;    -1.63594;100.00000;150.00000;1.57845;1
547.93721;517.92000;    -1.63769;100.00000;150.00000;1.57825;1
547.97619;517.95900;    -1.63729;100.00000;150.00000;1.57806;1
548.01518;517.99800;    -1.63782;100.00000;150.00000;1.57786;1
548.05417;518.03700;    -1.63728;100.00000;150.00000;1.57767;1
548.09316;518.07600;    -1.63955;100.00000;150.00000;1.57747;1
548.13212;518.11500;    -1.63836;100.00000;150.00000;1.57728;1
548.17108;518.15400;    -1.63874;100.00000;150.00000;1.57708;1
548.21006;518.19300;    -1.63929;100.00000;150.00000;1.57689;1
548.24905;518.23200;    -1.64045;100.00000;150.00000;1.57669;1
548.28804;518.27100;    -1.64042;100.00000;150.00000;1.57650;1
548.32703;518.31000;    -1.64173;100.00000;150.00000;1.57630;1
548.36604;518.34900;    -1.64262;100.00000;150.00000;1.57611;1
548.40507;518.38800;    -1.64208;100.00000;150.00000;1.57591;1
548.44410;518.42700;    -1.64302;100.00000;150.00000;1.57572;1
548.48312;518.46600;    -1.64251;100.00000;150.00000;1.57552;1
548.52213;518.50500;    -1.64299;100.00000;150.00000;1.57533;1
548.56115;518.54400;    -1.64314;100.00000;150.00000;1.57513;1
548.60016;518.58300;    -1.64434;100.00000;150.00000;1.57494;1
548.63917;518.62200;    -1.64448;100.00000;150.00000;1.57474;1
548.67816;518.66100;    -1.64427;100.00000;150.00000;1.57455;1
548.71714;518.70000;    -1.64502;100.00000;150.00000;1.57435;1
