Repository: dorogao5/gC3N4-dsc-kinetics

# DSC kinetics of graphitic carbon nitride (g-C3N4) formation

Differential scanning calorimetry (DSC) and non-isothermal kinetic analysis of
graphitic carbon nitride (g-C3N4) formation from three precursors:

- **melamine** (Mel),
- **melamine barbiturate** (MelBar),
- **melamine thiobarbiturate** (MelTbar).

Each precursor was measured at three heating rates (1, 3 and 5 K/min) on a
NETZSCH DSC 204F1 Phoenix. The repository contains the raw instrument exports and
a self-contained Python pipeline that reproduces every processed curve, figure and
kinetic parameter from those raw files.

File: results/data/criado_MelBar.csv
# Criado master-plot: y(alpha) of 15 theoretical models (common grid) and experiment by beta. Selected model: R3.
alpha_theory,y_F1,y_F2,y_F3,y_D1,y_D2,y_D3,y_D4,y_R2,y_R3,y_P2,y_P3,y_P4,y_A2,y_A3,y_A4,alpha_exp_1K,y_exp_1K,alpha_exp_3K,y_exp_3K,alpha_exp_5K,y_exp_5K
0.1,0.273606,0.36,0.456,0.2,0.221923,0.247535,0.230512,0.235064,0.247535,0.2,0.2,0.2,0.273606,0.273606,0.273606,0.1,0.239562,0.1,0.240149,0.1,0.240208
0.105,0.286472,0.3759,0.474887,0.21,0.232799,0.259418,0.241731,0.246464,0.259418,0.21,0.21,0.21,0.286472,0.286472,0.286472,0.125,0.299157,0.125,0.299788,0.125,0.299861
0.11,0.299259,0.3916,0.493416,0.22,0.243653,0.271251,0.252919,0.257829,0.271251,0.22,0.22,0.22,0.299259,0.299259,0.299259,0.15,0.357766,0.15,0.358422,0.15,0.358507
0.115,0.311964,0.4071,0.511589,0.23,0.254485,0.283035,0.264076,0.269158,0.283035,0.23,0.23,0.23,0.311964,0.311964,0.311964,0.175,0.415219,0.175,0.415884,0.175,0.415976
0.12,0.324587,0.4224,0.529408,0.24,0.265293,0.294768,0.275201,0.28045,0.294768,0.24,0.24,0.24,0.324587,0.324587,0.324587,0.2,0.471372,0.2,0.472034,0.2,0.47213
0.125,0.337129,0.4375,0.546875,0.25,0.276079,0.30645,0.286295,0.291706,0.30645,0.25,0.25,0.25,0.337129,0.337129,0.337129,0.225,0.5261,0.225,0.526747,0.225,0.526846
0.13,0.349588,0.4524,0.563992,0.26,0.286842,0.318082,0.297356,0.302925,0.318082,0.26,0.26,0.26,0.349588,0.349588,0.349588,0.25,0.579287,0.25,0.579909,0.25,0.580007
0.135,0.361964,0.4671,0.580761,0.27,0.297582,0.329661,0.308385,0.314107,0.329661,0.27,0.27,0.27,0.361964,0.361964,0.361964,0.275,0.630818,0.275,0.631406,0.275,0.631501
0.14,0.374257,0.4816,0.597184,0.28,0.308298,0.34119,0.319382,0.325252,0.34119,0.28,0.28,0.28,0.374257,0.374257,0.374257,0.3,0.680581,0.3,0.681127,0.3,0.681217
0.145,0.386466,0.4959,0.613263,0.29,0.318991,0.352665,0.330346,0.336358,0.352665,0.29,0.29,0.29,0.386466,0.386466,0.386466,0.325,0.728461,0.325,0.728957,0.325,0.72904
0.15,0.398591,0.51,0.629,0.3,0.32966,0.364088,0.341276,0.347427,0.364088,0.3,0.3,0.3,0.398591,0.398591,0.398591,0.35,0.77434,0.35,0.77478,0.35,0.774854
0.155,0.410631,0.5239,0.644397,0.31,0.340305,0.375458,0.352173,0.358457,0.375458,0.31,0.31,0.31,0.410631,0.410631,0.410631,0.375,0.818092,0.375,0.81847,0.375,0.818535
0.16,0.422585,0.5376,0.659456,0.32,0.350925,0.386775,0.363036,0.369448,0.386775,0.32,0.32,0.32,0.422585,0.422585,0.422585,0.4,0.859588,0.4,0.859898,0.4,0.859952
0.165,0.434454,0.5511,0.674179,0.33,0.361522,0.398037,0.373865,0.3804,0.398037,0.33,0.33,0.33,0.434454,0.434454,0.434454,0.425,0.898683,0.425,0.898921,0.425,0.898963
0.17,0.446236,0.5644,0.688568,0.34,0.372093,0.409246,0.38466,0.391312,0.409246,0.34,0.34,0.34,0.446236,0.446236,0.446236,0.45,0.93523,0.45,0.935392,0.45,0.935421
0.175,0.457931,0.5775,0.702625,0.35,0.38264,0.420399,0.39542,0.402184,0.420399,0.35,0.35,0.35,0.457931,0.457931,0.457931,0.475,0.969062,0.475,0.969145,0.475,0.96916
0.18,0.469539,0.5904,0.716352,0.36,0.393161,0.431497,0.406145,0.413016,0.431497,0.36,0.36,0.36,0.469539,0.469539,0.469539,0.5,1,0.5,1,0.5,1
0.185,0.481059,0.6031,0.729751,0.37,0.403657,0.442539,0.416834,0.423808,0.442539,0.37,0.37,0.37,0.481059,0.481059,0.481059,0.525,1.02784,0.525,1.02776,0.525,1.02774
0.19,0.49249,0.6156,0.742824,0.38,0.414127,0.453526,0.427488,0.434558,0.453526,0.38,0.38,0.38,0.49249,0.49249,0.49249,0.55,1.05238,0.55,1.05221,0.55,1.05218
0.195,0.503832,0.6279,0.755573,0.39,0.424572,0.464455,0.438106,0.445268,0.464455,0.39,0.39,0.39,0.503832,0.503832,0.503832,0.575,1.07336,0.575,1.0731,0.575,1.07305
0.2,0.515085,0.64,0.768,0.4,0.43499,0.475328,0.448688,0.455935,0.475328,0.4,0.4,0.4,0.515085,0.515085,0.515085,0.6,1.0905,0.6,1.09015,0.6,1.09009
0.205,0.526247,0.6519,0.780107,0.41,0.445382,0.486143,0.459233,0.46656,0.486143,0.41,0.41,0.41,0.526247,0.526247,0.526247,0.625,1.1035,0.625,1.10307,0.625,1.10299
0.21,0.537319,0.6636,0.791896,0.42,0.455748,0.4969,0.469741,0.477142,0.4969,0.42,0.42,0.42,0.537319,0.537319,0.537319,0.65,1.11201,0.65,1.11149,0.65,1.11139
0.215,0.5483,0.6751,0.803369,0.43,0.466087,0.507598,0.480211,0.487682,0.507598,0.43,0.43,0.43,0.5483,0.5483,0.5483,0.675,1.11559,0.675,1.11499,0.675,1.11487
0.22,0.559188,0.6864,0.814528,0.44,0.476398,0.518238,0.490644,0.498178,0.518238,0.44,0.44,0.44,0.559188,0.559188,0.559188,0.7,1.11379,0.7,1.1131,0.7,1.11297
0.225,0.569984,0.6975,0.825375,0.45,0.486682,0.528818,0.501039,0.508631,0.528818,0.45,0.45,0.45,0.569984,0.569984,0.569984,0.725,1.10602,0.725,1.10525,0.725,1.10511
0.23,0.580687,0.7084,0.835912,0.46,0.496939,0.539337,0.511395,0.519039,0.539337,0.46,0.46,0.46,0.580687,0.580687,0.580687,0.75,1.09161,0.75,1.09077,0.75,1.09061
0.235,0.591297,0.7191,0.846141,0.47,0.507168,0.549797,0.521713,0.529402,0.549797,0.47,0.47,0.47,0.591297,0.591297,0.591297,0.775,1.06974,0.775,1.06883,0.775,1.06866
0.24,0.601812,0.7296,0.856064,0.48,0.517368,0.560195,0.531991,0.539721,0.560195,0.48,0.48,0.48,0.601812,0.601812,0.601812,0.8,1.03936,0.8,1.0384,0.8,1.03821
0.245,0.612232,0.7399,0.865683,0.49,0.52754,0.570531,0.542229,0.549993,0.570531,0.49,0.49,0.49,0.612232,0.612232,0.612232,0.825,0.999159,0.825,0.998156,0.825,0.997958
0.25,0.622556,0.75,0.875,0.5,0.537683,0.580806,0.552428,0.56022,0.580806,0.5,0.5,0.5,0.622556,0.622556,0.622556,0.85,0.947397,0.85,0.946365,0.85,0.946161
0.255,0.632785,0.7599,0.884017,0.51,0.547798,0.591017,0.562586,0.570401,0.591017,0.51,0.51,0.51,0.632785,0.632785,0.632785,0.875,0.881718,0.875,0.880677,0.875,0.880471
0.26,0.642916,0.7696,0.892736,0.52,0.557882,0.601166,0.572703,0.580534,0.601166,0.52,0.52,0.52,0.642916,0.642916,0.642916,0.9,0.798682,0.9,0.797662,0.9,0.797457
0.265,0.65295,0.7791,0.901159,0.53,0.567938,0.61125,0.582779,0.59062,0.61125,0.53,0.53,0.53,0.65295,0.65295,0.65295,,,,,,
0.27,0.662886,0.7884,0.909288,0.54,0.577963,0.62127,0.592813,0.600658,0.62127,0.54,0.54,0.54,0.662886,0.662886,0.662886,,,,,,
0.275,0.672723,0.7975,0.917125,0.55,0.587958,0.631225,0.602805,0.610648,0.631225,0.55,0.55,0.55,0.672723,0.672723,0.672723,,,,,,
0.28,0.682461,0.8064,0.924672,0.56,0.597922,0.641114,0.612755,0.620589,0.641114,0.56,0.56,0.56,0.682461,0.682461,0.682461,,,,,,
0.285,0.692098,0.8151,0.931931,0.57,0.607856,0.650937,0.622662,0.63048,0.650937,0.57,0.57,0.57,0.692098,0.692098,0.692098,,,,,,
0.29,0.701635,0.8236,0.938904,0.58,0.617758,0.660693,0.632525,0.640322,0.660693,0.58,0.58,0.58,0.701635,0.701635,0.701635,,,,,,
0.295,0.71107,0.8319,0.945593,0.59,0.627629,0.670382,0.642344,0.650113,0.670382,0.59,0.59,0.59,0.71107,0.71107,0.71107,,,,,,
0.3,0.720402,0.84,0.952,0.6,0.637468,0.680003,0.652119,0.659853,0.680003,0.6,0.6,0.6,0.720402,0.720402,0.720402,,,,,,
0.305,0.729632,0.8479,0.958127,0.61,0.647275,0.689555,0.661849,0.669542,0.689555,0.61,0.61,0.61,0.729632,0.729632,0.729632,,,,,,
0.31,0.738758,0.8556,0.963976,0.62,0.657049,0.699037,0.671534,0.679178,0.699037,0.62,0.62,0.62,0.738758,0.738758,0.738758,,,,,,
0.315,0.747779,0.8631,0.969549,0.63,0.66679,0.708449,0.681173,0.688762,0.708449,0.63,0.63,0.63,0.747779,0.747779,0.747779,,,,,,
0.32,0.756695,0.8704,0.974848,0.64,0.676498,0.717791,0.690765,0.698293,0.717791,0.64,0.64,0.64,0.756695,0.756695,0.756695,,,,,,
0.325,0.765505,0.8775,0.979875,0.65,0.686172,0.727061,0.700311,0.707769,0.727061,0.65,0.65,0.65,0.765505,0.765505,0.765505,,,,,,
0.33,0.774208,0.8844,0.984632,0.66,0.695812,0.736258,0.709809,0.717192,0.736258,0.66,0.66,0.66,0.774208,0.774208,0.774208,,,,,,
0.335,0.782803,0.8911,0.989121,0.67,0.705417,0.745383,0.71926,0.726559,0.745383,0.67,0.67,0.67,0.782803,0.782803,0.782803,,,,,,
0.34,0.79129,0.8976,0.993344,0.68,0.714988,0.754434,0.728661,0.735871,0.754434,0.68,0.68,0.68,0.79129,0.79129,0.79129,,,,,,
0.345,0.799667,0.9039,0.997303,0.69,0.724523,0.763411,0.738014,0.745126,0.763411,0.69,0.69,0.69,0.799667,0.799667,0.799667,,,,,,
0.35,0.807935,0.91,1.001,0.7,0.734023,0.772313,0.747317,0.754325,0.772313,0.7,0.7,0.7,0.807935,0.807935,0.807935,,,,,,
0.355,0.816091,0.9159,1.00444,0.71,0.743487,0.781139,0.75657,0.763466,0.781139,0.71,0.71,0.71,0.816091,0.816091,0.816091,,,,,,
0.36,0.824136,0.9216,1.00762,0.72,0.752914,0.789888,0.765773,0.772548,0.789888,0.72,0.72,0.72,0.824136,0.824136,0.824136,,,,,,
0.365,0.832068,0.9271,1.01054,0.73,0.762304,0.798559,0.774924,0.781572,0.798559,0.73,0.73,0.73,0.832068,0.832068,0.832068,,,,,,
0.37,0.839886,0.9324,1.01321,0.74,0.771657,0.807152,0.784023,0.790536,0.807152,0.74,0.74,0.74,0.839886,0.839886,0.839886,,,,,,
0.375,0.84759,0.9375,1.01563,0.75,0.780972,0.815666,0.793069,0.79944,0.815666,0.75,0.75,0.75,0.84759,0.84759,0.84759,,,,,,
0.38,0.855178,0.9424,1.01779,0.76,0.790248,0.8241,0.802062,0.808283,0.8241,0.76,0.76,0.76,0.855178,0.855178,0.855178,,,,,,
0.385,0.86265,0.9471,1.01971,0.77,0.799486,0.832454,0.811001,0.817063,0.832454,0.77,0.77,0.77,0.86265,0.86265,0.86265,,,,,,
0.39,0.870005,0.9516,1.02138,0.78,0.808685,0.840725,0.819886,0.825782,0.840725,0.78,0.78,0.78,0.870005,0.870005,0.870005,,,,,,
0.395,0.877241,0.9559,1.02281,0.79,0.817844,0.848914,0.828715,0.834437,0.848914,0.79,0.79,0.79,0.877241,0.877241,0.877241,,,,,,
0.4,0.884359,0.96,1.024,0.8,0.826962,0.857019,0.837489,0.843027,0.857019,0.8,0.8,0.8,0.884359,0.884359,0.884359,,,,,,
0.405,0.891356,0.9639,1.02495,0.81,0.83604,0.86504,0.846205,0.851553,0.86504,0.81,0.81,0.81,0.891356,0.891356,0.891356,,,,,,
0.41,0.898232,0.9676,1.02566,0.82,0.845077,0.872975,0.854865,0.860013,0.872975,0.82,0.82,0.82,0.898232,0.898232,0.898232,,,,,,
0.415,0.904985,0.9711,1.02613,0.83,0.854071,0.880824,0.863466,0.868407,0.880824,0.83,0.83,0.83,0.904985,0.904985,0.904985,,,,,,
0.42,0.911615,0.9744,1.02637,0.84,0.863024,0.888586,0.872009,0.876733,0.888586,0.84,0.84,0.84,0.911615,0.911615,0.911615,,,,,,
0.425,0.918121,0.9775,1.02638,0.85,0.871933,0.896259,0.880492,0.884991,0.896259,0.85,0.85,0.85,0.918121,0.918121,0.918121,,,,,,
0.43,0.924501,0.9804,1.02615,0.86,0.880799,0.903843,0.888914,0.893179,0.903843,0.86,0.86,0.86,0.924501,0.924501,0.924501,,,,,,
0.435,0.930755,0.9831,1.0257,0.87,0.889621,0.911336,0.897276,0.901297,0.911336,0.87,0.87,0.87,0.930755,0.930755,0.930755,,,,,,
0.44,0.936881,0.9856,1.02502,0.88,0.898398,0.918738,0.905575,0.909345,0.918738,0.88,0.88,0.88,0.936881,0.936881,0.936881,,,,,,
0.445,0.942879,0.9879,1.02412,0.89,0.90713,0.926047,0.913811,0.91732,0.926047,0.89,0.89,0.89,0.942879,0.942879,0.942879,,,,,,
0.45,0.948746,0.99,1.023,0.9,0.915816,0.933263,0.921984,0.925222,0.933263,0.9,0.9,0.9,0.948746,0.948746,0.948746,,,,,,
0.455,0.954482,0.9919,1.02166,0.91,0.924455,0.940384,0.930092,0.933051,0.940384,0.91,0.91,0.91,0.954482,0.954482,0.954482,,,,,,
0.46,0.960086,0.9936,1.0201,0.92,0.933047,0.947408,0.938134,0.940804,0.947408,0.92,0.92,0.92,0.960086,0.960086,0.960086,,,,,,
0.465,0.965556,0.9951,1.01832,0.93,0.941591,0.954336,0.94611,0.948481,0.954336,0.93,0.93,0.93,0.965556,0.965556,0.965556,,,,,,
0.47,0.970892,0.9964,1.01633,0.94,0.950087,0.961165,0.954019,0.956082,0.961165,0.94,0.94,0.94,0.970892,0.970892,0.970892,,,,,,
0.475,0.976091,0.9975,1.01412,0.95,0.958533,0.967894,0.961859,0.963604,0.967894,0.95,0.95,0.95,0.976091,0.976091,0.976091,,,,,,
0.48,0.981153,0.9984,1.01171,0.96,0.96693,0.974522,0.96963,0.971046,0.974522,0.96,0.96,0.96,0.981153,0.981153,0.981153,,,,,,
0.485,0.986076,0.9991,1.00909,0.97,0.975275,0.981048,0.977331,0.978408,0.981048,0.97,0.97,0.97,0.986076,0.986076,0.986076,,,,,,
0.49,0.990859,0.9996,1.00626,0.98,0.983569,0.987471,0.98496,0.985689,0.987471,0.98,0.98,0.98,0.990859,0.990859,0.990859,,,,,,
0.495,0.995501,0.9999,1.00323,0.99,0.991811,0.993789,0.992517,0.992886,0.993789,0.99,0.99,0.99,0.995501,0.995501,0.995501,,,,,,
0.5,1,1,1,1,1,1,1,1,1,1,1,1,1,1,1,,,,,,
0.505,1.00435,0.9999,0.996567,1.01,1.00813,1.0061,1.00741,1.00703,1.0061,1.01,1.01,1.01,1.00435,1.00435,1.00435,,,,,,
0.51,1.00856,0.9996,0.992936,1.02,1.01622,1.0121,1.01474,1.01397,1.0121,1.02,1.02,1.02,1.00856,1.00856,1.00856,,,,,,
0.515,1.01263,0.9991,0.989109,1.03,1.02424,1.01798,1.022,1.02082,1.01798,1.03,1.03,1.03,1.01263,1.01263,1.01263,,,,,,
0.52,1.01654,0.9984,0.985088,1.04,1.03221,1.02375,1.02917,1.02759,1.02375,1.04,1.04,1.04,1.01654,1.01654,1.01654,,,,,,
0.525,1.0203,0.9975,0.980875,1.05,1.04012,1.02941,1.03627,1.03426,1.02941,1.05,1.05,1.05,1.0203,1.0203,1.0203,,,,,,
0.53,1.02391,0.9964,0.976472,1.06,1.04797,1.03495,1.04329,1.04084,1.03495,1.06,1.06,1.06,1.02391,1.02391,1.02391,,,,,,
0.535,1.02737,0.9951,0.971881,1.07,1.05576,1.04038,1.05022,1.04733,1.04038,1.07,1.07,1.07,1.02737,1.02737,1.02737,,,,,,
0.54,1.03067,0.9936,0.967104,1.08,1.0635,1.04569,1.05708,1.05372,1.04569,1.08,1.08,1.08,1.03067,1.03067,1.03067,,,,,,
0.545,1.03382,0.9919,0.962143,1.09,1.07117,1.05087,1.06384,1.06002,1.05087,1.09,1.09,1.09,1.03382,1.03382,1.03382,,,,,,
0.55,1.0368,0.99,0.957,1.1,1.07878,1.05594,1.07052,1.06622,1.05594,1.1,1.1,1.1,1.0368,1.0368,1.0368,,,,,,
0.555,1.03963,0.9879,0.951677,1.11,1.08632,1.06088,1.07712,1.07231,1.06088,1.11,1.11,1.11,1.03963,1.03963,1.03963,,,,,,
0.56,1.04229,0.9856,0.946176,1.12,1.09381,1.06569,1.08362,1.07831,1.06569,1.12,1.12,1.12,1.04229,1.04229,1.04229,,,,,,
0.565,1.04479,0.9831,0.940499,1.13,1.10122,1.07038,1.09004,1.0842,1.07038,1.13,1.13,1.13,1.04479,1.04479,1.04479,,,,,,
0.57,1.04713,0.9804,0.934648,1.14,1.10857,1.07494,1.09636,1.08999,1.07494,1.14,1.14,1.14,1.04713,1.04713,1.04713,,,,,,
0.575,1.0493,0.9775,0.928625,1.15,1.11585,1.07936,1.10258,1.09567,1.07936,1.15,1.15,1.15,1.0493,1.0493,1.0493,,,,,,
0.58,1.05129,0.9744,0.922432,1.16,1.12306,1.08365,1.10871,1.10124,1.08365,1.16,1.16,1.16,1.05129,1.05129,1.05129,,,,,,
0.585,1.05312,0.9711,0.916071,1.17,1.13021,1.08781,1.11475,1.1067,1.08781,1.17,1.17,1.17,1.05312,1.05312,1.05312,,,,,,
0.59,1.05477,0.9676,0.909544,1.18,1.13728,1.09183,1.12068,1.11205,1.09183,1.18,1.18,1.18,1.05477,1.05477,1.05477,,,,,,
0.595,1.05625,0.9639,0.902853,1.19,1.14427,1.0957,1.12652,1.11728,1.0957,1.19,1.19,1.19,1.05625,1.05625,1.05625,,,,,,
0.6,1.05754,0.96,0.896,1.2,1.15119,1.09944,1.13225,1.12239,1.09944,1.2,1.2,1.2,1.05754,1.05754,1.05754,,,,,,
0.605,1.05866,0.9559,0.888987,1.21,1.15804,1.10303,1.13788,1.12739,1.10303,1.21,1.21,1.21,1.05866,1.05866,1.05866,,,,,,
0.61,1.05959,0.9516,0.881816,1.22,1.16481,1.10647,1.14339,1.13227,1.10647,1.22,1.22,1.22,1.05959,1.05959,1.05959,,,,,,
0.615,1.06034,0.9471,0.874489,1.23,1.1715,1.10976,1.1488,1.13702,1.10976,1.23,1.23,1.23,1.06034,1.06034,1.06034,,,,,,
0.62,1.06091,0.9424,0.867008,1.24,1.17811,1.1129,1.1541,1.14164,1.1129,1.24,1.24,1.24,1.06091,1.06091,1.06091,,,,,,
0.625,1.06128,0.9375,0.859375,1.25,1.18463,1.11588,1.15929,1.14614,1.11588,1.25,1.25,1.25,1.06128,1.06128,1.06128,,,,,,
0.63,1.06146,0.9324,0.851592,1.26,1.19108,1.11871,1.16436,1.1505,1.11871,1.26,1.26,1.26,1.06146,1.06146,1.06146,,,,,,
0.635,1.06144,0.9271,0.843661,1.27,1.19743,1.12138,1.16931,1.15473,1.12138,1.27,1.27,1.27,1.06144,1.06144,1.06144,,,,,,
0.64,1.06123,0.9216,0.835584,1.28,1.2037,1.12388,1.17414,1.15882,1.12388,1.28,1.28,1.28,1.06123,1.06123,1.06123,,,,,,
0.645,1.06082,0.9159,0.827363,1.29,1.20988,1.12621,1.17885,1.16278,1.12621,1.29,1.29,1.29,1.06082,1.06082,1.06082,,,,,,
0.65,1.0602,0.91,0.819,1.3,1.21597,1.12837,1.18343,1.16659,1.12837,1.3,1.3,1.3,1.0602,1.0602,1.0602,,,,,,
0.655,1.05938,0.9039,0.810497,1.31,1.22197,1.13037,1.18789,1.17025,1.13037,1.31,1.31,1.31,1.05938,1.05938,1.05938,,,,,,
0.66,1.05835,0.8976,0.801856,1.32,1.22787,1.13218,1.19221,1.17377,1.13218,1.32,1.32,1.32,1.05835,1.05835,1.05835,,,,,,
0.665,1.0571,0.8911,0.793079,1.33,1.23367,1.13381,1.1964,1.17713,1.13381,1.33,1.33,1.33,1.0571,1.0571,1.0571,,,,,,
0.67,1.05564,0.8844,0.784168,1.34,1.23937,1.13526,1.20045,1.18034,1.13526,1.34,1.34,1.34,1.05564,1.05564,1.05564,,,,,,
0.675,1.05397,0.8775,0.775125,1.35,1.24497,1.13653,1.20435,1.18339,1.13653,1.35,1.35,1.35,1.05397,1.05397,1.05397,,,,,,
0.68,1.05207,0.8704,0.765952,1.36,1.25047,1.1376,1.20812,1.18627,1.1376,1.36,1.36,1.36,1.05207,1.05207,1.05207,,,,,,
0.685,1.04994,0.8631,0.756651,1.37,1.25585,1.13847,1.21174,1.18899,1.13847,1.37,1.37,1.37,1.04994,1.04994,1.04994,,,,,,
0.69,1.04759,0.8556,0.747224,1.38,1.26113,1.13915,1.2152,1.19154,1.13915,1.38,1.38,1.38,1.04759,1.04759,1.04759,,,,,,
0.695,1.045,0.8479,0.737673,1.39,1.26629,1.13962,1.21852,1.19392,1.13962,1.39,1.39,1.39,1.045,1.045,1.045,,,,,,
0.7,1.04218,0.84,0.728,1.4,1.27134,1.13989,1.22167,1.19611,1.13989,1.4,1.4,1.4,1.04218,1.04218,1.04218,,,,,,
0.705,1.03912,0.8319,0.718207,1.41,1.27627,1.13994,1.22466,1.19812,1.13994,1.41,1.41,1.41,1.03912,1.03912,1.03912,,,,,,
0.71,1.03581,0.8236,0.708296,1.42,1.28108,1.13977,1.22748,1.19994,1.13977,1.42,1.42,1.42,1.03581,1.03581,1.03581,,,,,,
0.715,1.03225,0.8151,0.698269,1.43,1.28576,1.13939,1.23013,1.20157,1.13939,1.43,1.43,1.43,1.03225,1.03225,1.03225,,,,,,
0.72,1.02844,0.8064,0.688128,1.44,1.29032,1.13877,1.23261,1.203,1.13877,1.44,1.44,1.44,1.02844,1.02844,1.02844,,,,,,
0.725,1.02437,0.7975,0.677875,1.45,1.29474,1.13792,1.2349,1.20423,1.13792,1.45,1.45,1.45,1.02437,1.02437,1.02437,,,,,,
0.73,1.02004,0.7884,0.667512,1.46,1.29902,1.13683,1.23701,1.20525,1.13683,1.46,1.46,1.46,1.02004,1.02004,1.02004,,,,,,
0.735,1.01545,0.7791,0.657041,1.47,1.30317,1.1355,1.23893,1.20605,1.1355,1.47,1.47,1.47,1.01545,1.01545,1.01545,,,,,,
0.74,1.01058,0.7696,0.646464,1.48,1.30717,1.13391,1.24065,1.20663,1.13391,1.48,1.48,1.48,1.01058,1.01058,1.01058,,,,,,
0.745,1.00543,0.7599,0.635783,1.49,1.31102,1.13207,1.24216,1.20699,1.13207,1.49,1.49,1.49,1.00543,1.00543,1.00543,,,,,,
0.75,1,0.75,0.625,1.5,1.31472,1.12996,1.24347,1.20711,1.12996,1.5,1.5,1.5,1,1,1,,,,,,
0.755,0.994282,0.7399,0.614117,1.51,1.31826,1.12758,1.24456,1.20698,1.12758,1.51,1.51,1.51,0.994282,0.994282,0.994282,,,,,,
0.76,0.988269,0.7296,0.603136,1.52,1.32164,1.12492,1.24543,1.20661,1.12492,1.52,1.52,1.52,0.988269,0.988269,0.988269,,,,,,
0.765,0.981956,0.7191,0.592059,1.53,1.32485,1.12198,1.24608,1.20599,1.12198,1.53,1.53,1.53,0.981956,0.981956,0.981956,,,,,,
0.77,0.975335,0.7084,0.580888,1.54,1.32789,1.11874,1.24648,1.20509,1.11874,1.54,1.54,1.54,0.975335,0.975335,0.975335,,,,,,
0.775,0.968401,0.6975,0.569625,1.55,1.33075,1.1152,1.24664,1.20393,1.1152,1.55,1.55,1.55,0.968401,0.968401,0.968401,,,,,,
0.78,0.961147,0.6864,0.558272,1.56,1.33341,1.11134,1.24654,1.20248,1.11134,1.56,1.56,1.56,0.961147,0.961147,0.961147,,,,,,
0.785,0.953564,0.6751,0.546831,1.57,1.33589,1.10717,1.24619,1.20074,1.10717,1.57,1.57,1.57,0.953564,0.953564,0.953564,,,,,,
0.79,0.945646,0.6636,0.535304,1.58,1.33817,1.10266,1.24556,1.19869,1.10266,1.58,1.58,1.58,0.945646,0.945646,0.945646,,,,,,
0.795,0.937385,0.6519,0.523693,1.59,1.34024,1.09781,1.24465,1.19634,1.09781,1.59,1.59,1.59,0.937385,0.937385,0.937385,,,,,,
0.8,0.928771,0.64,0.512,1.6,1.34209,1.0926,1.24344,1.19365,1.0926,1.6,1.6,1.6,0.928771,0.928771,0.928771,,,,,,
0.805,0.919797,0.6279,0.500227,1.61,1.34372,1.08703,1.24194,1.19063,1.08703,1.61,1.61,1.61,0.919797,0.919797,0.919797,,,,,,
0.81,0.910453,0.6156,0.488376,1.62,1.34511,1.08108,1.24011,1.18726,1.08108,1.62,1.62,1.62,0.910453,0.910453,0.910453,,,,,,
0.815,0.900729,0.6031,0.476449,1.63,1.34626,1.07474,1.23796,1.18353,1.07474,1.63,1.63,1.63,0.900729,0.900729,0.900729,,,,,,
0.82,0.890615,0.5904,0.464448,1.64,1.34716,1.068,1.23547,1.17941,1.068,1.64,1.64,1.64,0.890615,0.890615,0.890615,,,,,,
0.825,0.880101,0.5775,0.452375,1.65,1.34779,1.06083,1.23261,1.1749,1.06083,1.65,1.65,1.65,0.880101,0.880101,0.880101,,,,,,
0.83,0.869174,0.5644,0.440232,1.66,1.34815,1.05323,1.22939,1.16998,1.05323,1.66,1.66,1.66,0.869174,0.869174,0.869174,,,,,,
0.835,0.857822,0.5511,0.428021,1.67,1.34821,1.04517,1.22577,1.16463,1.04517,1.67,1.67,1.67,0.857822,0.857822,0.857822,,,,,,
0.84,0.846034,0.5376,0.415744,1.68,1.34797,1.03664,1.22175,1.15882,1.03664,1.68,1.68,1.68,0.846034,0.846034,0.846034,,,,,,
0.845,0.833795,0.5239,0.403403,1.69,1.34741,1.02762,1.21729,1.15255,1.02762,1.69,1.69,1.69,0.833795,0.833795,0.833795,,,,,,
0.85,0.82109,0.51,0.391,1.7,1.34651,1.01808,1.21238,1.14578,1.01808,1.7,1.7,1.7,0.82109,0.82109,0.82109,,,,,,
0.855,0.807904,0.4959,0.378537,1.71,1.34526,1.00801,1.207,1.13849,1.00801,1.71,1.71,1.71,0.807904,0.807904,0.807904,,,,,,
0.86,0.79422,0.4816,0.366016,1.72,1.34364,0.997379,1.20112,1.13065,0.997379,1.72,1.72,1.72,0.79422,0.79422,0.79422,,,,,,
0.865,0.780022,0.4671,0.353439,1.73,1.34162,0.986158,1.19472,1.12224,0.986158,1.73,1.73,1.73,0.780022,0.780022,0.780022,,,,,,
0.87,0.765288,0.4524,0.340808,1.74,1.33918,0.974319,1.18775,1.11322,0.974319,1.74,1.74,1.74,0.765288,0.765288,0.765288,,,,,,
0.875,0.75,0.4375,0.328125,1.75,1.3363,0.961831,1.18019,1.10355,0.961831,1.75,1.75,1.75,0.75,0.75,0.75,,,,,,
0.88,0.734134,0.4224,0.315392,1.76,1.33294,0.948658,1.172,1.0932,0.948658,1.76,1.76,1.76,0.734134,0.734134,0.734134,,,,,,
0.885,0.717668,0.4071,0.302611,1.77,1.32907,0.934763,1.16314,1.08213,0.934763,1.77,1.77,1.77,0.717668,0.717668,0.717668,,,,,,
0.89,0.700573,0.3916,0.289784,1.78,1.32467,0.920103,1.15356,1.07028,0.920103,1.78,1.78,1.78,0.700573,0.700573,0.700573,,,,,,
0.895,0.682823,0.3759,0.276913,1.79,1.31968,0.904631,1.14322,1.0576,0.904631,1.79,1.79,1.79,0.682823,0.682823,0.682823,,,,,,
0.9,0.664386,0.36,0.264,1.8,1.31407,0.888296,1.13204,1.04404,0.888296,1.8,1.8,1.8,0.664386,0.664386,0.664386,,,,,,

File: results/data/forward_MelBar.csv (part 1 of 2)
# Forward reconstruction (consistency check), model R3: E=344 kJ/mol, lnA=58.6. T (C), alpha experimental and modelled for each beta.
T_C_1K,alpha_exp_1K,alpha_model_1K,T_C_3K,alpha_exp_3K,alpha_model_3K,T_C_5K,alpha_exp_5K,alpha_model_5K
331.103,0.0200472,1e-09,342.297,0.0200302,1e-09,348.555,0.0200635,1e-09
331.137,0.0201608,0.000305939,342.329,0.0201438,0.000335401,348.587,0.0201771,0.000393078
331.171,0.0202751,0.000612995,342.361,0.0202581,0.000671905,348.619,0.0202914,0.000787394
331.205,0.02039,0.00092117,342.393,0.020373,0.00100952,348.651,0.0204063,0.00118295
331.239,0.0205056,0.00123047,342.425,0.0204886,0.00134824,348.683,0.0205219,0.00157976
331.273,0.0206218,0.0015409,342.457,0.0206048,0.00168807,348.715,0.0206381,0.00197782
331.307,0.0207387,0.00185246,342.489,0.0207218,0.00202902,348.746,0.020755,0.00237713
331.341,0.0208563,0.00216515,342.521,0.0208393,0.00237109,348.778,0.0208726,0.00277769
331.374,0.0209746,0.00247899,342.553,0.0209576,0.00271428,348.81,0.0209909,0.00317952
331.408,0.0210935,0.00279396,342.586,0.0210765,0.0030586,348.842,0.0211098,0.00358261
331.442,0.0212131,0.00311009,342.618,0.0211962,0.00340405,348.874,0.0212294,0.00398697
331.476,0.0213334,0.00342736,342.65,0.0213165,0.00375063,348.906,0.0213497,0.00439259
331.51,0.0214544,0.00374579,342.682,0.0214375,0.00409835,348.937,0.0214707,0.0047995
331.544,0.0215761,0.00406537,342.714,0.0215592,0.0044472,348.969,0.0215924,0.00520768
331.578,0.0216985,0.00438612,342.746,0.0216815,0.0047972,349.001,0.0217148,0.00561714
331.612,0.0218216,0.00470804,342.778,0.0218046,0.00514835,349.033,0.0218379,0.00602788
331.646,0.0219454,0.00503112,342.81,0.0219284,0.00550064,349.065,0.0219617,0.00643992
331.68,0.0220699,0.00535538,342.842,0.0220529,0.00585409,349.097,0.0220862,0.00685324
331.714,0.0221951,0.00568081,342.874,0.0221782,0.00620869,349.129,0.0222114,0.00726786
331.748,0.0223211,0.00600742,342.906,0.0223041,0.00656446,349.16,0.0223374,0.00768378
331.782,0.0224477,0.00633522,342.939,0.0224308,0.00692138,349.192,0.022464,0.008101
331.816,0.0225751,0.00666421,342.971,0.0225582,0.00727947,349.224,0.0225914,0.00851952
331.85,0.0227032,0.00699439,343.003,0.0226863,0.00763873,349.256,0.0227195,0.00893936
331.883,0.0228321,0.00732577,343.035,0.0228152,0.00799917,349.288,0.0228484,0.00936051
331.917,0.0229617,0.00765834,343.067,0.0229448,0.00836077,349.32,0.022978,0.00978297
331.951,0.023092,0.00799212,343.099,0.0230751,0.00872356,349.352,0.0231083,0.0102068
331.985,0.0232231,0.00832711,343.131,0.0232062,0.00908754,349.383,0.0232394,0.0106319
332.019,0.023355,0.00866331,343.163,0.0233381,0.00945269,349.415,0.0233713,0.0110583
332.053,0.0234876,0.00900073,343.195,0.0234707,0.00981904,349.447,0.0235039,0.0114861
332.087,0.023621,0.00933937,343.227,0.023604,0.0101866,349.479,0.0236372,0.0119152
332.121,0.0237551,0.00967923,343.26,0.0237382,0.0105553,349.511,0.0237714,0.0123456
332.155,0.02389,0.0100203,343.292,0.0238731,0.0109253,349.543,0.0239063,0.0127774
332.189,0.0240257,0.0103626,343.324,0.0240088,0.0112964,349.574,0.024042,0.0132105
332.223,0.0241621,0.0107062,343.356,0.0241452,0.0116687,349.606,0.0241784,0.0136449
332.257,0.0242994,0.011051,343.388,0.0242825,0.0120423,349.638,0.0243157,0.0140808
332.291,0.0244374,0.011397,343.42,0.0244205,0.0124171,349.67,0.0244537,0.0145179
332.325,0.0245763,0.0117443,343.452,0.0245594,0.0127931,349.702,0.0245925,0.0149565
332.359,0.0247159,0.0120929,343.484,0.024699,0.0131703,349.734,0.0247321,0.0153964
332.393,0.0248563,0.0124427,343.516,0.0248394,0.0135487,349.766,0.0248726,0.0158376
332.426,0.0249976,0.0127937,343.548,0.0249807,0.0139284,349.797,0.0250138,0.0162803
332.46,0.0251396,0.013146,343.58,0.0251227,0.0143093,349.829,0.0251559,0.0167243
332.494,0.0252825,0.0134996,343.613,0.0252656,0.0146914,349.861,0.0252987,0.0171697
332.528,0.0254262,0.0138545,343.645,0.0254093,0.0150748,349.893,0.0254424,0.0176164
332.562,0.0255707,0.0142106,343.677,0.0255538,0.0154594,349.925,0.0255869,0.0180646
332.596,0.0257161,0.014568,343.709,0.0256992,0.0158452,349.957,0.0257323,0.0185141
332.63,0.0258622,0.0149267,343.741,0.0258454,0.0162323,349.988,0.0258785,0.018965
332.664,0.0260093,0.0152867,343.773,0.0259924,0.0166207,350.02,0.0260255,0.0194173
332.698,0.0261571,0.015648,343.805,0.0261403,0.0170103,350.052,0.0261734,0.0198711
332.732,0.0263059,0.0160106,343.837,0.026289,0.0174012,350.084,0.0263221,0.0203262
332.766,0.0264555,0.0163745,343.869,0.0264386,0.0177933,350.116,0.0264717,0.0207827
332.8,0.0266059,0.0167397,343.901,0.026589,0.0181867,350.148,0.0266221,0.0212407
332.834,0.0267572,0.0171062,343.934,0.0267404,0.0185814,350.18,0.0267734,0.0217
332.868,0.0269094,0.017474,343.966,0.0268925,0.0189773,350.211,0.0269256,0.0221608
332.902,0.0270625,0.0178431,343.998,0.0270456,0.0193745,350.243,0.0270787,0.022623
332.935,0.0272164,0.0182136,344.03,0.0271995,0.019773,350.275,0.0272326,0.0230866
332.969,0.0273712,0.0185853,344.062,0.0273544,0.0201728,350.307,0.0273874,0.0235516
333.003,0.027527,0.0189584,344.094,0.0275101,0.0205739,350.339,0.0275432,0.0240181
333.037,0.0276836,0.0193329,344.126,0.0276667,0.0209762,350.371,0.0276998,0.024486
333.071,0.0278411,0.0197087,344.158,0.0278242,0.0213799,350.402,0.0278573,0.0249554
333.105,0.0279995,0.0200858,344.19,0.0279827,0.0217849,350.434,0.0280157,0.0254262
333.139,0.0281589,0.0204642,344.222,0.028142,0.0221911,350.466,0.0281751,0.0258984
333.173,0.0283191,0.0208441,344.254,0.0283023,0.0225987,350.498,0.0283353,0.0263721
333.207,0.0284803,0.0212252,344.287,0.0284635,0.0230076,350.53,0.0284965,0.0268473
333.241,0.0286424,0.0216078,344.319,0.0286256,0.0234178,350.562,0.0286586,0.0273239
333.275,0.0288055,0.0219917,344.351,0.0287886,0.0238293,350.594,0.0288217,0.0278019
333.309,0.0289695,0.022377,344.383,0.0289526,0.0242421,350.625,0.0289856,0.0282815
333.343,0.0291344,0.0227636,344.415,0.0291176,0.0246562,350.657,0.0291506,0.0287625
333.377,0.0293003,0.0231516,344.447,0.0292834,0.0250717,350.689,0.0293164,0.029245
333.411,0.0294671,0.023541,344.479,0.0294503,0.0254885,350.721,0.0294833,0.0297289
333.444,0.0296349,0.0239318,344.511,0.0296181,0.0259067,350.753,0.0296511,0.0302143
333.478,0.0298037,0.024324,344.543,0.0297869,0.0263262,350.785,0.0298198,0.0307013
333.512,0.0299734,0.0247176,344.575,0.0299566,0.026747,350.816,0.0299896,0.0311897
333.546,0.0301441,0.0251125,344.608,0.0301273,0.0271692,350.848,0.0301603,0.0316796
333.58,0.0303158,0.0255089,344.64,0.030299,0.0275927,350.88,0.030332,0.032171
333.614,0.0304885,0.0259067,344.672,0.0304717,0.0280176,350.912,0.0305047,0.0326639
333.648,0.0306622,0.0263059,344.704,0.0306454,0.0284438,350.944,0.0306784,0.0331583
333.682,0.0308369,0.0267065,344.736,0.0308201,0.0288714,350.976,0.0308531,0.0336542
333.716,0.0310126,0.0271085,344.768,0.0309958,0.0293004,351.008,0.0310288,0.0341516
333.75,0.0311893,0.027512,344.8,0.0311726,0.0297307,351.039,0.0312055,0.0346505
333.784,0.0313671,0.0279169,344.832,0.0313503,0.0301624,351.071,0.0313832,0.035151
333.818,0.0315458,0.0283232,344.864,0.0315291,0.0305955,351.103,0.031562,0.0356529
333.852,0.0317256,0.028731,344.896,0.0317089,0.0310299,351.135,0.0317418,0.0361565
333.886,0.0319065,0.0291402,344.928,0.0318897,0.0314658,351.167,0.0319226,0.0366615
333.92,0.0320883,0.0295508,344.961,0.0320716,0.031903,351.199,0.0321045,0.0371681
333.953,0.0322713,0.0299629,344.993,0.0322545,0.0323416,351.23,0.0322874,0.0376762
333.987,0.0324552,0.0303765,345.025,0.0324385,0.0327817,351.262,0.0324714,0.0381858
334.021,0.0326403,0.0307915,345.057,0.0326235,0.0332231,351.294,0.0326564,0.038697
334.055,0.0328264,0.031208,345.089,0.0328096,0.0336659,351.326,0.0328425,0.0392097
334.089,0.0330136,0.031626,345.121,0.0329968,0.0341101,351.358,0.0330297,0.039724
334.123,0.0332018,0.0320454,345.153,0.0331851,0.0345558,351.39,0.0332179,0.0402399
334.157,0.0333912,0.0324663,345.185,0.0333744,0.0350028,351.422,0.0334073,0.0407573
334.191,0.0335816,0.0328887,345.217,0.0335649,0.0354513,351.453,0.0335977,0.0412763
334.225,0.0337732,0.0333126,345.249,0.0337564,0.0359012,351.485,0.0337893,0.0417968
334.259,0.0339658,0.033738,345.282,0.0339491,0.0363525,351.517,0.0339819,0.042319
334.293,0.0341596,0.0341649,345.314,0.0341428,0.0368052,351.549,0.0341757,0.0428427
334.327,0.0343544,0.0345933,345.346,0.0343377,0.0372594,351.581,0.0343705,0.0433679
334.361,0.0345504,0.0350231,345.378,0.0345337,0.037715,351.613,0.0345665,0.0438948
334.395,0.0347476,0.0354545,345.41,0.0347308,0.0381721,351.644,0.0347637,0.0444233
334.429,0.0349458,0.0358875,345.442,0.0349291,0.0386306,351.676,0.0349619,0.0449533
334.462,0.0351453,0.0363219,345.474,0.0351285,0.0390905,351.708,0.0351613,0.0454849
334.496,0.0353458,0.0367579,345.506,0.0353291,0.0395519,351.74,0.0353619,0.0460182
334.53,0.0355475,0.0371953,345.538,0.0355308,0.0400148,351.772,0.0355636,0.046553
334.564,0.0357504,0.0376344,345.57,0.0357337,0.0404791,351.804,0.0357665,0.0470895
334.598,0.0359545,0.0380749,345.602,0.0359378,0.0409449,351.836,0.0359706,0.0476276
334.632,0.0361597,0.0385171,345.635,0.036143,0.0414121,351.867,0.0361758,0.0481672
334.666,0.0363662,0.0389607,345.667,0.0363495,0.0418809,351.899,0.0363822,0.0487085
334.7,0.0365738,0.0394059,345.699,0.0365571,0.0423511,351.931,0.0365898,0.0492515
334.734,0.0367826,0.0398527,345.731,0.0367659,0.0428228,351.963,0.0367986,0.049796
334.768,0.0369926,0.040301,345.763,0.0369759,0.0432959,351.995,0.0370087,0.0503422
334.802,0.0372038,0.0407509,345.795,0.0371872,0.0437706,352.027,0.0372199,0.05089
334.836,0.0374163,0.0412024,345.827,0.0373996,0.0442467,352.058,0.0374323,0.0514395
334.87,0.03763,0.0416554,345.859,0.0376133,0.0447244,352.09,0.037646,0.0519906
334.904,0.0378449,0.0421101,345.891,0.0378282,0.0452035,352.122,0.0378609,0.0525434
334.938,0.038061,0.0425663,345.923,0.0380444,0.0456841,352.154,0.0380771,0.0530978
334.971,0.0382784,0.0430241,345.956,0.0382618,0.0461663,352.186,0.0382945,0.0536538
335.005,0.0384971,0.0434835,345.988,0.0384804,0.04665,352.218,0.0385131,0.0542116
335.039,0.038717,0.0439445,346.02,0.0387004,0.0471351,352.25,0.038733,0.0547709
335.073,0.0389382,0.0444071,346.052,0.0389216,0.0476218,352.281,0.0389542,0.055332
335.107,0.0391607,0.0448714,346.084,0.039144,0.0481101,352.313,0.0391767,0.0558947
335.141,0.0393844,0.0453372,346.116,0.0393678,0.0485998,352.345,0.0394004,0.0564591
335.175,0.0396095,0.0458047,346.148,0.0395928,0.0490911,352.377,0.0396255,0.0570252
335.209,0.0398358,0.0462737,346.18,0.0398192,0.0495839,352.409,0.0398518,0.057593
335.243,0.0400635,0.0467444,346.212,0.0400468,0.0500783,352.441,0.0400795,0.0581624
335.277,0.0402924,0.0472168,346.244,0.0402758,0.0505742,352.473,0.0403084,0.0587336
335.311,0.0405227,0.0476908,346.277,0.0405061,0.0510716,352.504,0.0405387,0.0593064
335.345,0.0407543,0.0481664,346.309,0.0407377,0.0515706,352.536,0.0407703,0.0598809
335.379,0.0409873,0.0486437,346.341,0.0409707,0.0520711,352.568,0.0410033,0.0604572
335.413,0.0412216,0.0491226,346.373,0.041205,0.0525733,352.6,0.0412376,0.0610351
335.447,0.0414572,0.0496032,346.405,0.0414406,0.0530769,352.632,0.0414732,0.0616148
335.481,0.0416942,0.0500855,346.437,0.0416776,0.0535822,352.664,0.0417102,0.0621962
335.514,0.0419326,0.0505694,346.469,0.041916,0.054089,352.695,0.0419486,0.0627793
335.548,0.0421724,0.051055,346.501,0.0421558,0.0545974,352.727,0.0421883,0.0633641
335.582,0.0424135,0.0515423,346.533,0.0423969,0.0551074,352.759,0.0424295,0.0639506
335.616,0.042656,0.0520313,346.565,0.0426394,0.0556189,352.791,0.042672,0.0645389
335.65,0.0429,0.0525219,346.597,0.0428834,0.056132,352.823,0.0429159,0.0651289
335.684,0.0431453,0.0530142,346.63,0.0431287,0.0566468,352.855,0.0431613,0.0657207
335.718,0.0433921,0.0535083,346.662,0.0433755,0.0571631,352.887,0.043408,0.0663142
335.752,0.0436402,0.054004,346.694,0.0436237,0.057681,352.918,0.0436562,0.0669094
335.786,0.0438899,0.0545015,346.726,0.0438733,0.0582006,352.95,0.0439058,0.0675064
335.82,0.0441409,0.0550007,346.758,0.0441243,0.0587217,352.982,0.0441568,0.0681052
335.854,0.0443934,0.0555015,346.79,0.0443769,0.0592445,353.014,0.0444093,0.0687057
335.888,0.0446474,0.0560042,346.822,0.0446308,0.0597688,353.046,0.0446633,0.0693079
335.922,0.0449028,0.0565085,346.854,0.0448862,0.0602948,353.078,0.0449187,0.069912
335.956,0.0451597,0.0570146,346.886,0.0451432,0.0608224,353.109,0.0451756,0.0705178
335.99,0.0454181,0.0575224,346.918,0.0454015,0.0613517,353.141,0.045434,0.0711254
336.023,0.045678,0.0580319,346.951,0.0456614,0.0618826,353.173,0.0456939,0.0717348
336.057,0.0459393,0.0585432,346.983,0.0459228,0.0624151,353.205,0.0459552,0.0723459
336.091,0.0462022,0.0590563,347.015,0.0461857,0.0629492,353.237,0.0462181,0.0729589
336.125,0.0464666,0.0595711,347.047,0.0464501,0.063485,353.269,0.0464825,0.0735736
336.159,0.0467325,0.0600877,347.079,0.046716,0.0640225,353.301,0.0467484,0.0741901
336.193,0.047,0.060606,347.111,0.0469835,0.0645616,353.332,0.0470159,0.0748085
336.227,0.047269,0.0611261,347.143,0.0472525,0.0651023,353.364,0.0472849,0.0754286
336.261,0.0475395,0.061648,347.175,0.047523,0.0656448,353.396,0.0475554,0.0760506
336.295,0.0478116,0.0621717,347.207,0.0477951,0.0661888,353.428,0.0478275,0.0766743
336.329,0.0480853,0.0626972,347.239,0.0480688,0.0667346,353.46,0.0481012,0.0772999
336.363,0.0483606,0.0632245,347.271,0.0483441,0.067282,353.492,0.0483764,0.0779273
336.397,0.0486374,0.0637535,347.304,0.048621,0.0678311,353.523,0.0486533,0.0785565
336.431,0.0489159,0.0642844,347.336,0.0488994,0.0683819,353.555,0.0489317,0.0791876
336.465,0.0491959,0.0648171,347.368,0.0491795,0.0689344,353.587,0.0492118,0.0798204
336.499,0.0494776,0.0653516,347.4,0.0494611,0.0694886,353.619,0.0494934,0.0804552
336.532,0.0497609,0.0658879,347.432,0.0497444,0.0700444,353.651,0.0497767,0.0810917
336.566,0.0500458,0.066426,347.464,0.0500293,0.070602,353.683,0.0500616,0.0817301
336.6,0.0503324,0.066966,347.496,0.0503159,0.0711613,353.715,0.0503482,0.0823704
336.634,0.0506206,0.0675078,347.528,0.0506041,0.0717222,353.746,0.0506364,0.0830125
336.668,0.0509105,0.0680514,347.56,0.050894,0.0722849,353.778,0.0509263,0.0836565
336.702,0.051202,0.0685969,347.592,0.0511856,0.0728493,353.81,0.0512178,0.0843023
336.736,0.0514952,0.0691443,347.625,0.0514788,0.0734155,353.842,0.051511,0.08495
336.77,0.0517902,0.0696934,347.657,0.0517737,0.0739833,353.874,0.051806,0.0855995
336.804,0.0520868,0.0702445,347.689,0.0520703,0.0745529,353.906,0.0521026,0.086251
336.838,0.0523851,0.0707974,347.721,0.0523687,0.0751242,353.937,0.0524009,0.0869043
336.872,0.0526851,0.0713522,347.753,0.0526687,0.0756972,353.969,0.0527009,0.0875595
336.906,0.0529869,0.0719089,347.785,0.0529705,0.076272,354.001,0.0530027,0.0882166
336.94,0.0532904,0.0724674,347.817,0.053274,0.0768485,354.033,0.0533062,0.0888755
336.974,0.0535957,0.0730279,347.849,0.0535793,0.0774268,354.065,0.0536115,0.0895364
337.008,0.0539027,0.0735902,347.881,0.0538863,0.0780068,354.097,0.0539185,0.0901992
337.041,0.0542115,0.0741545,347.913,0.0541951,0.0785886,354.129,0.0542273,0.0908638
337.075,0.0545221,0.0747206,347.945,0.0545057,0.0791722,354.16,0.0545378,0.0915304
337.109,0.0548344,0.0752886,347.978,0.054818,0.0797575,354.192,0.0548502,0.0921989
337.143,0.0551486,0.0758586,348.01,0.0551322,0.0803446,354.224,0.0551643,0.0928693
337.177,0.0554645,0.0764305,348.042,0.0554482,0.0809335,354.256,0.0554803,0.0935416
337.211,0.0557823,0.0770043,348.074,0.0557659,0.0815241,354.288,0.055798,0.0942158
337.245,0.0561019,0.07758,348.106,0.0560855,0.0821165,354.32,0.0561176,0.094892
337.279,0.0564233,0.0781577,348.138,0.056407,0.0827107,354.351,0.0564391,0.09557
337.313,0.0567466,0.0787373,348.17,0.0567303,0.0833067,354.383,0.0567624,0.0962501
337.347,0.0570718,0.0793188,348.202,0.0570555,0.0839045,354.415,0.0570875,0.096932
337.381,0.0573988,0.0799023,348.234,0.0573825,0.0845041,354.447,0.0574145,0.0976159
337.415,0.0577277,0.0804878,348.266,0.0577114,0.0851056,354.479,0.0577434,0.0983018
337.449,0.0580585,0.0810752,348.299,0.0580422,0.0857088,354.511,0.0580742,0.0989896
337.483,0.0583912,0.0816646,348.331,0.0583749,0.0863138,354.543,0.0584069,0.0996794
337.517,0.0587258,0.0822559,348.363,0.0587095,0.0869206,354.574,0.0587415,0.100371
337.55,0.0590624,0.0828492,348.395,0.0590461,0.0875293,354.606,0.059078,0.101065
337.584,0.0594008,0.0834446,348.427,0.0593845,0.0881398,354.638,0.0594165,0.10176
337.618,0.0597412,0.0840419,348.459,0.059725,0.0887521,354.67,0.0597569,0.102458
337.652,0.0600836,0.0846412,348.491,0.0600673,0.0893663,354.702,0.0600993,0.103158
337.686,0.060428,0.0852425,348.523,0.0604117,0.0899823,354.734,0.0604436,0.103859
337.72,0.0607743,0.0858457,348.555,0.060758,0.0906001,354.765,0.0607899,0.104563
337.754,0.0611226,0.0864511,348.587,0.0611063,0.0912198,354.797,0.0611382,0.105268
337.788,0.0614729,0.0870584,348.619,0.0614566,0.0918413,354.829,0.0614885,0.105976
337.822,0.0618252,0.0876677,348.652,0.0618089,0.0924647,354.861,0.0618408,0.106685
337.856,0.0621795,0.0882791,348.684,0.0621633,0.09309,354.893,0.0621952,0.107397
337.89,0.0625359,0.0888925,348.716,0.0625197,0.0937171,354.925,0.0625515,0.10811
337.924,0.0628943,0.0895079,348.748,0.0628781,0.0943461,354.957,0.0629099,0.108826
337.958,0.0632548,0.0901254,348.78,0.0632386,0.0949769,354.988,0.0632704,0.109543
337.992,0.0636174,0.0907449,348.812,0.0636011,0.0956097,355.02,0.063633,0.110263
338.026,0.063982,0.0913665,348.844,0.0639658,0.0962443,355.052,0.0639976,0.110985
338.059,0.0643487,0.0919901,348.876,0.0643325,0.0968808,355.084,0.0643643,0.111708
338.093,0.0647175,0.0926158,348.908,0.0647013,0.0975192,355.116,0.0647331,0.112434
338.127,0.0650884,0.0932436,348.94,0.0650722,0.0981594,355.148,0.065104,0.113161
338.161,0.0654615,0.0938734,348.973,0.0654453,0.0988016,355.179,0.0654771,0.113891
338.195,0.0658367,0.0945053,349.005,0.0658205,0.0994457,355.211,0.0658523,0.114623
338.229,0.0662141,0.0951393,349.037,0.0661979,0.100092,355.243,0.0662296,0.115357
338.263,0.0665936,0.0957754,349.069,0.0665774,0.10074,355.275,0.0666091,0.116093
338.297,0.0669753,0.0964136,349.101,0.0669591,0.101389,355.307,0.0669908,0.11683
338.331,0.0673591,0.0970539,349.133,0.067343,0.102041,355.339,0.0673747,0.11757
338.365,0.0677452,0.0976963,349.165,0.067729,0.102695,355.371,0.0677607,0.118312
338.399,0.0681335,0.0983408,349.197,0.0681173,0.10335,355.402,0.068149,0.119056
338.433,0.068524,0.0989875,349.229,0.0685078,0.104008,355.434,0.0685395,0.119803
338.467,0.0689167,0.0996362,349.261,0.0689006,0.104667,355.466,0.0689322,0.120551
338.501,0.0693117,0.100287,349.293,0.0692956,0.105329,355.498,0.0693272,0.121301
338.535,0.069709,0.10094,349.326,0.0696928,0.105992,355.53,0.0697245,0.122053
338.569,0.0701085,0.101595,349.358,0.0700924,0.106657,355.562,0.070124,0.122808
338.602,0.0705103,0.102253,349.39,0.0704942,0.107325,355.594,0.0705258,0.123564
338.636,0.0709144,0.102912,349.422,0.0708983,0.107994,355.625,0.0709299,0.124323
338.67,0.0713208,0.103574,349.454,0.0713047,0.108665,355.657,0.0713363,0.125084
338.704,0.0717295,0.104237,349.486,0.0717134,0.109338,355.689,0.071745,0.125846
338.738,0.0721406,0.104903,349.518,0.0721245,0.110013,355.721,0.0721561,0.126611
338.772,0.072554,0.105571,349.55,0.072538,0.11069,355.753,0.0725695,0.127378
338.806,0.0729698,0.106242,349.582,0.0729537,0.111369,355.785,0.0729853,0.128147
338.84,0.073388,0.106914,349.614,0.0733719,0.11205,355.816,0.0734034,0.128919
338.874,0.0738085,0.107589,349.647,0.0737925,0.112733,355.848,0.0738239,0.129692
338.908,0.0742314,0.108266,349.679,0.0742154,0.113419,355.88,0.0742469,0.130467
338.942,0.0746568,0.108945,349.711,0.0746408,0.114106,355.912,0.0746722,0.131245
338.976,0.0750846,0.109626,349.743,0.0750686,0.114795,355.944,0.0751,0.132025
339.01,0.0755148,0.110309,349.775,0.0754988,0.115486,355.976,0.0755302,0.132807
339.044,0.0759475,0.110995,349.807,0.0759315,0.116179,356.008,0.0759629,0.133591
339.078,0.0763826,0.111683,349.839,0.0763666,0.116874,356.039,0.076398,0.134377
339.111,0.0768203,0.112373,349.871,0.0768043,0.117571,356.071,0.0768357,0.135165
339.145,0.0772604,0.113065,349.903,0.0772444,0.11827,356.103,0.0772758,0.135956
339.179,0.077703,0.11376,349.935,0.077687,0.118971,356.135,0.0777184,0.136748
339.213,0.0781482,0.114457,349.968,0.0781322,0.119674,356.167,0.0781635,0.137543
339.247,0.0785958,0.115156,350,0.0785799,0.120379,356.199,0.0786112,0.13834
339.281,0.0790461,0.115857,350.032,0.0790301,0.121087,356.23,0.0790614,0.139139
339.315,0.0794989,0.116561,350.064,0.0794829,0.121796,356.262,0.0795142,0.13994
339.349,0.0799542,0.117267,350.096,0.0799383,0.122507,356.294,0.0799696,0.140744
339.383,0.0804122,0.117975,350.128,0.0803963,0.12322,356.326,0.0804275,0.141549
339.417,0.0808728,0.118685,350.16,0.0808568,0.123936,356.358,0.0808881,0.142357
339.451,0.0813359,0.119398,350.192,0.08132,0.124653,356.39,0.0813513,0.143167
339.485,0.0818018,0.120113,350.224,0.0817859,0.125373,356.422,0.0818171,0.143979
339.519,0.0822702,0.12083,350.256,0.0822543,0.126095,356.453,0.0822855,0.144793
339.553,0.0827413,0.12155,350.288,0.0827255,0.126818,356.485,0.0827566,0.14561
339.587,0.0832151,0.122272,350.321,0.0831993,0.127544,356.517,0.0832304,0.146429
339.62,0.0836916,0.122996,350.353,0.0836758,0.128272,356.549,0.0837069,0.147249
339.654,0.0841708,0.123722,350.385,0.084155,0.129002,356.581,0.0841861,0.148073
339.688,0.0846527,0.124451,350.417,0.0846369,0.129734,356.613,0.084668,0.148898
339.722,0.0851374,0.125182,350.449,0.0851215,0.130468,356.644,0.0851526,0.149725
339.756,0.0856248,0.125916,350.481,0.0856089,0.131204,356.676,0.08564,0.150555
339.79,0.0861149,0.126652,350.513,0.0860991,0.131942,356.708,0.0861302,0.151387
339.824,0.0866079,0.12739,350.545,0.086592,0.132683,356.74,0.0866231,0.152221
339.858,0.0871036,0.12813,350.577,0.0870878,0.133425,356.772,0.0871188,0.153058
339.892,0.0876021,0.128873,350.609,0.0875863,0.13417,356.804,0.0876173,0.153897
339.926,0.0881035,0.129618,350.642,0.0880877,0.134917,356.836,0.0881187,0.154737
339.96,0.0886077,0.130366,350.674,0.0885919,0.135666,356.867,0.0886229,0.155581
339.994,0.0891147,0.131116,350.706,0.089099,0.136417,356.899,0.0891299,0.156426
340.028,0.0896247,0.131868,350.738,0.0896089,0.13717,356.931,0.0896398,0.157274
340.062,0.0901375,0.132623,350.77,0.0901217,0.137925,356.963,0.0901526,0.158123
340.096,0.0906532,0.13338,350.802,0.0906374,0.138683,356.995,0.0906683,0.158976
340.129,0.0911718,0.134139,350.834,0.091156,0.139442,357.027,0.0911869,0.15983
340.163,0.0916933,0.134901,350.866,0.0916776,0.140204,357.058,0.0917084,0.160687
340.197,0.0922178,0.135666,350.898,0.0922021,0.140968,357.09,0.0922329,0.161546
340.231,0.0927452,0.136432,350.93,0.0927295,0.141734,357.122,0.0927604,0.162407
340.265,0.0932757,0.137201,350.962,0.0932599,0.142502,357.154,0.0932908,0.16327
340.299,0.0938091,0.137973,350.995,0.0937934,0.143272,357.186,0.0938242,0.164136
340.333,0.0943455,0.138747,351.027,0.0943298,0.144045,357.218,0.0943606,0.165004
340.367,0.0948849,0.139523,351.059,0.0948692,0.144819,357.25,0.0949,0.165874
340.401,0.0954274,0.140302,351.091,0.0954117,0.145596,357.281,0.0954425,0.166747
340.435,0.095973,0.141083,351.123,0.0959573,0.146375,357.313,0.095988,0.167622
340.469,0.0965216,0.141867,351.155,0.0965059,0.147157,357.345,0.0965366,0.168499
340.503,0.0970733,0.142653,351.187,0.0970576,0.14794,357.377,0.0970883,0.169378
340.537,0.0976281,0.143442,351.219,0.0976124,0.148726,357.409,0.0976431,0.17026
340.571,0.098186,0.144233,351.251,0.0981704,0.149514,357.441,0.098201,0.171144
340.605,0.098747,0.145026,351.283,0.0987314,0.150304,357.472,0.0987621,0.17203
340.638,0.0993112,0.145822,351.316,0.0992956,0.151096,357.504,0.0993263,0.172919
340.672,0.0998786,0.146621,351.348,0.099863,0.15189,357.536,0.0998936,0.17381
340.706,0.100449,0.147422,351.38,0.100434,0.152687,357.568,0.100464,0.174703
340.74,0.101023,0.148225,351.412,0.101007,0.153486,357.6,0.101038,0.175599
340.774,0.1016,0.149031,351.444,0.101584,0.154287,357.632,0.101615,0.176497
340.808,0.10218,0.149839,351.476,0.102165,0.15509,357.664,0.102195,0.177397
340.842,0.102764,0.15065,351.508,0.102748,0.155896,357.695,0.102779,0.1783
340.876,0.10335,0.151464,351.54,0.103335,0.156703,357.727,0.103365,0.179205
340.91,0.10394,0.15228,351.572,0.103925,0.157513,357.759,0.103955,0.180112
340.944,0.104534,0.153098,351.604,0.104518,0.158326,357.791,0.104549,0.181021
340.978,0.10513,0.153919,351.636,0.105115,0.15914,357.823,0.105145,0.181933
341.012,0.10573,0.154743,351.669,0.105715,0.159957,357.855,0.105745,0.182848
341.046,0.106334,0.155569,351.701,0.106318,0.160776,357.886,0.106349,0.183764
341.08,0.10694,0.156397,351.733,0.106925,0.161597,357.918,0.106955,0.184683
341.114,0.107551,0.157229,351.765,0.107535,0.162421,357.95,0.107565,0.185605
341.147,0.108164,0.158062,351.797,0.108149,0.163247,357.982,0.108179,0.186528
341.181,0.108781,0.158899,351.829,0.108766,0.164075,358.014,0.108796,0.187454
341.215,0.109401,0.159737,351.861,0.109386,0.164905,358.046,0.109416,0.188383
341.249,0.110025,0.160579,351.893,0.11001,0.165738,358.078,0.11004,0.189314
341.283,0.110652,0.161423,351.925,0.110637,0.166572,358.109,0.110667,0.190247
341.317,0.111283,0.162269,351.957,0.111268,0.16741,358.141,0.111298,0.191182
341.351,0.111918,0.163118,351.99,0.111902,0.168249,358.173,0.111932,0.19212
341.385,0.112555,0.16397,352.022,0.11254,0.169091,358.205,0.11257,0.19306
341.419,0.113197,0.164825,352.054,0.113181,0.169935,358.237,0.113212,0.194003
341.453,0.113842,0.165681,352.086,0.113826,0.170781,358.269,0.113857,0.194948
341.487,0.11449,0.166541,352.118,0.114475,0.17163,358.3,0.114505,0.195896
341.521,0.115142,0.167403,352.15,0.115127,0.172481,358.332,0.115157,0.196845
341.555,0.115798,0.168268,352.182,0.115783,0.173334,358.364,0.115813,0.197798
341.589,0.116458,0.169135,352.214,0.116442,0.17419,358.396,0.116472,0.198752
341.623,0.117121,0.170005,352.246,0.117105,0.175048,358.428,0.117135,0.199709
341.656,0.117787,0.170878,352.278,0.117772,0.175908,358.46,0.117802,0.200669
341.69,0.118458,0.171753,352.31,0.118442,0.17677,358.492,0.118472,0.201631
341.724,0.119132,0.172631,352.343,0.119117,0.177635,358.523,0.119147,0.202595
341.758,0.11981,0.173512,352.375,0.119794,0.178503,358.555,0.119824,0.203562
341.792,0.120491,0.174395,352.407,0.120476,0.179372,358.587,0.120506,0.204531
341.826,0.121177,0.175281,352.439,0.121161,0.180244,358.619,0.121191,0.205502
341.86,0.121866,0.176169,352.471,0.121851,0.181118,358.651,0.12188,0.206476
341.894,0.122559,0.17706,352.503,0.122544,0.181995,358.683,0.122573,0.207452
341.928,0.123256,0.177954,352.535,0.12324,0.182874,358.715,0.12327,0.208431
341.962,0.123956,0.178851,352.567,0.123941,0.183755,358.746,0.123971,0.209412
341.996,0.124661,0.17975,352.599,0.124646,0.184639,358.778,0.124675,0.210396
342.03,0.125369,0.180652,352.631,0.125354,0.185525,358.81,0.125384,0.211382
342.064,0.126081,0.181556,352.664,0.126066,0.186413,358.842,0.126096,0.21237
342.098,0.126797,0.182464,352.696,0.126782,0.187304,358.874,0.126812,0.213361
342.132,0.127518,0.183373,352.728,0.127502,0.188197,358.906,0.127532,0.214355
342.166,0.128242,0.184286,352.76,0.128227,0.189093,358.937,0.128256,0.215351
342.199,0.12897,0.185202,352.792,0.128955,0.189991,358.969,0.128984,0.216349
342.233,0.129702,0.18612,352.824,0.129687,0.190891,359.001,0.129716,0.217349
342.267,0.130438,0.18704,352.856,0.130423,0.191793,359.033,0.130452,0.218353
342.301,0.131178,0.187964,352.888,0.131163,0.192699,359.065,0.131192,0.219358
342.335,0.131922,0.18889,352.92,0.131907,0.193606,359.097,0.131936,0.220366
342.369,0.13267,0.189819,352.952,0.132655,0.194516,359.129,0.132685,0.221377
342.403,0.133423,0.190751,352.984,0.133407,0.195428,359.16,0.133437,0.22239
342.437,0.134179,0.191685,353.017,0.134164,0.196343,359.192,0.134193,0.223405
342.471,0.134939,0.192623,353.049,0.134924,0.19726,359.224,0.134954,0.224423
342.505,0.135704,0.193563,353.081,0.135689,0.198179,359.256,0.135719,0.225444
342.539,0.136473,0.194505,353.113,0.136458,0.199101,359.288,0.136487,0.226466
342.573,0.137246,0.195451,353.145,0.137231,0.200026,359.32,0.13726,0.227492
342.607,0.138023,0.196399,353.177,0.138008,0.200952,359.351,0.138038,0.22852
342.641,0.138805,0.19735,353.209,0.13879,0.201881,359.383,0.138819,0.22955
342.675,0.139591,0.198304,353.241,0.139576,0.202813,359.415,0.139605,0.230583
342.708,0.140381,0.199261,353.273,0.140366,0.203747,359.447,0.140395,0.231618
342.742,0.141175,0.20022,353.305,0.14116,0.204684,359.479,0.141189,0.232656
342.776,0.141974,0.201182,353.338,0.141959,0.205622,359.511,0.141988,0.233696
342.81,0.142776,0.202147,353.37,0.142762,0.206564,359.543,0.142791,0.234738
342.844,0.143584,0.203115,353.402,0.143569,0.207508,359.574,0.143598,0.235784
342.878,0.144395,0.204085,353.434,0.144381,0.208454,359.606,0.14441,0.236831
342.912,0.145212,0.205059,353.466,0.145197,0.209402,359.638,0.145226,0.237881
342.946,0.146032,0.206035,353.498,0.146017,0.210354,359.67,0.146046,0.238934
342.98,0.146857,0.207014,353.53,0.146842,0.211307,359.702,0.146871,0.239989
343.014,0.147686,0.207996,353.562,0.147672,0.212263,359.734,0.1477,0.241047
343.048,0.14852,0.208981,353.594,0.148505,0.213222,359.765,0.148534,0.242107
343.082,0.149358,0.209968,353.626,0.149344,0.214183,359.797,0.149373,0.24317
343.116,0.150201,0.210958,353.659,0.150187,0.215146,359.829,0.150215,0.244235
343.15,0.151049,0.211951,353.691,0.151034,0.216112,359.861,0.151063,0.245303
343.184,0.151901,0.212947,353.723,0.151886,0.217081,359.893,0.151915,0.246373
343.217,0.152757,0.213946,353.755,0.152742,0.218051,359.925,0.152771,0.247446
343.251,0.153618,0.214948,353.787,0.153604,0.219025,359.957,0.153632,0.248521
343.285,0.154484,0.215953,353.819,0.154469,0.220001,359.988,0.154498,0.249598
343.319,0.155354,0.21696,353.851,0.15534,0.220979,360.02,0.155368,0.250679
343.353,0.156229,0.21797,353.883,0.156215,0.22196,360.052,0.156243,0.251761
343.387,0.157109,0.218983,353.915,0.157095,0.222943,360.084,0.157123,0.252847
343.421,0.157994,0.219999,353.947,0.157979,0.223929,360.116,0.158008,0.253935
343.455,0.158883,0.221018,353.979,0.158868,0.224917,360.148,0.158897,0.255025
343.489,0.159777,0.22204,354.012,0.159762,0.225908,360.179,0.159791,0.256118
343.523,0.160675,0.223065,354.044,0.160661,0.226902,360.211,0.160689,0.257213
343.557,0.161579,0.224092,354.076,0.161564,0.227897,360.243,0.161593,0.258311
343.591,0.162487,0.225123,354.108,0.162472,0.228896,360.275,0.162501,0.259411
343.625,0.1634,0.226156,354.14,0.163386,0.229897,360.307,0.163414,0.260514
343.659,0.164318,0.227192,354.172,0.164304,0.2309,360.339,0.164332,0.26162
343.693,0.165241,0.228231,354.204,0.165226,0.231906,360.371,0.165255,0.262728
343.726,0.166169,0.229273,354.236,0.166154,0.232914,360.402,0.166182,0.263838
343.76,0.167101,0.230318,354.268,0.167087,0.233925,360.434,0.167115,0.264951
343.794,0.168039,0.231366,354.3,0.168024,0.234939,360.466,0.168053,0.266067
343.828,0.168981,0.232417,354.333,0.168967,0.235955,360.498,0.168995,0.267185
343.862,0.169929,0.233471,354.365,0.169914,0.236973,360.53,0.169943,0.268306
343.896,0.170881,0.234527,354.397,0.170867,0.237994,360.562,0.170895,0.269429
343.93,0.171839,0.235587,354.429,0.171824,0.239018,360.593,0.171852,0.270555
343.964,0.172801,0.236649,354.461,0.172787,0.240044,360.625,0.172815,0.271683
343.998,0.173769,0.237715,354.493,0.173755,0.241073,360.657,0.173783,0.272814
344.032,0.174742,0.238783,354.525,0.174727,0.242104,360.689,0.174755,0.273947
344.066,0.175719,0.239855,354.557,0.175705,0.243138,360.721,0.175733,0.275083
344.1,0.176702,0.240929,354.589,0.176688,0.244174,360.753,0.176716,0.276222
344.134,0.17769,0.242006,354.621,0.177676,0.245213,360.785,0.177704,0.277363
344.168,0.178684,0.243086,354.653,0.178669,0.246254,360.816,0.178697,0.278506
344.202,0.179682,0.244169,354.686,0.179668,0.247298,360.848,0.179696,0.279652
344.235,0.180686,0.245256,354.718,0.180672,0.248345,360.88,0.1807,0.280801
344.269,0.181695,0.246345,354.75,0.181681,0.249394,360.912,0.181708,0.281952
344.303,0.182709,0.247437,354.782,0.182695,0.250445,360.944,0.182723,0.283106
344.337,0.183728,0.248532,354.814,0.183714,0.2515,360.976,0.183742,0.284262
344.371,0.184753,0.24963,354.846,0.184739,0.252556,361.007,0.184767,0.285421
344.405,0.185783,0.250731,354.878,0.185769,0.253616,361.039,0.185797,0.286583
344.439,0.186819,0.251834,354.91,0.186805,0.254678,361.071,0.186832,0.287746
344.473,0.187859,0.252941,354.942,0.187845,0.255742,361.103,0.187873,0.288913
344.507,0.188906,0.254051,354.974,0.188892,0.256809,361.135,0.188919,0.290082
344.541,0.189957,0.255164,355.007,0.189943,0.257879,361.167,0.189971,0.291254
344.575,0.191014,0.25628,355.039,0.191,0.258951,361.199,0.191028,0.292428
344.609,0.192077,0.257399,355.071,0.192063,0.260026,361.23,0.19209,0.293604
344.643,0.193145,0.258521,355.103,0.193131,0.261103,361.262,0.193158,0.294784
344.677,0.194218,0.259646,355.135,0.194204,0.262183,361.294,0.194232,0.295965
344.711,0.195297,0.260774,355.167,0.195283,0.263266,361.326,0.195311,0.29715
344.744,0.196382,0.261904,355.199,0.196368,0.264351,361.358,0.196395,0.298337
344.778,0.197472,0.263038,355.231,0.197458,0.265438,361.39,0.197485,0.299526
344.812,0.198567,0.264175,355.263,0.198554,0.266529,361.421,0.198581,0.300718
344.846,0.199669,0.265315,355.295,0.199655,0.267621,361.453,0.199682,0.301913
344.88,0.200776,0.266458,355.327,0.200762,0.268717,361.485,0.200789,0.30311
344.914,0.201888,0.267604,355.36,0.201874,0.269815,361.517,0.201901,0.304309
344.948,0.203006,0.268753,355.392,0.202993,0.270916,361.549,0.20302,0.305512
344.982,0.20413,0.269905,355.424,0.204116,0.272019,361.581,0.204143,0.306716
345.016,0.20526,0.27106,355.456,0.205246,0.273125,361.613,0.205273,0.307924
345.05,0.206395,0.272218,355.488,0.206381,0.274233,361.644,0.206408,0.309133
345.084,0.207536,0.273379,355.52,0.207523,0.275344,361.676,0.207549,0.310346
345.118,0.208683,0.274543,355.552,0.208669,0.276458,361.708,0.208696,0.311561
345.152,0.209836,0.275711,355.584,0.209822,0.277574,361.74,0.209849,0.312778
345.186,0.210994,0.276881,355.616,0.210981,0.278693,361.772,0.211007,0.313998
345.22,0.212159,0.278054,355.648,0.212145,0.279815,361.804,0.212172,0.315221
345.254,0.213329,0.27923,355.681,0.213315,0.280939,361.835,0.213342,0.316446
345.287,0.214505,0.28041,355.713,0.214491,0.282065,361.867,0.214518,0.317674
345.321,0.215687,0.281592,355.745,0.215673,0.283195,361.899,0.2157,0.318904
345.355,0.216875,0.282778,355.777,0.216861,0.284327,361.931,0.216888,0.320137
345.389,0.218069,0.283966,355.809,0.218055,0.285461,361.963,0.218082,0.321372
345.423,0.219269,0.285158,355.841,0.219255,0.286598,361.995,0.219282,0.32261
345.457,0.220474,0.286352,355.873,0.220461,0.287738,362.027,0.220487,0.32385
345.491,0.221686,0.28755,355.905,0.221673,0.28888,362.058,0.221699,0.325093
345.525,0.222904,0.288751,355.937,0.222891,0.290025,362.09,0.222917,0.326338
345.559,0.224128,0.289954,355.969,0.224114,0.291173,362.122,0.224141,0.327586
345.593,0.225358,0.291161,356.001,0.225344,0.292323,362.154,0.225371,0.328837
345.627,0.226594,0.292371,356.034,0.226581,0.293476,362.186,0.226607,0.33009
345.661,0.227836,0.293584,356.066,0.227823,0.294631,362.218,0.227849,0.331345
345.695,0.229084,0.2948,356.098,0.229071,0.295789,362.25,0.229097,0.332604
345.729,0.230339,0.296019,356.13,0.230326,0.29695,362.281,0.230352,0.333864
345.763,0.2316,0.297241,356.162,0.231586,0.298113,362.313,0.231612,0.335127
345.796,0.232866,0.298466,356.194,0.232853,0.299279,362.345,0.232879,0.336393
345.83,0.234139,0.299695,356.226,0.234126,0.300448,362.377,0.234152,0.337661
345.864,0.235419,0.300926,356.258,0.235406,0.301619,362.409,0.235432,0.338932
345.898,0.236704,0.302161,356.29,0.236691,0.302793,362.441,0.236717,0.340205
345.932,0.237996,0.303398,356.322,0.237983,0.303969,362.472,0.238009,0.341481
345.966,0.239294,0.304639,356.355,0.239281,0.305148,362.504,0.239307,0.342759
346,0.240599,0.305882,356.387,0.240586,0.30633,362.536,0.240611,0.34404
346.034,0.241909,0.307129,356.419,0.241896,0.307514,362.568,0.241922,0.345324
346.068,0.243227,0.308379,356.451,0.243213,0.308701,362.6,0.243239,0.346609
346.102,0.24455,0.309632,356.483,0.244537,0.309891,362.632,0.244563,0.347898
346.136,0.24588,0.310888,356.515,0.245867,0.311083,362.664,0.245892,0.349189
346.17,0.247216,0.312147,356.547,0.247203,0.312278,362.695,0.247229,0.350482
346.204,0.248559,0.313409,356.579,0.248546,0.313475,362.727,0.248571,0.351778
346.238,0.249908,0.314674,356.611,0.249895,0.314675,362.759,0.249921,0.353076
346.272,0.251264,0.315942,356.643,0.251251,0.315878,362.791,0.251276,0.354377
346.305,0.252626,0.317214,356.675,0.252613,0.317083,362.823,0.252638,0.35568
346.339,0.253995,0.318488,356.708,0.253982,0.318291,362.855,0.254007,0.356986
346.373,0.25537,0.319765,356.74,0.255357,0.319501,362.886,0.255382,0.358295
346.407,0.256751,0.321046,356.772,0.256739,0.320714,362.918,0.256764,0.359606
346.441,0.25814,0.32233,356.804,0.258127,0.32193,362.95,0.258152,0.360919
346.475,0.259535,0.323616,356.836,0.259522,0.323148,362.982,0.259547,0.362235
346.509,0.260936,0.324906,356.868,0.260923,0.324369,363.014,0.260948,0.363553
346.543,0.262344,0.326199,356.9,0.262331,0.325593,363.046,0.262356,0.364874
346.577,0.263759,0.327495,356.932,0.263746,0.326819,363.078,0.263771,0.366197
346.611,0.26518,0.328794,356.964,0.265167,0.328048,363.109,0.265192,0.367523
346.645,0.266608,0.330096,356.996,0.266596,0.329279,363.141,0.26662,0.368851
346.679,0.268043,0.331402,357.029,0.26803,0.330513,363.173,0.268055,0.370181
346.713,0.269484,0.33271,357.061,0.269472,0.33175,363.205,0.269497,0.371514
346.747,0.270933,0.334021,357.093,0.27092,0.332989,363.237,0.270945,0.37285
346.781,0.272387,0.335336,357.125,0.272375,0.334231,363.269,0.2724,0.374188
346.814,0.273849,0.336653,357.157,0.273836,0.335476,363.3,0.273861,0.375528
346.848,0.275317,0.337974,357.189,0.275305,0.336723,363.332,0.27533,0.376871
346.882,0.276793,0.339297,357.221,0.27678,0.337973,363.364,0.276805,0.378217
346.916,0.278275,0.340624,357.253,0.278262,0.339225,363.396,0.278287,0.379564
346.95,0.279763,0.341954,357.285,0.279751,0.34048,363.428,0.279775,0.380915
346.984,0.281259,0.343287,357.317,0.281247,0.341738,363.46,0.281271,0.382267
347.018,0.282762,0.344623,357.35,0.282749,0.342998,363.492,0.282774,0.383622
347.052,0.284271,0.345962,357.382,0.284259,0.34426,363.523,0.284283,0.38498
347.086,0.285787,0.347304,357.414,0.285775,0.345526,363.555,0.285799,0.38634
347.12,0.28731,0.348649,357.446,0.287298,0.346794,363.587,0.287322,0.387702
347.154,0.288841,0.349997,357.478,0.288828,0.348064,363.619,0.288852,0.389067
347.188,0.290378,0.351349,357.51,0.290365,0.349338,363.651,0.290389,0.390434
347.222,0.291921,0.352703,357.542,0.291909,0.350613,363.683,0.291933,0.391804
347.256,0.293472,0.35406,357.574,0.29346,0.351892,363.714,0.293484,0.393175
347.29,0.29503,0.355421,357.606,0.295018,0.353173,363.746,0.295042,0.39455
347.323,0.296595,0.356784,357.638,0.296583,0.354456,363.778,0.296607,0.395927
347.357,0.298167,0.358151,357.67,0.298155,0.355742,363.81,0.298179,0.397306
347.391,0.299746,0.35952,357.703,0.299734,0.357031,363.842,0.299757,0.398687
347.425,0.301332,0.360893,357.735,0.30132,0.358322,363.874,0.301343,0.400071
347.459,0.302925,0.362269,357.767,0.302912,0.359616,363.906,0.302936,0.401457
347.493,0.304525,0.363647,357.799,0.304512,0.360912,363.937,0.304536,0.402846
347.527,0.306132,0.365029,357.831,0.30612,0.362211,363.969,0.306143,0.404237
347.561,0.307746,0.366414,357.863,0.307734,0.363513,364.001,0.307757,0.40563
347.595,0.309367,0.367802,357.895,0.309355,0.364817,364.033,0.309378,0.407026
347.629,0.310995,0.369193,357.927,0.310983,0.366124,364.065,0.311007,0.408424
347.663,0.31263,0.370587,357.959,0.312619,0.367433,364.097,0.312642,0.409824
347.697,0.314273,0.371983,357.991,0.314261,0.368745,364.128,0.314284,0.411227
347.731,0.315923,0.373383,358.024,0.315911,0.370059,364.16,0.315934,0.412632
347.765,0.317579,0.374786,358.056,0.317567,0.371376,364.192,0.317591,0.414039
347.799,0.319243,0.376192,358.088,0.319231,0.372696,364.224,0.319255,0.415449
347.832,0.320914,0.377601,358.12,0.320902,0.374018,364.256,0.320926,0.416861
347.866,0.322592,0.379013,358.152,0.322581,0.375343,364.288,0.322604,0.418275
347.9,0.324278,0.380428,358.184,0.324266,0.37667,364.32,0.324289,0.419691
