Repository: dorogao5/gC3N4-dsc-kinetics

# DSC kinetics of graphitic carbon nitride (g-C3N4) formation

Differential scanning calorimetry (DSC) and non-isothermal kinetic analysis of
graphitic carbon nitride (g-C3N4) formation from three precursors:

- **melamine** (Mel),
- **melamine barbiturate** (MelBar),
- **melamine thiobarbiturate** (MelTbar).

Each precursor was measured at three heating rates (1, 3 and 5 K/min) on a
NETZSCH DSC 204F1 Phoenix. The repository contains the raw instrument exports and
a self-contained Python pipeline that reproduces every processed curve, figure and
kinetic parameter from those raw files.

File: results/data/kce_Mel.csv
# Kinetic compensation effect (model F1): points (Ea, lnA) by method.
Ea_Friedman_kJ/mol,lnA_Friedman,Ea_KAS_kJ/mol,lnA_KAS,Ea_OFW_kJ/mol,lnA_OFW,Ea_Starink_kJ/mol,lnA_Starink
351.891,45.2498,428.566,60.2241,420,59.2271,428.751,60.8386
339.295,43.5947,399.701,56.1376,392.627,55.2889,399.912,56.7527
322.457,41.2436,384.335,53.9847,378.065,53.2206,384.56,54.6002
317.38,40.6192,374.184,52.5792,368.451,51.8734,374.419,53.1949
311.657,39.8767,366.678,51.5504,361.346,50.8893,366.92,52.1663
306.005,39.1284,360.679,50.7353,355.67,50.1108,360.927,51.3514
305.218,39.0973,355.473,50.0299,350.745,49.4378,355.726,50.6462
305.344,39.197,351.242,49.4655,346.745,48.9004,351.5,50.082
308.188,39.6879,347.754,49.0086,343.45,48.4664,348.015,49.6252
310.481,40.084,344.929,48.6481,340.784,48.125,345.193,49.2649
318.847,41.3667,342.72,48.3771,338.704,47.8696,342.986,48.994
328.28,42.7811,341.377,48.2333,337.447,47.7365,341.646,48.8503
345.815,45.3724,341.159,48.2549,337.261,47.7626,341.429,48.8721
368.727,48.7324,342.683,48.5335,338.731,48.0358,342.952,49.1508
386.175,51.2812,346.153,49.0987,342.055,48.5849,346.421,49.7161
390.954,51.9929,350.81,49.8377,346.509,49.3017,351.075,50.4553
383.398,50.9414,355.09,50.5221,350.608,49.9667,355.353,51.1398
379.031,50.3945,358.432,51.0767,353.819,50.508,358.693,51.6946
424.46,57.0754,364.94,52.1234,360.051,51.526,365.198,52.7416

File: results/data/kce_MelBar.csv
# Kinetic compensation effect (model R3): points (Ea, lnA) by method.
Ea_Friedman_kJ/mol,lnA_Friedman,Ea_KAS_kJ/mol,lnA_KAS,Ea_OFW_kJ/mol,lnA_OFW,Ea_Starink_kJ/mol,lnA_Starink
313.243,51.8756,290.714,50.9234,286.164,50.1984,290.893,51.5181
322.228,53.9501,299.271,52.9433,294.363,52.174,299.445,53.5385
327.66,55.194,304.451,54.1575,299.325,53.3618,304.622,54.753
331.638,56.0985,308.246,55.0424,302.96,54.2278,308.415,55.6381
334.824,56.8183,311.286,55.7482,305.872,54.9185,311.454,56.344
337.515,57.4226,313.855,56.3421,308.332,55.4997,314.022,56.9381
339.872,57.9487,316.105,56.8603,310.487,56.0069,316.271,57.4564
341.992,58.419,318.13,57.3247,312.426,56.4615,318.295,57.9209
343.94,58.8483,319.99,57.7498,314.207,56.8776,320.154,58.3461
345.763,59.247,321.731,58.1459,315.874,57.2654,321.894,58.7423
347.495,59.6232,323.386,58.521,317.458,57.6325,323.548,59.1175
349.167,59.9832,324.983,58.8814,318.987,57.9853,325.144,59.478
350.806,60.3326,326.549,59.233,320.486,58.3295,326.709,59.8297
352.44,60.677,328.109,59.5817,321.98,58.6708,328.269,60.1784
354.1,61.0223,329.696,59.934,323.499,59.0156,329.855,60.5308
355.831,61.3761,331.35,60.2987,325.082,59.3725,331.508,60.8955
357.702,61.7497,333.138,60.6893,326.794,59.7549,333.295,61.2863
359.848,62.1639,335.189,61.1322,328.757,60.1883,335.344,61.7293
362.644,62.6716,337.861,61.6989,331.315,60.7427,338.016,62.2961

File: results/data/kce_MelTbar.csv
# Kinetic compensation effect (model R3): points (Ea, lnA) by method.
Ea_Friedman_kJ/mol,lnA_Friedman,Ea_KAS_kJ/mol,lnA_KAS,Ea_OFW_kJ/mol,lnA_OFW,Ea_Starink_kJ/mol,lnA_Starink
436.397,84.2491,450.26,90.0342,437.078,88.2827,450.278,90.6217
432.226,83.8847,450.591,90.6038,437.411,88.8551,450.609,91.1915
430.921,83.9297,450.966,90.9827,437.779,89.2349,450.984,91.5705
431.546,84.2864,451.372,91.2863,438.173,89.5385,451.391,91.8741
435.116,85.205,451.815,91.5523,438.601,89.804,451.833,92.1402
440.35,86.438,452.382,91.8159,439.146,90.0663,452.401,92.4039
449.577,88.4825,453.182,92.1089,439.911,90.357,453.2,92.697
459.225,90.5999,454.281,92.4509,440.961,90.6952,454.298,93.039
471.036,93.1576,455.669,92.8434,442.285,91.0825,455.685,93.4315
483.534,95.8511,457.402,93.3007,443.937,91.5333,457.417,93.8889
496.315,98.5982,459.466,93.8218,445.903,92.0463,459.48,94.41
508.894,101.3,461.858,94.4076,448.181,92.6226,461.87,94.9958
521.11,103.924,464.572,95.0579,450.765,93.2622,464.582,95.6462
531.429,106.15,467.577,95.768,453.626,93.9603,467.585,96.3563
538.51,107.7,470.807,96.5248,456.7,94.7042,470.812,97.113
538.634,107.792,474.154,97.3072,459.887,95.4735,474.157,97.8955
523.55,104.693,477.242,98.0379,462.827,96.1922,477.243,98.6262
480.142,95.6473,479.137,98.523,464.632,96.6704,479.136,99.1113
391.266,76.9939,476.787,98.1249,462.405,96.2834,476.788,98.7133

File: results/data/compare_alpha_3Kmin.csv (part 2 of 9)
# Comparison of alpha(T) at 3 K/min for the three precursors.
T_C_mel_thiobarbiturate,alpha_mel_thiobarbiturate,T_C_mel_barbiturate,alpha_mel_barbiturate,T_C_melamine,alpha_melamine
283.467,1.00853e-07,340.981,0.0158884,539.509,0.247646
283.469,1.00853e-07,341.013,0.0159784,539.554,0.248843
283.471,1.00853e-07,341.045,0.0160688,539.599,0.250047
283.473,1.00853e-07,341.077,0.0161598,539.645,0.251258
283.475,1.00853e-07,341.109,0.0162513,539.69,0.252475
283.478,1.00853e-07,341.141,0.0163433,539.735,0.253698
283.48,1.00853e-07,341.173,0.0164358,539.78,0.254927
283.482,1.00853e-07,341.205,0.0165289,539.825,0.256163
283.484,1.00853e-07,341.237,0.0166225,539.87,0.257403
283.486,1.00853e-07,341.27,0.0167166,539.915,0.25865
283.488,1.00853e-07,341.302,0.0168112,539.96,0.259902
283.49,1.00853e-07,341.334,0.0169064,540.005,0.26116
283.492,1.00853e-07,341.366,0.0170022,540.05,0.262423
283.494,1.00853e-07,341.398,0.0170985,540.095,0.263692
283.496,1.00853e-07,341.43,0.0171953,540.14,0.264966
283.499,1.00853e-07,341.462,0.0172927,540.185,0.266244
283.501,1.00853e-07,341.494,0.0173907,540.23,0.267527
283.503,1.00853e-07,341.526,0.0174892,540.275,0.268815
283.505,1.00853e-07,341.558,0.0175883,540.32,0.270108
283.507,1.00853e-07,341.591,0.0176879,540.365,0.271405
283.509,1.00853e-07,341.623,0.0177881,540.41,0.272707
283.511,1.00853e-07,341.655,0.0178889,540.455,0.274014
283.513,1.00853e-07,341.687,0.0179903,540.5,0.275325
283.515,1.00853e-07,341.719,0.0180922,540.545,0.27664
283.517,1.00853e-07,341.751,0.0181947,540.59,0.277958
283.52,1.00853e-07,341.783,0.0182978,540.635,0.27928
283.522,1.00853e-07,341.815,0.0184015,540.68,0.280605
283.524,1.00853e-07,341.847,0.0185058,540.725,0.281932
283.526,1.00853e-07,341.879,0.0186107,540.77,0.283263
283.528,1.00853e-07,341.911,0.0187162,540.815,0.284597
283.53,1.00853e-07,341.944,0.0188223,540.86,0.285935
283.532,1.00853e-07,341.976,0.018929,540.905,0.287276
283.534,1.00853e-07,342.008,0.0190363,540.95,0.288621
283.536,1.00853e-07,342.04,0.0191442,540.995,0.289971
283.538,1.00853e-07,342.072,0.0192528,541.039,0.291323
283.54,1.00853e-07,342.104,0.0193619,541.084,0.292679
283.543,1.00853e-07,342.136,0.0194717,541.129,0.294039
283.545,1.00853e-07,342.168,0.0195822,541.174,0.295403
283.547,1.00853e-07,342.2,0.0196932,541.219,0.296769
283.549,1.00853e-07,342.232,0.0198049,541.264,0.298139
283.551,1.00853e-07,342.265,0.0199172,541.309,0.299513
283.553,1.00853e-07,342.297,0.0200302,541.354,0.300891
283.555,1.00853e-07,342.329,0.0201438,541.399,0.302272
283.557,1.00853e-07,342.361,0.0202581,541.444,0.303657
283.559,1.00853e-07,342.393,0.020373,541.489,0.305046
283.561,1.00853e-07,342.425,0.0204886,541.534,0.306438
283.563,1.00853e-07,342.457,0.0206048,541.579,0.307834
283.566,1.00853e-07,342.489,0.0207218,541.624,0.309234
283.568,1.00853e-07,342.521,0.0208393,541.669,0.310638
283.57,1.00853e-07,342.553,0.0209576,541.714,0.312046
283.572,1.00853e-07,342.586,0.0210765,541.759,0.313459
283.574,1.00853e-07,342.618,0.0211962,541.804,0.314876
283.576,1.00853e-07,342.65,0.0213165,541.849,0.316299
283.578,1.00853e-07,342.682,0.0214375,541.894,0.317726
283.58,1.00853e-07,342.714,0.0215592,541.939,0.319159
283.582,1.00853e-07,342.746,0.0216815,541.984,0.320596
283.584,1.00853e-07,342.778,0.0218046,542.029,0.322039
283.587,1.00853e-07,342.81,0.0219284,542.074,0.323487
283.589,1.00853e-07,342.842,0.0220529,542.119,0.32494
283.591,1.00853e-07,342.874,0.0221782,542.164,0.326398
283.593,1.00853e-07,342.906,0.0223041,542.209,0.327862
283.595,1.00853e-07,342.939,0.0224308,542.254,0.329331
283.597,1.00853e-07,342.971,0.0225582,542.299,0.330805
283.599,1.00853e-07,343.003,0.0226863,542.344,0.332284
283.601,1.00853e-07,343.035,0.0228152,542.389,0.333769
283.603,1.00853e-07,343.067,0.0229448,542.434,0.335258
283.605,1.00853e-07,343.099,0.0230751,542.479,0.336753
283.608,1.00853e-07,343.131,0.0232062,542.524,0.338253
283.61,1.00853e-07,343.163,0.0233381,542.569,0.339757
283.612,1.00853e-07,343.195,0.0234707,542.614,0.341267
283.614,1.00853e-07,343.227,0.023604,542.658,0.342782
283.616,1.00853e-07,343.26,0.0237382,542.703,0.344303
283.618,1.00853e-07,343.292,0.0238731,542.749,0.34583
283.62,1.00853e-07,343.324,0.0240088,542.794,0.347362
283.622,1.00853e-07,343.356,0.0241452,542.839,0.348899
283.624,1.00853e-07,343.388,0.0242825,542.884,0.350441
283.626,1.00853e-07,343.42,0.0244205,542.929,0.351988
283.628,1.00853e-07,343.452,0.0245594,542.974,0.353539
283.631,1.00853e-07,343.484,0.024699,543.019,0.355096
283.633,1.00853e-07,343.516,0.0248394,543.064,0.356658
283.635,1.00853e-07,343.548,0.0249807,543.109,0.358225
283.637,1.00853e-07,343.58,0.0251227,543.154,0.359796
283.639,1.00853e-07,343.613,0.0252656,543.199,0.361371
283.641,1.00853e-07,343.645,0.0254093,543.244,0.36295
283.643,1.00853e-07,343.677,0.0255538,543.289,0.364533
283.645,1.00853e-07,343.709,0.0256992,543.334,0.36612
283.647,1.00853e-07,343.741,0.0258454,543.379,0.367713
283.649,1.00853e-07,343.773,0.0259924,543.424,0.369309
283.652,1.00853e-07,343.805,0.0261403,543.469,0.370909
283.654,1.00853e-07,343.837,0.026289,543.514,0.372513
283.656,1.00853e-07,343.869,0.0264386,543.559,0.374121
283.658,1.00853e-07,343.901,0.026589,543.604,0.375733
283.66,1.00853e-07,343.934,0.0267404,543.649,0.37735
283.662,1.00853e-07,343.966,0.0268925,543.694,0.37897
283.664,1.00853e-07,343.998,0.0270456,543.739,0.380594
283.666,1.00853e-07,344.03,0.0271995,543.784,0.382223
283.668,1.00853e-07,344.062,0.0273544,543.829,0.383856
283.67,1.00853e-07,344.094,0.0275101,543.874,0.385493
283.672,1.00853e-07,344.126,0.0276667,543.919,0.387134
283.675,1.00853e-07,344.158,0.0278242,543.964,0.388779
283.677,1.00853e-07,344.19,0.0279827,544.009,0.390429
283.679,1.00853e-07,344.222,0.028142,544.054,0.392083
283.681,1.00853e-07,344.254,0.0283023,544.099,0.393741
283.683,1.00853e-07,344.287,0.0284635,544.144,0.395404
283.685,1.00853e-07,344.319,0.0286256,544.189,0.397072
283.687,1.00853e-07,344.351,0.0287886,544.234,0.398743
283.689,1.00853e-07,344.383,0.0289526,544.279,0.40042
283.691,1.00853e-07,344.415,0.0291176,544.324,0.4021
283.693,1.00853e-07,344.447,0.0292834,544.369,0.403785
283.696,1.00853e-07,344.479,0.0294503,544.414,0.405474
283.698,1.00853e-07,344.511,0.0296181,544.459,0.407167
283.7,1.00853e-07,344.543,0.0297869,544.504,0.408864
283.702,1.00853e-07,344.575,0.0299566,544.549,0.410565
283.704,1.00853e-07,344.608,0.0301273,544.594,0.412272
283.706,1.00853e-07,344.64,0.030299,544.639,0.413982
283.708,1.00853e-07,344.672,0.0304717,544.684,0.415696
283.71,1.00853e-07,344.704,0.0306454,544.729,0.417414
283.712,1.00853e-07,344.736,0.0308201,544.774,0.419136
283.714,1.00853e-07,344.768,0.0309958,544.819,0.420861
283.717,1.00853e-07,344.8,0.0311726,544.864,0.422591
283.719,1.00853e-07,344.832,0.0313503,544.909,0.424324
283.721,1.00853e-07,344.864,0.0315291,544.954,0.426062
283.723,1.00853e-07,344.896,0.0317089,544.999,0.427802
283.725,1.00853e-07,344.928,0.0318897,545.044,0.429546
283.727,1.00853e-07,344.961,0.0320716,545.089,0.431294
283.729,1.00853e-07,344.993,0.0322545,545.134,0.433045
283.731,1.00853e-07,345.025,0.0324385,545.179,0.434799
283.733,1.00853e-07,345.057,0.0326235,545.224,0.436558
283.735,1.00853e-07,345.089,0.0328096,545.269,0.438321
283.737,1.00853e-07,345.121,0.0329968,545.314,0.440085
283.74,1.00853e-07,345.153,0.0331851,545.359,0.441854
283.742,1.00853e-07,345.185,0.0333744,545.404,0.443626
283.744,1.00853e-07,345.217,0.0335649,545.449,0.445403
283.746,1.00853e-07,345.249,0.0337564,545.494,0.447182
283.748,1.00853e-07,345.282,0.0339491,545.539,0.448966
283.75,1.00853e-07,345.314,0.0341428,545.584,0.450754
283.752,1.00853e-07,345.346,0.0343377,545.629,0.452545
283.754,1.00853e-07,345.378,0.0345337,545.674,0.45434
283.756,1.00853e-07,345.41,0.0347308,545.719,0.456137
283.758,1.00853e-07,345.442,0.0349291,545.764,0.457938
283.76,1.00853e-07,345.474,0.0351285,545.809,0.459741
283.763,1.00853e-07,345.506,0.0353291,545.854,0.461546
283.765,1.00853e-07,345.538,0.0355308,545.899,0.463354
283.767,1.00853e-07,345.57,0.0357337,545.944,0.465164
283.769,1.00853e-07,345.602,0.0359378,545.989,0.466978
283.771,1.00853e-07,345.635,0.036143,546.034,0.468793
283.773,1.00853e-07,345.667,0.0363495,546.079,0.470611
283.775,1.00853e-07,345.699,0.0365571,546.124,0.472432
283.777,1.00853e-07,345.731,0.0367659,546.169,0.474254
283.779,1.00853e-07,345.763,0.0369759,546.214,0.47608
283.781,1.00853e-07,345.795,0.0371872,546.259,0.477908
283.784,1.00853e-07,345.827,0.0373996,546.304,0.479739
283.786,1.00853e-07,345.859,0.0376133,546.349,0.481571
283.788,1.00853e-07,345.891,0.0378282,546.394,0.483404
283.79,1.00853e-07,345.923,0.0380444,546.439,0.485241
283.792,1.00853e-07,345.956,0.0382618,546.484,0.487079
283.794,1.00853e-07,345.988,0.0384804,546.529,0.488919
283.796,1.00853e-07,346.02,0.0387004,546.574,0.490759
283.798,1.00853e-07,346.052,0.0389216,546.619,0.4926
283.8,1.00853e-07,346.084,0.039144,546.664,0.494442
283.802,1.00853e-07,346.116,0.0393678,546.709,0.496285
283.805,1.00853e-07,346.148,0.0395928,546.754,0.498127
283.807,1.00853e-07,346.18,0.0398192,546.799,0.499972
283.809,1.00853e-07,346.212,0.0400468,546.844,0.501818
283.811,1.00853e-07,346.244,0.0402758,546.889,0.503665
283.813,1.00853e-07,346.277,0.0405061,546.934,0.505512
283.815,1.00853e-07,346.309,0.0407377,546.979,0.507362
283.817,1.00853e-07,346.341,0.0409707,547.024,0.509213
283.819,1.00853e-07,346.373,0.041205,547.069,0.511065
283.821,1.00853e-07,346.405,0.0414406,547.113,0.512919
283.823,1.00853e-07,346.437,0.0416776,547.158,0.514773
283.825,1.00853e-07,346.469,0.041916,547.203,0.516629
283.828,1.00853e-07,346.501,0.0421558,547.248,0.518487
283.83,1.00853e-07,346.533,0.0423969,547.293,0.520347
283.832,1.00853e-07,346.565,0.0426394,547.338,0.522209
283.834,1.00853e-07,346.597,0.0428834,547.383,0.524072
283.836,1.00853e-07,346.63,0.0431287,547.428,0.525935
283.838,1.00853e-07,346.662,0.0433755,547.473,0.527799
283.84,1.00853e-07,346.694,0.0436237,547.518,0.529665
283.842,1.00853e-07,346.726,0.0438733,547.563,0.531531
283.844,1.00853e-07,346.758,0.0441243,547.608,0.533397
283.846,1.00853e-07,346.79,0.0443769,547.653,0.535265
283.849,1.00853e-07,346.822,0.0446308,547.698,0.537133
283.851,1.00853e-07,346.854,0.0448862,547.743,0.539002
283.853,1.00853e-07,346.886,0.0451432,547.788,0.540872
283.855,1.00853e-07,346.918,0.0454015,547.833,0.542742
283.857,1.00853e-07,346.951,0.0456614,547.878,0.544612
283.859,1.00853e-07,346.983,0.0459228,547.923,0.546482
283.861,1.00853e-07,347.015,0.0461857,547.968,0.548355
283.863,1.00853e-07,347.047,0.0464501,548.013,0.550228
283.865,1.00853e-07,347.079,0.046716,548.058,0.552102
283.867,1.00853e-07,347.111,0.0469835,548.103,0.553975
283.869,1.00853e-07,347.143,0.0472525,548.148,0.555849
283.872,1.00853e-07,347.175,0.047523,548.193,0.557724
283.874,1.00853e-07,347.207,0.0477951,548.238,0.559597
283.876,1.00853e-07,347.239,0.0480688,548.283,0.561471
283.878,1.00853e-07,347.271,0.0483441,548.328,0.563344
283.88,1.00853e-07,347.304,0.048621,548.373,0.565218
283.882,1.00853e-07,347.336,0.0488994,548.418,0.567092
283.884,1.00853e-07,347.368,0.0491795,548.463,0.568966
283.886,1.00853e-07,347.4,0.0494611,548.508,0.57084
283.888,1.00853e-07,347.432,0.0497444,548.553,0.572715
283.89,1.00853e-07,347.464,0.0500293,548.598,0.574589
283.893,1.00853e-07,347.496,0.0503159,548.643,0.576464
283.895,1.00853e-07,347.528,0.0506041,548.688,0.578339
283.897,1.00853e-07,347.56,0.050894,548.733,0.580214
283.899,1.00853e-07,347.592,0.0511856,548.778,0.582088
283.901,1.00853e-07,347.625,0.0514788,548.823,0.583963
283.903,1.00853e-07,347.657,0.0517737,548.868,0.585836
283.905,1.00853e-07,347.689,0.0520703,548.913,0.587709
283.907,1.00853e-07,347.721,0.0523687,548.958,0.589583
283.909,1.00853e-07,347.753,0.0526687,549.004,0.591456
283.911,1.00853e-07,347.785,0.0529705,549.049,0.593328
283.913,1.00853e-07,347.817,0.053274,549.094,0.5952
283.916,1.00853e-07,347.849,0.0535793,549.139,0.597071
283.918,1.00853e-07,347.881,0.0538863,549.184,0.598942
283.92,1.00853e-07,347.913,0.0541951,549.229,0.60081
283.922,1.00853e-07,347.945,0.0545057,549.274,0.602678
283.924,1.00853e-07,347.978,0.054818,549.319,0.604543
283.926,1.00853e-07,348.01,0.0551322,549.364,0.606407
283.928,1.00853e-07,348.042,0.0554482,549.409,0.608269
283.93,1.00853e-07,348.074,0.0557659,549.454,0.610131
283.932,1.00853e-07,348.106,0.0560855,549.499,0.61199
283.934,1.00853e-07,348.138,0.056407,549.544,0.613847
283.937,1.00853e-07,348.17,0.0567303,549.59,0.615704
283.939,1.00853e-07,348.202,0.0570555,549.635,0.617559
283.941,1.00853e-07,348.234,0.0573825,549.68,0.619411
283.943,1.00853e-07,348.266,0.0577114,549.725,0.621262
283.945,1.00853e-07,348.299,0.0580422,549.77,0.623114
283.947,1.00853e-07,348.331,0.0583749,549.815,0.624964
283.949,1.00853e-07,348.363,0.0587095,549.86,0.626812
283.951,1.00853e-07,348.395,0.0590461,549.905,0.62866
283.953,1.00853e-07,348.427,0.0593845,549.95,0.630505
283.955,1.00853e-07,348.459,0.059725,549.995,0.632347
283.958,1.00853e-07,348.491,0.0600673,550.04,0.634187
283.96,1.00853e-07,348.523,0.0604117,550.085,0.636025
283.962,1.00853e-07,348.555,0.060758,550.13,0.63786
283.964,1.00853e-07,348.587,0.0611063,550.175,0.639692
283.966,1.00853e-07,348.619,0.0614566,550.22,0.641521
283.968,1.00853e-07,348.652,0.0618089,550.265,0.643348
283.97,1.00853e-07,348.684,0.0621633,550.31,0.645172
283.972,1.00853e-07,348.716,0.0625197,550.355,0.646993
283.974,1.00853e-07,348.748,0.0628781,550.4,0.648812
283.976,1.00853e-07,348.78,0.0632386,550.445,0.650629
283.978,1.00853e-07,348.812,0.0636011,550.49,0.652442
283.981,1.00853e-07,348.844,0.0639658,550.535,0.654252
283.983,1.00853e-07,348.876,0.0643325,550.58,0.65606
283.985,1.00853e-07,348.908,0.0647013,550.625,0.657864
283.987,1.00853e-07,348.94,0.0650722,550.67,0.659665
283.989,1.00853e-07,348.973,0.0654453,550.715,0.661463
283.991,1.00853e-07,349.005,0.0658205,550.76,0.663259
283.993,1.00853e-07,349.037,0.0661979,550.805,0.66505
283.995,1.00853e-07,349.069,0.0665774,550.85,0.66684
283.997,1.00853e-07,349.101,0.0669591,550.895,0.668628
283.999,1.00853e-07,349.133,0.067343,550.94,0.670411
284.002,1.00853e-07,349.165,0.067729,550.985,0.672193
284.004,1.00853e-07,349.197,0.0681173,551.03,0.673971
284.006,1.00853e-07,349.229,0.0685078,551.075,0.675746
284.008,1.00853e-07,349.261,0.0689006,551.12,0.677517
284.01,1.00853e-07,349.293,0.0692956,551.165,0.679284
284.012,1.00853e-07,349.326,0.0696928,551.209,0.681049
284.014,1.00853e-07,349.358,0.0700924,551.254,0.68281
284.016,1.00853e-07,349.39,0.0704942,551.299,0.684567
284.018,1.00853e-07,349.422,0.0708983,551.344,0.686322
284.02,1.00853e-07,349.454,0.0713047,551.389,0.688073
284.023,1.00853e-07,349.486,0.0717134,551.434,0.689821
284.025,1.00853e-07,349.518,0.0721245,551.479,0.691566
284.027,1.00853e-07,349.55,0.072538,551.524,0.693309
284.029,1.00853e-07,349.582,0.0729537,551.569,0.695048
284.031,1.00853e-07,349.614,0.0733719,551.614,0.696782
284.033,1.00853e-07,349.647,0.0737925,551.659,0.698513
284.035,1.00853e-07,349.679,0.0742154,551.704,0.700241
284.037,1.00853e-07,349.711,0.0746408,551.749,0.701963
284.039,1.00853e-07,349.743,0.0750686,551.794,0.703681
284.041,1.00853e-07,349.775,0.0754988,551.839,0.705393
284.043,1.00853e-07,349.807,0.0759315,551.884,0.707101
284.046,1.00853e-07,349.839,0.0763666,551.929,0.708804
284.048,1.00853e-07,349.871,0.0768043,551.974,0.710502
284.05,1.00853e-07,349.903,0.0772444,552.019,0.712196
284.052,1.00853e-07,349.935,0.077687,552.064,0.713886
284.054,1.00853e-07,349.968,0.0781322,552.109,0.715571
284.056,1.00853e-07,350,0.0785799,552.154,0.717251
284.058,1.00853e-07,350.032,0.0790301,552.199,0.718927
284.06,1.00853e-07,350.064,0.0794829,552.244,0.7206
284.062,1.00853e-07,350.096,0.0799383,552.289,0.722267
284.064,1.00853e-07,350.128,0.0803963,552.334,0.723929
284.067,1.00853e-07,350.16,0.0808568,552.379,0.725587
284.069,1.00853e-07,350.192,0.08132,552.424,0.727239
284.071,1.00853e-07,350.224,0.0817859,552.469,0.728888
284.073,1.00853e-07,350.256,0.0822543,552.514,0.730532
284.075,1.00853e-07,350.288,0.0827255,552.559,0.732172
284.077,1.00853e-07,350.321,0.0831993,552.604,0.733808
284.079,1.00853e-07,350.353,0.0836758,552.649,0.73544
284.081,1.00853e-07,350.385,0.084155,552.694,0.737068
284.083,1.00853e-07,350.417,0.0846369,552.739,0.738692
284.085,1.00853e-07,350.449,0.0851215,552.784,0.740312
284.088,1.00853e-07,350.481,0.0856089,552.829,0.741927
284.09,1.00853e-07,350.513,0.0860991,552.874,0.743536
284.092,1.00853e-07,350.545,0.086592,552.919,0.745141
284.094,1.00853e-07,350.577,0.0870878,552.964,0.746741
284.096,1.00853e-07,350.609,0.0875863,553.009,0.748336
284.098,1.00853e-07,350.642,0.0880877,553.054,0.749926
284.1,1.00853e-07,350.674,0.0885919,553.099,0.751511
284.102,1.00853e-07,350.706,0.089099,553.144,0.753092
284.104,1.00853e-07,350.738,0.0896089,553.189,0.754668
284.106,1.00853e-07,350.77,0.0901217,553.234,0.756239
284.108,1.00853e-07,350.802,0.0906374,553.279,0.757806
284.111,1.00853e-07,350.834,0.091156,553.324,0.759367
284.113,1.00853e-07,350.866,0.0916776,553.369,0.760922
284.115,1.00853e-07,350.898,0.0922021,553.414,0.762473
284.117,1.00853e-07,350.93,0.0927295,553.459,0.764018
284.119,1.00853e-07,350.962,0.0932599,553.504,0.765558
284.121,1.00853e-07,350.995,0.0937934,553.548,0.767092
284.123,1.00853e-07,351.027,0.0943298,553.593,0.768621
284.125,1.00853e-07,351.059,0.0948692,553.638,0.770145
284.127,1.00853e-07,351.091,0.0954117,553.683,0.771663
284.129,1.00853e-07,351.123,0.0959573,553.728,0.773177
284.132,1.00853e-07,351.155,0.0965059,553.773,0.774685
284.134,1.00853e-07,351.187,0.0970576,553.818,0.776188
284.136,1.00853e-07,351.219,0.0976124,553.863,0.777686
284.138,1.00853e-07,351.251,0.0981704,553.908,0.77918
284.14,1.00853e-07,351.283,0.0987314,553.953,0.780667
284.142,1.00853e-07,351.316,0.0992956,553.998,0.782152
284.144,1.00853e-07,351.348,0.099863,554.043,0.783631
284.146,1.00853e-07,351.38,0.100434,554.088,0.785104
284.148,1.00853e-07,351.412,0.101007,554.133,0.786573
284.15,1.00853e-07,351.444,0.101584,554.178,0.788037
284.153,1.00853e-07,351.476,0.102165,554.223,0.789498
284.155,1.00853e-07,351.508,0.102748,554.267,0.790952
284.157,1.00853e-07,351.54,0.103335,554.312,0.792404
284.159,1.00853e-07,351.572,0.103925,554.357,0.793851
284.161,1.00853e-07,351.604,0.104518,554.402,0.795293
284.163,1.00853e-07,351.636,0.105115,554.447,0.796731
284.165,1.00853e-07,351.669,0.105715,554.492,0.798164
284.167,1.00853e-07,351.701,0.106318,554.537,0.799592
284.169,1.00853e-07,351.733,0.106925,554.582,0.801016
284.171,1.00853e-07,351.765,0.107535,554.627,0.802435
284.173,1.00853e-07,351.797,0.108149,554.672,0.803848
284.176,1.00853e-07,351.829,0.108766,554.717,0.805256
284.178,1.00853e-07,351.861,0.109386,554.762,0.80666
284.18,1.00853e-07,351.893,0.11001,554.807,0.808059
284.182,1.00853e-07,351.925,0.110637,554.852,0.809454
284.184,1.00853e-07,351.957,0.111268,554.897,0.810844
284.186,1.00853e-07,351.99,0.111902,554.942,0.812228
284.188,1.00853e-07,352.022,0.11254,554.987,0.813608
284.19,1.00853e-07,352.054,0.113181,555.032,0.814983
284.192,1.00853e-07,352.086,0.113826,555.077,0.816353
284.194,1.00853e-07,352.118,0.114475,555.122,0.817718
284.197,1.00853e-07,352.15,0.115127,555.167,0.819079
284.199,1.00853e-07,352.182,0.115783,555.212,0.820436
284.201,1.00853e-07,352.214,0.116442,555.257,0.821787
284.203,1.00853e-07,352.246,0.117105,555.302,0.823133
284.205,1.00853e-07,352.278,0.117772,555.347,0.824475
284.207,1.00853e-07,352.31,0.118442,555.392,0.825812
284.209,1.00853e-07,352.343,0.119117,555.437,0.827144
284.211,1.00853e-07,352.375,0.119794,555.482,0.828472
284.213,1.00853e-07,352.407,0.120476,555.527,0.829793
284.215,1.00853e-07,352.439,0.121161,555.572,0.831111
284.218,1.00853e-07,352.471,0.121851,555.617,0.832423
284.22,1.00853e-07,352.503,0.122544,555.662,0.833731
284.222,1.00853e-07,352.535,0.12324,555.707,0.835034
284.224,1.00853e-07,352.567,0.123941,555.753,0.836333
284.226,1.00853e-07,352.599,0.124646,555.798,0.837626
284.228,1.00853e-07,352.631,0.125354,555.842,0.838915
284.23,1.00853e-07,352.664,0.126066,555.888,0.840199
284.232,1.00853e-07,352.696,0.126782,555.933,0.841479
284.234,1.00853e-07,352.728,0.127502,555.978,0.842754
284.236,1.00853e-07,352.76,0.128227,556.023,0.844025
284.238,1.00853e-07,352.792,0.128955,556.068,0.84529
284.241,1.00853e-07,352.824,0.129687,556.113,0.846552
284.243,1.00853e-07,352.856,0.130423,556.158,0.847809
284.245,1.00853e-07,352.888,0.131163,556.203,0.849061
284.247,1.00853e-07,352.92,0.131907,556.248,0.850308
284.249,1.00853e-07,352.952,0.132655,556.293,0.851551
284.251,1.00853e-07,352.984,0.133407,556.338,0.852789
284.253,1.00853e-07,353.017,0.134164,556.383,0.854022
284.255,1.00853e-07,353.049,0.134924,556.428,0.855249
284.257,1.00853e-07,353.081,0.135689,556.473,0.856472
284.259,1.00853e-07,353.113,0.136458,556.518,0.857691
284.262,1.00853e-07,353.145,0.137231,556.563,0.858904
284.264,1.00853e-07,353.177,0.138008,556.608,0.860112
284.266,1.00853e-07,353.209,0.13879,556.653,0.861315
284.268,1.00853e-07,353.241,0.139576,556.698,0.862514
284.27,1.00853e-07,353.273,0.140366,556.743,0.863709
284.272,1.00853e-07,353.305,0.14116,556.788,0.864898
284.274,1.00853e-07,353.338,0.141959,556.833,0.866083
284.276,1.00853e-07,353.37,0.142762,556.878,0.867263
284.278,1.00853e-07,353.402,0.143569,556.923,0.868438
284.28,1.00853e-07,353.434,0.144381,556.968,0.869608
284.282,1.00853e-07,353.466,0.145197,557.013,0.870773
284.285,1.00853e-07,353.498,0.146017,557.058,0.871933
284.287,1.00853e-07,353.53,0.146842,557.103,0.873089
284.289,1.00853e-07,353.562,0.147672,557.148,0.874239
284.291,1.00853e-07,353.594,0.148505,557.193,0.875383
284.293,1.00853e-07,353.626,0.149344,557.238,0.876523
284.295,1.00853e-07,353.659,0.150187,557.283,0.877658
284.297,1.00853e-07,353.691,0.151034,557.328,0.878787
284.299,1.00853e-07,353.723,0.151886,557.373,0.879912
284.301,1.00853e-07,353.755,0.152742,557.418,0.881033
284.303,1.00853e-07,353.787,0.153604,557.463,0.882148
284.306,1.00853e-07,353.819,0.154469,557.508,0.88326
284.308,1.00853e-07,353.851,0.15534,557.553,0.884366
284.31,1.00853e-07,353.883,0.156215,557.598,0.885468
284.312,1.00853e-07,353.915,0.157095,557.643,0.886564
284.314,1.00853e-07,353.947,0.157979,557.688,0.887656
284.316,1.00853e-07,353.979,0.158868,557.733,0.888743
284.318,1.00853e-07,354.012,0.159762,557.778,0.889824
284.32,1.00853e-07,354.044,0.160661,557.823,0.890901
284.322,1.00853e-07,354.076,0.161564,557.868,0.891973
284.324,1.00853e-07,354.108,0.162472,557.913,0.89304
284.326,1.00853e-07,354.14,0.163386,557.958,0.894101
284.329,1.00853e-07,354.172,0.164304,558.003,0.895158
284.331,1.00853e-07,354.204,0.165226,558.048,0.896209
284.333,1.00853e-07,354.236,0.166154,558.093,0.897256
284.335,1.00853e-07,354.268,0.167087,558.138,0.898297
284.337,1.00853e-07,354.3,0.168024,558.183,0.899334
284.339,1.00853e-07,354.333,0.168967,558.229,0.900364
284.341,1.00853e-07,354.365,0.169914,558.274,0.90139
284.343,1.00853e-07,354.397,0.170867,558.319,0.902411
284.345,1.00853e-07,354.429,0.171824,558.364,0.903427
284.347,1.00853e-07,354.461,0.172787,558.409,0.904437
284.35,1.00853e-07,354.493,0.173755,558.454,0.905443
284.352,1.00853e-07,354.525,0.174727,558.499,0.906443
284.354,1.00853e-07,354.557,0.175705,558.544,0.907438
284.356,1.00853e-07,354.589,0.176688,558.589,0.908428
284.358,1.00853e-07,354.621,0.177676,558.634,0.909413
284.36,1.00853e-07,354.653,0.178669,558.679,0.910393
284.362,1.00853e-07,354.686,0.179668,558.724,0.911368
284.364,1.00853e-07,354.718,0.180672,558.769,0.912339
284.366,1.00853e-07,354.75,0.181681,558.814,0.913304
284.368,1.00853e-07,354.782,0.182695,558.859,0.914265
284.37,1.00853e-07,354.814,0.183714,558.904,0.915222
284.373,1.00853e-07,354.846,0.184739,558.949,0.916173
284.375,1.00853e-07,354.878,0.185769,558.994,0.91712
284.377,1.00853e-07,354.91,0.186805,559.039,0.918061
284.379,1.00853e-07,354.942,0.187845,559.085,0.918998
284.381,1.00853e-07,354.974,0.188892,559.13,0.919928
284.383,1.00853e-07,355.007,0.189943,559.175,0.920853
284.385,1.00853e-07,355.039,0.191,559.22,0.921773
284.387,1.00853e-07,355.071,0.192063,559.265,0.922687
284.389,1.00853e-07,355.103,0.193131,559.31,0.923596
284.391,1.00853e-07,355.135,0.194204,559.355,0.9245
284.394,1.00853e-07,355.167,0.195283,559.4,0.925398
284.396,1.00853e-07,355.199,0.196368,559.445,0.926292
284.398,1.00853e-07,355.231,0.197458,559.49,0.927179
284.4,1.00853e-07,355.263,0.198554,559.535,0.92806
284.402,1.00853e-07,355.295,0.199655,559.58,0.928936
284.404,1.00853e-07,355.327,0.200762,559.625,0.929806
284.406,1.00853e-07,355.36,0.201874,559.67,0.93067
284.408,1.00853e-07,355.392,0.202993,559.715,0.931528
284.41,1.00853e-07,355.424,0.204116,559.76,0.932381
284.412,1.00853e-07,355.456,0.205246,559.806,0.933228
284.414,1.00853e-07,355.488,0.206381,559.851,0.93407
284.417,1.00853e-07,355.52,0.207523,559.896,0.934905
284.419,1.00853e-07,355.552,0.208669,559.941,0.935734
284.421,1.00853e-07,355.584,0.209822,559.986,0.936557
284.423,1.00853e-07,355.616,0.210981,560.031,0.937375
284.425,1.00853e-07,355.648,0.212145,560.076,0.938186
284.427,1.00853e-07,355.681,0.213315,560.12,0.938991
284.429,1.00853e-07,355.713,0.214491,560.165,0.93979
284.431,1.00853e-07,355.745,0.215673,560.21,0.940583
284.433,1.00853e-07,355.777,0.216861,560.255,0.94137
284.435,1.00853e-07,355.809,0.218055,560.3,0.942152
284.438,1.00853e-07,355.841,0.219255,560.345,0.942927
284.44,1.00853e-07,355.873,0.220461,560.39,0.943698
284.442,1.00853e-07,355.905,0.221673,560.435,0.944463
284.444,1.00853e-07,355.937,0.222891,560.48,0.945222
284.446,1.00853e-07,355.969,0.224114,560.525,0.945976
284.448,1.00853e-07,356.001,0.225344,560.57,0.946723
284.45,1.00853e-07,356.034,0.226581,560.615,0.947465
284.452,1.00853e-07,356.066,0.227823,560.66,0.948201
284.454,1.00853e-07,356.098,0.229071,560.705,0.94893
284.456,1.00853e-07,356.13,0.230326,560.75,0.949652
284.458,1.00853e-07,356.162,0.231586,560.795,0.950368
284.461,1.00853e-07,356.194,0.232853,560.84,0.951077
284.463,1.00853e-07,356.226,0.234126,560.885,0.951781
284.465,1.00853e-07,356.258,0.235406,560.93,0.952478
284.467,1.00853e-07,356.29,0.236691,560.975,0.953169
284.469,1.00853e-07,356.322,0.237983,561.019,0.953853
284.471,1.00853e-07,356.355,0.239281,561.064,0.954532
284.473,1.00853e-07,356.387,0.240586,561.109,0.955205
284.475,1.00853e-07,356.419,0.241896,561.154,0.955871
284.477,1.00853e-07,356.451,0.243213,561.199,0.956532
284.479,1.00853e-07,356.483,0.244537,561.244,0.957187
284.481,1.00853e-07,356.515,0.245867,561.289,0.957835
284.484,1.00853e-07,356.547,0.247203,561.334,0.958478
284.486,1.00853e-07,356.579,0.248546,561.379,0.959114
284.488,1.00853e-07,356.611,0.249895,561.424,0.959744
284.49,1.00853e-07,356.643,0.251251,561.469,0.960368
284.492,1.00853e-07,356.675,0.252613,561.514,0.960986
284.494,1.00853e-07,356.708,0.253982,561.559,0.961598
284.496,1.00853e-07,356.74,0.255357,561.604,0.962204
284.498,1.00853e-07,356.772,0.256739,561.649,0.962804
284.5,1.00853e-07,356.804,0.258127,561.694,0.963399
284.502,1.00853e-07,356.836,0.259522,561.739,0.963987
284.505,1.00853e-07,356.868,0.260923,561.784,0.964569
284.507,1.00853e-07,356.9,0.262331,561.829,0.965146
284.509,1.00853e-07,356.932,0.263746,561.874,0.965717
284.511,1.00853e-07,356.964,0.265167,561.919,0.966282
284.513,1.00853e-07,356.996,0.266596,561.964,0.966842
284.515,1.00853e-07,357.029,0.26803,562.009,0.967396
284.517,1.00853e-07,357.061,0.269472,562.054,0.967944
284.519,1.00853e-07,357.093,0.27092,562.099,0.968487
284.521,1.00853e-07,357.125,0.272375,562.144,0.969024
284.523,1.00853e-07,357.157,0.273836,562.189,0.969555
284.525,1.00853e-07,357.189,0.275305,562.234,0.97008
284.528,1.00853e-07,357.221,0.27678,562.279,0.970599
284.53,1.00853e-07,357.253,0.278262,562.324,0.971112
284.532,1.00853e-07,357.285,0.279751,562.369,0.97162
284.534,1.00853e-07,357.317,0.281247,562.414,0.972121
284.536,1.00853e-07,357.35,0.282749,562.459,0.972616
284.538,1.00853e-07,357.382,0.284259,562.504,0.973106
284.54,1.00853e-07,357.414,0.285775,562.549,0.97359
284.542,1.00853e-07,357.446,0.287298,562.594,0.974068
284.544,1.00853e-07,357.478,0.288828,562.639,0.974541
284.546,1.00853e-07,357.51,0.290365,562.684,0.975008
284.548,1.00853e-07,357.542,0.291909,562.729,0.975469
284.551,1.00853e-07,357.574,0.29346,562.774,0.975924
284.553,1.00853e-07,357.606,0.295018,562.819,0.976374
284.555,1.00853e-07,357.638,0.296583,562.864,0.976818
284.557,1.00853e-07,357.67,0.298155,562.909,0.977256
284.559,1.00853e-07,357.703,0.299734,562.954,0.977688
284.561,1.00853e-07,357.735,0.30132,562.999,0.978116
284.563,1.00853e-07,357.767,0.302912,563.044,0.978537
284.565,1.00853e-07,357.799,0.304512,563.089,0.978954
284.567,1.00853e-07,357.831,0.30612,563.134,0.979365
284.569,1.00853e-07,357.863,0.307734,563.179,0.97977
284.571,1.00853e-07,357.895,0.309355,563.224,0.980171
284.574,1.00853e-07,357.927,0.310983,563.269,0.980565
284.576,1.00853e-07,357.959,0.312619,563.314,0.980955
284.578,1.00853e-07,357.991,0.314261,563.359,0.981339
284.58,1.00853e-07,358.024,0.315911,563.404,0.981718
284.582,1.00853e-07,358.056,0.317567,563.449,0.982091
284.584,1.00853e-07,358.088,0.319231,563.494,0.982459
284.586,1.00853e-07,358.12,0.320902,563.539,0.982822
284.588,1.00853e-07,358.152,0.322581,563.584,0.983179
284.59,1.00853e-07,358.184,0.324266,563.629,0.983531
284.592,1.00853e-07,358.216,0.325959,563.674,0.983877
284.594,1.00853e-07,358.248,0.327659,563.719,0.984219
284.597,1.00853e-07,358.28,0.329366,563.764,0.984556
284.599,1.00853e-07,358.312,0.33108,563.809,0.984887
284.601,1.00853e-07,358.344,0.332801,563.854,0.985213
284.603,1.00853e-07,358.377,0.33453,563.9,0.985534
284.605,1.00853e-07,358.409,0.336266,563.945,0.98585
284.607,1.00853e-07,358.441,0.338009,563.99,0.98616
284.609,1.00853e-07,358.473,0.339759,564.035,0.986465
284.611,1.00853e-07,358.505,0.341517,564.08,0.986765
284.613,1.00853e-07,358.537,0.343282,564.125,0.98706
284.615,1.00853e-07,358.569,0.345054,564.17,0.987349
284.617,1.00853e-07,358.601,0.346833,564.215,0.987634
284.62,1.00853e-07,358.633,0.34862,564.26,0.987914
284.622,1.00853e-07,358.665,0.350414,564.305,0.988189
284.624,1.00853e-07,358.698,0.352215,564.35,0.988459
284.626,1.00853e-07,358.73,0.354024,564.395,0.988724
284.628,1.00853e-07,358.762,0.355839,564.44,0.988985
284.63,1.00853e-07,358.794,0.357662,564.485,0.98924
284.632,1.00853e-07,358.826,0.359493,564.53,0.989492
284.634,1.00853e-07,358.858,0.36133,564.575,0.989738
284.636,1.00853e-07,358.89,0.363175,564.62,0.98998
284.638,1.00853e-07,358.922,0.365027,564.665,0.990217
284.641,1.00853e-07,358.954,0.366887,564.71,0.99045
284.643,1.00853e-07,358.986,0.368754,564.755,0.990679
284.645,1.00853e-07,359.018,0.370628,564.8,0.990903
284.647,1.00853e-07,359.051,0.372509,564.845,0.991123
284.649,1.00853e-07,359.083,0.374398,564.89,0.991339
284.651,1.00853e-07,359.115,0.376294,564.935,0.99155
284.653,1.00853e-07,359.147,0.378197,564.98,0.991757
284.655,1.00853e-07,359.179,0.380107,565.025,0.99196
284.657,1.00853e-07,359.211,0.382025,565.07,0.992159
284.659,1.00853e-07,359.243,0.38395,565.115,0.992354
284.661,1.00853e-07,359.275,0.385882,565.16,0.992545
284.664,1.00853e-07,359.307,0.387821,565.205,0.992732
284.666,1.00853e-07,359.339,0.389768,565.25,0.992916
284.668,1.00853e-07,359.372,0.391722,565.295,0.993095
284.67,1.00853e-07,359.404,0.393683,565.34,0.993272
284.672,1.00853e-07,359.436,0.395652,565.385,0.993444
284.674,1.00853e-07,359.468,0.397627,565.43,0.993614
284.676,1.00853e-07,359.5,0.39961,565.475,0.99378
284.678,1.00853e-07,359.532,0.4016,565.52,0.993944
284.68,1.00853e-07,359.564,0.403597,565.565,0.994103
284.682,1.00853e-07,359.596,0.405602,565.61,0.99426
284.684,1.00853e-07,359.628,0.407613,565.655,0.994413
284.687,1.00853e-07,359.66,0.409632,565.7,0.994563
284.689,1.00853e-07,359.692,0.411658,565.745,0.994709
284.691,1.00853e-07,359.725,0.413691,565.79,0.994853
284.693,1.00853e-07,359.757,0.415731,565.835,0.994994
284.695,1.00853e-07,359.789,0.417778,565.88,0.995132
284.697,1.00853e-07,359.821,0.419833,565.925,0.995267
284.699,1.00853e-07,359.853,0.421894,565.97,0.995399
284.701,1.00853e-07,359.885,0.423962,566.015,0.995528
284.703,1.00853e-07,359.917,0.426038,566.06,0.995655
284.705,1.00853e-07,359.949,0.42812,566.105,0.995778
284.707,1.00853e-07,359.981,0.43021,566.15,0.995899
284.71,1.00853e-07,360.013,0.432306,566.195,0.996017
284.712,1.00853e-07,360.046,0.43441,566.24,0.996133
284.714,1.00853e-07,360.078,0.43652,566.285,0.996245
284.716,1.00853e-07,360.11,0.438637,566.33,0.996355
284.718,1.00853e-07,360.142,0.440762,566.375,0.996462
284.72,1.00853e-07,360.174,0.442893,566.42,0.996567
284.722,1.00853e-07,360.206,0.445031,566.465,0.996668
284.724,1.00853e-07,360.238,0.447175,566.51,0.996768
284.726,1.00853e-07,360.27,0.449327,566.555,0.996864
284.728,1.00853e-07,360.302,0.451485,566.6,0.996959
284.731,1.00853e-07,360.334,0.453651,566.645,0.997051
284.733,1.00853e-07,360.366,0.455822,566.69,0.99714
284.735,1.00853e-07,360.399,0.458001,566.735,0.997228
284.737,1.00853e-07,360.431,0.460186,566.78,0.997314
284.739,1.00853e-07,360.463,0.462378,566.825,0.997397
284.741,1.00853e-07,360.495,0.464576,566.87,0.997478
284.743,1.00853e-07,360.527,0.466782,566.915,0.997557
284.745,1.00853e-07,360.559,0.468993,566.96,0.997635
284.747,1.00853e-07,360.591,0.471211,567.005,0.99771
284.749,1.00853e-07,360.623,0.473436,567.05,0.997783
284.751,1.00853e-07,360.655,0.475667,567.095,0.997855
284.754,1.00853e-07,360.687,0.477904,567.14,0.997925
284.756,1.00853e-07,360.72,0.480148,567.185,0.997993
284.758,1.00853e-07,360.752,0.482398,567.23,0.998059
284.76,1.00853e-07,360.784,0.484655,567.275,0.998123
284.762,1.00853e-07,360.816,0.486918,567.32,0.998186
284.764,1.00853e-07,360.848,0.489187,567.365,0.998247
284.766,1.00853e-07,360.88,0.491462,567.41,0.998307
284.768,1.00853e-07,360.912,0.493743,567.455,0.998365
284.77,1.00853e-07,360.944,0.496031,567.5,0.998422
284.772,1.00853e-07,360.976,0.498324,567.545,0.998478
284.774,1.00853e-07,361.008,0.500623,567.59,0.998532
284.777,1.00853e-07,361.041,0.502929,567.635,0.998584
284.779,1.00853e-07,361.073,0.50524,567.68,0.998635
284.781,1.00853e-07,361.105,0.507558,567.725,0.998685
284.783,1.00853e-07,361.137,0.509881,567.77,0.998734
284.785,1.00853e-07,361.169,0.512209,567.815,0.998781
284.787,1.00853e-07,361.201,0.514544,567.86,0.998827
284.789,1.00853e-07,361.233,0.516884,567.905,0.998871
284.791,1.00853e-07,361.265,0.51923,567.95,0.998914
284.793,1.00853e-07,361.297,0.521582,567.995,0.998955
284.795,1.00853e-07,361.329,0.523939,568.04,0.998995
284.797,1.00853e-07,361.361,0.526301,568.085,0.999034
284.8,1.00853e-07,361.394,0.528669,568.13,0.999071
284.802,1.00853e-07,361.426,0.531042,568.175,0.999108
284.804,1.00853e-07,361.458,0.533421,568.22,0.999143
284.806,1.00853e-07,361.49,0.535804,568.265,0.999177
284.808,1.00853e-07,361.522,0.538193,568.31,0.99921
284.81,1.00853e-07,361.554,0.540587,568.354,0.999242
284.812,1.00853e-07,361.586,0.542986,568.399,0.999273
284.814,1.00853e-07,361.618,0.54539,568.444,0.999303
284.816,1.00853e-07,361.65,0.547799,568.489,0.999331
284.818,1.00853e-07,361.682,0.550213,568.534,0.999359
284.82,1.00853e-07,361.715,0.552632,568.579,0.999386
284.823,1.00853e-07,361.747,0.555055,568.624,0.999411
284.825,1.00853e-07,361.779,0.557483,568.669,0.999436
284.827,1.00853e-07,361.811,0.559915,568.714,0.99946
284.829,1.00853e-07,361.843,0.562352,568.759,0.999483
284.831,1.00853e-07,361.875,0.564794,568.804,0.999505
284.833,1.00853e-07,361.907,0.56724,568.849,0.999526
284.835,1.00853e-07,361.939,0.56969,568.894,0.999546
284.837,1.00853e-07,361.971,0.572144,568.939,0.999566
284.839,1.00853e-07,362.003,0.574603,568.984,0.999585
284.841,1.00853e-07,362.035,0.577065,569.029,0.999604
284.844,1.00853e-07,362.068,0.579532,569.074,0.999622
284.846,1.00853e-07,362.1,0.582002,569.119,0.999639
284.848,1.00853e-07,362.132,0.584477,569.164,0.999657
284.85,1.00853e-07,362.164,0.586955,569.209,0.999673
284.852,1.00853e-07,362.196,0.589436,569.254,0.99969
284.854,1.00853e-07,362.228,0.591921,569.299,0.999705
284.856,1.00853e-07,362.26,0.59441,569.344,0.99972
284.858,1.00853e-07,362.292,0.596902,569.389,0.999735
284.86,1.00853e-07,362.324,0.599398,569.434,0.999749
284.862,1.00853e-07,362.356,0.601896,569.479,0.999762
284.864,1.00853e-07,362.389,0.604398,569.524,0.999774
284.867,1.00853e-07,362.421,0.606903,569.568,0.999786
284.869,1.00853e-07,362.453,0.60941,569.613,0.999797
284.871,1.00853e-07,362.485,0.611921,569.658,0.999807
284.873,1.00853e-07,362.517,0.614434,569.703,0.999817
284.875,1.00853e-07,362.549,0.61695,569.748,0.999827
284.877,1.00853e-07,362.581,0.619469,569.793,0.999836
284.879,1.00853e-07,362.613,0.621989,569.838,0.999845
284.881,1.00853e-07,362.645,0.624513,569.883,0.999853
284.883,1.00853e-07,362.677,0.627038,569.928,0.999861
284.885,1.00853e-07,362.709,0.629566,569.973,0.999868
284.887,1.00853e-07,362.742,0.632096,570.018,0.999874
284.89,1.00853e-07,362.774,0.634627,570.063,0.999881
284.892,1.00853e-07,362.806,0.637161,570.108,0.999886
284.894,1.00853e-07,362.838,0.639696,570.153,0.999891
284.896,1.00853e-07,362.87,0.642232,570.198,0.999896
284.898,1.00853e-07,362.902,0.644771,570.243,0.999901
284.9,1.00853e-07,362.934,0.64731,570.288,0.999906
284.902,1.00853e-07,362.966,0.649851,570.332,0.99991
284.904,1.00853e-07,362.998,0.652393,570.377,0.999914
284.906,1.00853e-07,363.03,0.654936,570.422,0.999919
284.908,1.00853e-07,363.063,0.65748,570.467,0.999923
284.91,1.00853e-07,363.095,0.660025,570.512,0.999927
284.913,1.00853e-07,363.127,0.662571,570.557,0.999931
284.915,1.00853e-07,363.159,0.665117,570.602,0.999934
284.917,1.00853e-07,363.191,0.667663,570.647,0.999938
284.919,1.00853e-07,363.223,0.67021,570.692,0.999941
284.921,1.00853e-07,363.255,0.672757,570.737,0.999944
284.923,1.00853e-07,363.287,0.675304,570.782,0.999947
284.925,1.00853e-07,363.319,0.677851,570.827,0.999949
284.927,1.00853e-07,363.351,0.680398,570.872,0.999951
284.929,1.00853e-07,363.383,0.682944,570.917,0.999954
284.931,1.00853e-07,363.416,0.68549,570.962,0.999956
284.933,1.00853e-07,363.448,0.688036,571.007,0.999957
284.936,1.00853e-07,363.48,0.69058,571.052,0.999959
284.938,1.00853e-07,363.512,0.693124,571.097,0.99996
284.94,1.00853e-07,363.544,0.695667,571.143,0.999961
284.942,1.00853e-07,363.576,0.698209,571.188,0.999962
284.944,1.00853e-07,363.608,0.700749,571.233,0.999963
284.946,1.00853e-07,363.64,0.703288,571.278,0.999964
284.948,1.00853e-07,363.672,0.705826,571.323,0.999965
284.95,1.00853e-07,363.704,0.708362,571.368,0.999967
284.952,1.00853e-07,363.737,0.710896,571.413,0.999968
284.954,1.00853e-07,363.769,0.713428,571.458,0.99997
284.957,1.00853e-07,363.801,0.715958,571.503,0.999973
284.959,1.00853e-07,363.833,0.718485,571.548,0.999975
284.961,1.00853e-07,363.865,0.721011,571.593,0.999978
284.963,1.00853e-07,363.897,0.723533,571.638,0.999981
284.965,1.00853e-07,363.929,0.726053,571.683,0.999983
284.967,1.00853e-07,363.961,0.728571,571.728,0.999986
284.969,1.00853e-07,363.993,0.731085,571.773,0.999988
284.971,1.00853e-07,364.025,0.733596,571.818,0.999991
284.973,1.00853e-07,364.057,0.736103,571.863,0.999993
284.975,1.00853e-07,364.09,0.738608,571.908,0.999996
284.977,1.00853e-07,364.122,0.741108,571.953,0.999998
284.98,1.00853e-07,364.154,0.743605,571.998,1
284.982,1.00853e-07,364.186,0.746098,,
284.984,1.00853e-07,364.218,0.748587,,
284.986,1.00853e-07,364.25,0.751072,,
284.988,1.00853e-07,364.282,0.753552,,
284.99,1.00853e-07,364.314,0.756027,,
284.992,1.00853e-07,364.346,0.758498,,
284.994,1.00853e-07,364.378,0.760964,,
284.996,1.00853e-07,364.411,0.763425,,
284.998,1.00853e-07,364.443,0.765881,,
285,1.00853e-07,364.475,0.768331,,
285.003,1.00853e-07,364.507,0.770776,,
285.005,1.00853e-07,364.539,0.773215,,
285.007,1.00853e-07,364.571,0.775648,,
285.009,1.00853e-07,364.603,0.778075,,
285.011,1.00853e-07,364.635,0.780496,,
285.013,1.00853e-07,364.667,0.782911,,
285.015,1.00853e-07,364.699,0.785319,,
285.017,1.00853e-07,364.732,0.78772,,
285.019,1.00853e-07,364.764,0.790115,,
285.021,1.00853e-07,364.796,0.792502,,
285.023,1.00853e-07,364.828,0.794882,,
285.026,1.00853e-07,364.86,0.797255,,
285.028,1.00853e-07,364.892,0.79962,,
285.03,1.00853e-07,364.924,0.801978,,
285.032,1.00853e-07,364.956,0.804327,,
285.034,1.00853e-07,364.988,0.806669,,
285.036,1.00853e-07,365.02,0.809002,,
