Repository: dorogao5/gC3N4-dsc-kinetics

# DSC kinetics of graphitic carbon nitride (g-C3N4) formation

Differential scanning calorimetry (DSC) and non-isothermal kinetic analysis of
graphitic carbon nitride (g-C3N4) formation from three precursors:

- **melamine** (Mel),
- **melamine barbiturate** (MelBar),
- **melamine thiobarbiturate** (MelTbar).

Each precursor was measured at three heating rates (1, 3 and 5 K/min) on a
NETZSCH DSC 204F1 Phoenix. The repository contains the raw instrument exports and
a self-contained Python pipeline that reproduces every processed curve, figure and
kinetic parameter from those raw files.

## What the pipeline does

1. **Loading** – reads the heating segment of each NETZSCH ASCII export.
2. **Baseline correction and deconvolution** (`extract.py`)
   - melamine and melamine thiobarbiturate: a single asymmetric Fraser–Suzuki peak
     on a linear (tangential) baseline;
   - melamine barbiturate: a constrained, simultaneous two-peak Fraser–Suzuki fit
     across all heating rates (shared asymmetry and central-peak area fraction,
     Perejón / Sánchez-Jiménez 2011), with the melt spike excluded by a post-melt
     valley anchor. The dominant central peak (polycondensation to g-C3N4) is kept.
3. **Conversion and rate** – the isolated, baseline-free peak is integrated over
   time to give conversion `alpha(T)` and rate `dalpha/dt`.
4. **Isoconversional activation energy** `Ea(alpha)` (`kinetics.py`) by the
   Friedman (differential), KAS, OFW/FWO (Doyle), Starink and Vyazovkin advanced
   (nonlinear) methods.
5. **Mechanism identification** via the Criado master plot over the full set of 15
   solid-state reaction models, combined with the kinetic compensation effect (KCE).
6. **Consistency check** – forward integration of `alpha(T)` with the selected
   model and the isoconversional `Ea`, fitting a single pre-exponential factor.
7. **Export** (`figures.py`, `export_data.py`) – publication figures plus the
   post-processed XY data behind every figure as plain CSV.

## Repository layout

```
data/                         raw NETZSCH DSC exports (ASCII), one folder per precursor
  metadata.csv                sample, heating rate, mass, program, instrument, file
  melamine/                   melamine_{1,3,5}K.txt
  melamine-barbiturate/       melamine-barbiturate_{1,3,5}K.txt
  melamine-thiobarbiturate/   melamine-thiobarbiturate_{1,3,5}K.txt
src/                          analysis pipeline
  dsc_lib.py                  loader, baseline, Fraser-Suzuki, models, isoconversional, Criado
  extract.py                  peak isolation / deconvolution + deconvolution figures
  kinetics.py                 Ea(alpha), Criado master plot, compensation effect, forward model
  deviation.py                model-discrimination table for all 15 models
  figures.py                  kinetic figures
  export_data.py              post-processed XY data (one CSV per figure)
  run_all.py                  runs the whole pipeline
results/
  figures/                    generated PNG figures
  data/                       generated CSV (XY data, kinetic tables, model deviations)
```

## Reproducing the results

```bash
python -m venv .venv && source .venv/bin/activate     # optional
pip install -r requirements.txt
python src/run_all.py
```

`results/figures/` and `results/data/` are regenerated from `data/` on every run.

## Data format

Raw files are NETZSCH ASCII exports (CP1251, `;`-separated); only the heating
segment is used. The exported `results/data/*.csv` are UTF-8 with a `#` comment
line describing the file. Wide CSVs store adjacent X,Y column pairs per curve
(highlight two neighbouring columns to plot); shorter series are padded with empty
cells. Units: temperature in °C, conversion `alpha` as a fraction (0..1),
`dalpha/dt` in 1/s, `Ea` in kJ/mol, DSC signal in mW/mg.

## Methods and references

- Friedman, KAS, OFW/FWO, Starink and Vyazovkin advanced isoconversional methods,
  following the ICTAC Kinetics Committee recommendations.
- Criado master-plot analysis of the 15 standard solid-state reaction models.
- Fraser–Suzuki asymmetric peak deconvolution and the constrained multi-rate fit
  after Perejón, Sánchez-Jiménez et al. (2011).

File: results/data/Ea_Mel.csv
# Activation energy Ea(alpha) by method, kJ/mol, and regression R-squared.
alpha,Ea_Friedman_kJ/mol,Ea_Vyazovkin_kJ/mol,Ea_KAS_kJ/mol,Ea_OFW_kJ/mol,Ea_Starink_kJ/mol,R2_Friedman,R2_KAS,R2_OFW,R2_Starink
0.05,351.891,360.345,428.566,420,428.751,0.939774,0.987362,0.988083,0.987392
0.1,339.295,339.873,399.701,392.627,399.912,0.930741,0.977167,0.978563,0.977226
0.15,322.457,329.953,384.335,378.065,384.56,0.941881,0.971883,0.973667,0.971958
0.2,317.38,320.783,374.184,368.451,374.419,0.969222,0.971459,0.973321,0.971537
0.25,311.657,314.33,366.678,361.346,366.92,0.987068,0.973564,0.975328,0.973638
0.3,306.005,309.236,360.679,355.67,360.927,0.992178,0.976747,0.978328,0.976813
0.35,305.218,304.814,355.473,350.745,355.726,0.995802,0.979487,0.980905,0.979546
0.4,305.344,305.2,351.242,346.745,351.5,0.996864,0.981958,0.983222,0.982012
0.45,308.188,306.467,347.754,343.45,348.015,0.99776,0.984013,0.985145,0.98406
0.5,310.481,309.457,344.929,340.784,345.193,0.997931,0.985767,0.986784,0.98581
0.55,318.847,314.018,342.72,338.704,342.986,0.997531,0.987186,0.988108,0.987225
0.6,328.28,323.328,341.377,337.447,341.646,0.998722,0.988445,0.989281,0.988481
0.65,345.815,336.748,341.159,337.261,341.429,0.999214,0.989693,0.990439,0.989724
0.7,368.727,357.374,342.683,338.731,342.952,0.999615,0.990928,0.991582,0.990955
0.75,386.175,378.462,346.153,342.055,346.421,0.99977,0.992158,0.992718,0.992182
0.8,390.954,390.193,350.81,346.509,351.075,0.999603,0.993314,0.993785,0.993334
0.85,383.398,387.631,355.09,350.608,355.353,0.999232,0.994273,0.994672,0.99429
0.9,379.031,380.384,358.432,353.819,358.693,0.999033,0.995073,0.995413,0.995088
0.95,424.46,396.36,364.94,360.051,365.198,0.999963,0.99626,0.996513,0.996271

File: results/data/Ea_MelBar.csv
# Activation energy Ea(alpha) by method, kJ/mol, and regression R-squared.
alpha,Ea_Friedman_kJ/mol,Ea_Vyazovkin_kJ/mol,Ea_KAS_kJ/mol,Ea_OFW_kJ/mol,Ea_Starink_kJ/mol,R2_Friedman,R2_KAS,R2_OFW,R2_Starink
0.05,313.243,294.803,290.714,286.164,290.893,0.997253,0.997925,0.998074,0.997931
0.1,322.228,317.986,299.271,294.363,299.445,0.996801,0.997499,0.997674,0.997507
0.15,327.66,325.035,304.451,299.325,304.622,0.996509,0.997227,0.997418,0.997235
0.2,331.638,329.697,308.246,302.96,308.415,0.996286,0.997019,0.997222,0.997028
0.25,334.824,333.262,311.286,305.872,311.454,0.996102,0.996848,0.997061,0.996857
0.3,337.515,336.191,313.855,308.332,314.022,0.995944,0.9967,0.996921,0.99671
0.35,339.872,338.71,316.105,310.487,316.271,0.995802,0.996568,0.996796,0.996578
0.4,341.992,340.946,318.13,312.426,318.295,0.995673,0.996447,0.996682,0.996457
0.45,343.94,342.978,319.99,314.207,320.154,0.995552,0.996335,0.996576,0.996345
0.5,345.763,344.862,321.731,315.874,321.894,0.995437,0.996228,0.996474,0.996238
0.55,347.495,346.638,323.386,317.458,323.548,0.995327,0.996125,0.996377,0.996135
0.6,349.167,348.339,324.983,318.987,325.144,0.995219,0.996024,0.996282,0.996035
0.65,350.806,349.995,326.549,320.486,326.709,0.995113,0.995924,0.996187,0.995935
0.7,352.44,351.631,328.109,321.98,328.269,0.995005,0.995824,0.996092,0.995835
0.75,354.1,353.278,329.696,323.499,329.855,0.994895,0.99572,0.995994,0.995732
0.8,355.831,354.975,331.35,325.082,331.508,0.994778,0.995611,0.99589,0.995623
0.85,357.702,356.777,333.138,326.794,333.295,0.994651,0.995492,0.995777,0.995503
0.9,359.848,358.788,335.189,328.757,335.344,0.994503,0.995353,0.995645,0.995365
0.95,362.644,361.269,337.861,331.315,338.016,0.994308,0.995169,0.995471,0.995181

File: results/data/Ea_MelTbar.csv
# Activation energy Ea(alpha) by method, kJ/mol, and regression R-squared.
alpha,Ea_Friedman_kJ/mol,Ea_Vyazovkin_kJ/mol,Ea_KAS_kJ/mol,Ea_OFW_kJ/mol,Ea_Starink_kJ/mol,R2_Friedman,R2_KAS,R2_OFW,R2_Starink
0.05,436.397,444.729,450.26,437.078,450.278,0.922061,0.867469,0.87218,0.867662
0.1,432.226,433.053,450.591,437.411,450.609,0.949363,0.884409,0.888599,0.884581
0.15,430.921,431.26,450.966,437.779,450.984,0.971693,0.896854,0.900644,0.89701
0.2,431.546,431.191,451.372,438.173,451.391,0.984618,0.907043,0.910495,0.907184
0.25,435.116,433.017,451.815,438.601,451.833,0.991692,0.915565,0.918727,0.915695
0.3,440.35,437.345,452.382,439.146,452.401,0.99569,0.922832,0.925741,0.922952
0.35,449.577,444.677,453.182,439.911,453.2,0.997972,0.929145,0.93183,0.929256
0.4,459.225,454.426,454.281,440.961,454.298,0.999215,0.934726,0.937208,0.934828
0.45,471.036,464.93,455.669,442.285,455.685,0.999814,0.939726,0.942024,0.939821
0.5,483.534,477.342,457.402,443.937,457.417,0.999999,0.944275,0.946401,0.944362
0.55,496.315,489.914,459.466,445.903,459.48,0.999882,0.948465,0.950431,0.948546
0.6,508.894,502.637,461.858,448.181,461.87,0.999543,0.95237,0.954185,0.952445
0.65,521.11,515.114,464.572,450.765,464.582,0.99902,0.956051,0.957722,0.95612
0.7,531.429,526.431,467.577,453.626,467.585,0.99833,0.959566,0.9611,0.959629
0.75,538.51,535.147,470.807,456.7,470.812,0.997534,0.962969,0.964369,0.963027
0.8,538.634,539.578,474.154,459.887,474.157,0.996894,0.966316,0.967585,0.966368
0.85,523.55,532.709,477.242,462.827,477.243,0.997178,0.969653,0.970793,0.9697
0.9,480.142,504.313,479.137,464.632,479.136,0.999609,0.972947,0.973962,0.972989
0.95,391.266,434.6,476.787,462.405,476.788,0.995918,0.97594,0.976849,0.975977

File: results/data/alpha_rate_Mel.csv (part 1 of 3)
# Conversion and rate: T (C), alpha (-), dalpha/dt (1/s) for each beta.
T_C_1K,alpha_1K,rate_dadt_1/s_1K,T_C_3K,alpha_3K,rate_dadt_1/s_3K,T_C_5K,alpha_5K,rate_dadt_1/s_5K
500.008,0,1.47913e-06,508.014,0,0,512.023,0,2.27055e-06
500.047,3.95878e-06,1.90098e-06,508.059,2.46376e-07,5.48599e-07,512.065,1.31966e-06,2.90093e-06
500.086,8.8577e-06,2.2797e-06,508.104,1.03146e-06,1.19915e-06,512.108,2.98055e-06,3.60929e-06
500.125,1.46719e-05,2.68334e-06,508.149,2.40314e-06,1.85379e-06,512.15,4.99082e-06,4.2723e-06
500.164,2.11322e-05,2.8312e-06,508.194,4.32993e-06,2.43464e-06,512.193,7.32499e-06,4.87913e-06
500.203,2.80823e-05,3.09993e-06,508.239,6.79843e-06,3.05456e-06,512.235,9.96629e-06,5.4716e-06
500.242,3.54827e-05,3.21876e-06,508.284,9.79024e-06,3.60279e-06,512.278,1.29062e-05,6.04945e-06
500.281,4.34081e-05,3.5481e-06,508.329,1.32291e-05,4.04939e-06,512.32,1.613e-05,6.59292e-06
500.32,5.21443e-05,3.91488e-06,508.373,1.70336e-05,4.41434e-06,512.363,1.96008e-05,7.02133e-06
500.359,6.18072e-05,4.33983e-06,508.418,2.11441e-05,4.73438e-06,512.405,2.32839e-05,7.42208e-06
500.398,7.23024e-05,4.62123e-06,508.463,2.551e-05,4.97419e-06,512.448,2.721e-05,7.98165e-06
500.437,8.36318e-05,5.05206e-06,508.508,3.01205e-05,5.28266e-06,512.49,3.14439e-05,8.62959e-06
500.476,9.59057e-05,5.43312e-06,508.553,3.50376e-05,5.64907e-06,512.533,3.59628e-05,9.09596e-06
500.515,0.000109166,5.89501e-06,508.598,4.02639e-05,5.96235e-06,512.575,4.0715e-05,9.55306e-06
500.554,0.00012364,6.47208e-06,508.643,4.57117e-05,6.14657e-06,512.618,4.56896e-05,9.96454e-06
500.593,0.000139286,6.89775e-06,508.688,5.13334e-05,6.34602e-06,512.66,5.08696e-05,1.03681e-05
500.632,0.000155947,7.33116e-06,508.733,5.70878e-05,6.43889e-06,512.703,5.62777e-05,1.08601e-05
500.671,0.000173596,7.74156e-06,508.778,6.29468e-05,6.57822e-06,512.745,6.19324e-05,1.13465e-05
500.71,0.000192212,8.15806e-06,508.823,6.89484e-05,6.75253e-06,512.787,6.78375e-05,1.18273e-05
500.749,0.000211895,8.65635e-06,508.868,7.51121e-05,6.94769e-06,512.83,7.39839e-05,1.22932e-05
500.788,0.000232986,9.36952e-06,508.913,8.14492e-05,7.13802e-06,512.872,8.03849e-05,1.28265e-05
500.827,0.000255441,9.82818e-06,508.958,8.79919e-05,7.39799e-06,512.915,8.70651e-05,1.34012e-05
500.866,0.000278738,1.00783e-05,509.003,9.47678e-05,7.65951e-06,512.957,9.4053e-05,1.40279e-05
500.905,0.000302796,1.04845e-05,509.048,0.000101789,7.95117e-06,513,0.00010138,1.47253e-05
500.944,0.00032753,1.06553e-05,509.093,0.000109097,8.29953e-06,513.042,0.000109084,1.54944e-05
500.983,0.000352627,1.07894e-05,509.138,0.000116752,8.72204e-06,513.085,0.000117168,1.62296e-05
501.022,0.00037802,1.08918e-05,509.183,0.000124815,9.19977e-06,513.127,0.000125617,1.69198e-05
501.061,0.000403711,1.10383e-05,509.228,0.000133344,9.77525e-06,513.17,0.000134395,1.75346e-05
501.1,0.0004297,1.11574e-05,509.273,0.000142384,1.03219e-05,513.212,0.000143476,1.81028e-05
501.139,0.000456033,1.13323e-05,509.318,0.000152014,1.10918e-05,513.255,0.000152839,1.86344e-05
501.178,0.000482861,1.15679e-05,509.363,0.000162291,1.17578e-05,513.297,0.00016245,1.90979e-05
501.217,0.000510203,1.17839e-05,509.408,0.000173171,1.24293e-05,513.34,0.000172323,1.96485e-05
501.256,0.000538313,1.22231e-05,509.453,0.000184699,1.31995e-05,513.382,0.000182479,2.02348e-05
501.296,0.000567434,1.266e-05,509.498,0.000196933,1.3989e-05,513.424,0.000192977,2.09623e-05
501.335,0.000597711,1.32182e-05,509.543,0.000209906,1.48649e-05,513.467,0.000203837,2.16779e-05
501.374,0.000629159,1.36598e-05,509.588,0.00022372,1.58604e-05,513.509,0.000215066,2.24176e-05
501.413,0.000661704,1.41351e-05,509.633,0.000238411,1.68063e-05,513.552,0.000226659,2.30879e-05
501.452,0.000695268,1.45522e-05,509.678,0.000253965,1.77594e-05,513.594,0.000238578,2.37087e-05
501.491,0.000729695,1.4865e-05,509.723,0.000270383,1.87167e-05,513.637,0.000250819,2.43631e-05
501.53,0.000764844,1.51928e-05,509.768,0.000287614,1.95401e-05,513.679,0.000263409,2.50561e-05
501.568,0.000800745,1.55152e-05,509.813,0.000305556,2.02778e-05,513.722,0.00027633,2.56761e-05
501.607,0.000837186,1.5631e-05,509.858,0.000324099,2.08924e-05,513.764,0.00028958,2.63437e-05
501.646,0.000874092,1.59046e-05,509.903,0.000343221,2.15358e-05,513.807,0.000303196,2.70768e-05
501.686,0.000911597,1.61341e-05,509.948,0.000362872,2.20272e-05,513.849,0.000317174,2.78045e-05
501.725,0.000949722,1.64429e-05,509.993,0.000382891,2.23998e-05,513.891,0.000331523,2.85457e-05
501.764,0.000988732,1.68741e-05,510.038,0.000403186,2.2639e-05,513.934,0.000346247,2.92486e-05
501.803,0.00102887,1.74143e-05,510.083,0.000423628,2.27573e-05,513.976,0.000361308,2.98853e-05
501.842,0.00107044,1.81195e-05,510.129,0.000444189,2.28846e-05,514.019,0.000376702,3.05406e-05
501.881,0.00111356,1.87389e-05,510.174,0.000464817,2.29034e-05,514.061,0.000392427,3.12124e-05
501.92,0.00115803,1.92868e-05,510.219,0.000485491,2.3008e-05,514.104,0.000408525,3.19903e-05
501.959,0.00120375,1.98116e-05,510.264,0.000506275,2.31685e-05,514.146,0.000425031,3.28192e-05
501.998,0.00125105,2.06479e-05,510.309,0.00052725,2.34331e-05,514.189,0.000441898,3.34015e-05
502.036,0.00130006,2.12539e-05,510.354,0.000548488,2.37422e-05,514.231,0.000459028,3.38546e-05
502.075,0.00135069,2.20662e-05,510.399,0.00056996,2.39824e-05,514.273,0.000476426,3.44686e-05
502.114,0.00140317,2.28192e-05,510.444,0.000591653,2.42351e-05,514.316,0.000494183,3.52178e-05
502.153,0.0014572,2.34125e-05,510.489,0.000613605,2.45483e-05,514.358,0.000512345,3.60385e-05
502.192,0.00151254,2.39394e-05,510.534,0.000635844,2.48719e-05,514.401,0.000530917,3.68267e-05
502.231,0.00156918,2.45147e-05,510.579,0.000658426,2.53549e-05,514.443,0.000549856,3.74803e-05
502.27,0.00162715,2.50462e-05,510.624,0.000681442,2.58356e-05,514.486,0.000569144,3.82109e-05
502.309,0.00168637,2.55911e-05,510.668,0.00070488,2.62846e-05,514.528,0.000588803,3.89382e-05
502.348,0.00174689,2.61486e-05,510.713,0.000728739,2.67943e-05,514.571,0.000608844,3.97279e-05
502.387,0.00180847,2.65084e-05,510.758,0.00075306,2.73354e-05,514.613,0.000629289,4.04854e-05
502.426,0.00187101,2.70017e-05,510.803,0.00077789,2.79426e-05,514.656,0.000650117,4.12326e-05
502.465,0.00193476,2.75424e-05,510.848,0.000803288,2.85461e-05,514.698,0.000671327,4.19837e-05
502.504,0.00199954,2.78829e-05,510.893,0.000829191,2.90946e-05,514.741,0.000692901,4.26369e-05
502.543,0.00206535,2.84033e-05,510.938,0.000855575,2.96139e-05,514.783,0.000714774,4.31224e-05
502.582,0.00213233,2.89098e-05,510.983,0.00088247,3.02319e-05,514.826,0.000736882,4.35742e-05
502.621,0.00220043,2.93397e-05,511.028,0.000909924,3.08456e-05,514.868,0.000759217,4.3992e-05
502.66,0.0022696,2.98652e-05,511.073,0.000937908,3.1411e-05,514.911,0.000781791,4.44713e-05
502.699,0.00233995,3.03327e-05,511.118,0.000966484,3.21191e-05,514.953,0.000804613,4.50285e-05
502.738,0.00241133,3.07527e-05,511.163,0.000995638,3.27097e-05,514.996,0.000827738,4.56567e-05
502.777,0.00248384,3.127e-05,511.208,0.00102537,3.33923e-05,515.038,0.000851219,4.64282e-05
502.816,0.00255757,3.178e-05,511.253,0.00105574,3.41356e-05,515.081,0.000875103,4.72308e-05
502.855,0.00263247,3.22523e-05,511.298,0.00108678,3.48206e-05,515.123,0.000899388,4.80077e-05
502.894,0.00270844,3.27254e-05,511.343,0.00111838,3.54243e-05,515.166,0.000924076,4.88281e-05
502.933,0.00278549,3.31647e-05,511.388,0.00115049,3.59475e-05,515.208,0.000949204,4.96905e-05
502.972,0.00286347,3.35543e-05,511.433,0.00118305,3.64266e-05,515.251,0.000974745,5.0494e-05
503.011,0.00294221,3.38095e-05,511.478,0.00121606,3.6972e-05,515.293,0.0010007,5.13085e-05
503.05,0.00302156,3.40505e-05,511.523,0.00124958,3.75525e-05,515.336,0.00102709,5.22082e-05
503.089,0.0031013,3.41394e-05,511.568,0.00128358,3.80179e-05,515.378,0.00105393,5.30815e-05
503.128,0.00318131,3.42604e-05,511.613,0.00131802,3.85242e-05,515.421,0.00108121,5.39609e-05
503.167,0.00326178,3.4521e-05,511.658,0.00135291,3.90715e-05,515.463,0.00110897,5.49321e-05
503.206,0.00334299,3.49423e-05,511.703,0.00138828,3.96262e-05,515.506,0.00113723,5.59169e-05
503.245,0.00342513,3.5332e-05,511.748,0.00142413,4.01169e-05,515.548,0.001166,5.69248e-05
503.284,0.00350824,3.57404e-05,511.793,0.0014604,4.05891e-05,515.591,0.00119525,5.78741e-05
503.323,0.00359249,3.62626e-05,511.838,0.00149708,4.10316e-05,515.633,0.00122499,5.87763e-05
503.362,0.00367796,3.67936e-05,511.883,0.00153421,4.15273e-05,515.676,0.00125521,5.97105e-05
503.401,0.00376468,3.73445e-05,511.927,0.00157178,4.21131e-05,515.718,0.0012859,6.07169e-05
503.44,0.0038527,3.78842e-05,511.972,0.00160986,4.26058e-05,515.761,0.00131714,6.18127e-05
503.479,0.00394205,3.84794e-05,512.017,0.00164846,4.3249e-05,515.803,0.00134892,6.28776e-05
503.518,0.00403268,3.89466e-05,512.062,0.00168763,4.39065e-05,515.846,0.00138123,6.39027e-05
503.557,0.00412452,3.95533e-05,512.107,0.00172743,4.45917e-05,515.888,0.00141408,6.49407e-05
503.596,0.0042176,4.00198e-05,512.152,0.00176777,4.51572e-05,515.931,0.00144746,6.60472e-05
503.635,0.00431192,4.06354e-05,512.197,0.00180863,4.56837e-05,515.973,0.00148139,6.717e-05
503.673,0.00440769,4.13286e-05,512.242,0.00184999,4.62591e-05,516.015,0.00151591,6.82903e-05
503.712,0.00450509,4.19763e-05,512.287,0.00189184,4.67855e-05,516.058,0.001551,6.93877e-05
503.751,0.00460397,4.26243e-05,512.332,0.00193418,4.73361e-05,516.1,0.00158664,7.04093e-05
503.79,0.00470439,4.32923e-05,512.377,0.00197699,4.78398e-05,516.143,0.0016228,7.14329e-05
503.829,0.0048063,4.38826e-05,512.422,0.00202027,4.83129e-05,516.185,0.0016595,7.25549e-05
503.868,0.00490976,4.46091e-05,512.467,0.002064,4.8859e-05,516.228,0.00169676,7.36597e-05
503.907,0.00501498,4.53936e-05,512.512,0.00210831,4.96002e-05,516.27,0.00173457,7.47351e-05
503.946,0.00512213,4.62316e-05,512.557,0.00215331,5.03893e-05,516.313,0.00177288,7.5695e-05
503.985,0.00523109,4.69214e-05,512.602,0.00219897,5.11053e-05,516.355,0.00181169,7.66486e-05
504.024,0.00534153,4.75177e-05,512.647,0.00224528,5.17566e-05,516.398,0.00185097,7.7544e-05
504.063,0.00545337,4.81015e-05,512.692,0.00229221,5.24952e-05,516.44,0.00189071,7.83755e-05
504.102,0.00556668,4.87916e-05,512.737,0.00233986,5.33109e-05,516.483,0.00193084,7.91195e-05
504.141,0.00568153,4.94473e-05,512.782,0.00238829,5.41817e-05,516.525,0.00197135,7.98696e-05
504.18,0.0057979,5.00872e-05,512.827,0.00243746,5.49758e-05,516.568,0.00201229,8.0646e-05
504.219,0.00591571,5.0631e-05,512.872,0.00248732,5.57191e-05,516.61,0.00205359,8.14386e-05
504.258,0.00603467,5.10995e-05,512.917,0.00253787,5.64806e-05,516.653,0.00209529,8.2205e-05
504.297,0.00615454,5.14633e-05,512.962,0.00258909,5.71987e-05,516.695,0.00213739,8.29667e-05
504.336,0.00627543,5.18824e-05,513.008,0.00264094,5.78861e-05,516.737,0.00217987,8.3745e-05
504.375,0.00639734,5.23675e-05,513.053,0.00269341,5.85484e-05,516.78,0.00222273,8.44984e-05
504.414,0.00652049,5.28906e-05,513.098,0.00274642,5.91483e-05,516.822,0.00226595,8.51982e-05
504.453,0.00664477,5.32745e-05,513.143,0.00279997,5.97619e-05,516.865,0.00230954,8.58453e-05
504.492,0.00676981,5.36038e-05,513.188,0.00285413,6.04926e-05,516.907,0.00235343,8.65247e-05
504.531,0.0068956,5.39096e-05,513.233,0.00290897,6.12582e-05,516.95,0.00239769,8.71745e-05
504.57,0.00702196,5.40846e-05,513.278,0.00296453,6.21784e-05,516.992,0.00244227,8.7844e-05
504.609,0.00714911,5.45633e-05,513.323,0.00302088,6.30595e-05,517.035,0.00248721,8.85627e-05
504.648,0.00727742,5.49654e-05,513.368,0.00307802,6.39043e-05,517.077,0.00253251,8.92985e-05
504.687,0.00740703,5.56421e-05,513.413,0.00313599,6.48949e-05,517.12,0.0025782,9.00975e-05
504.726,0.00753825,5.63695e-05,513.458,0.00319488,6.58767e-05,517.162,0.00262432,9.09273e-05
504.765,0.00767095,5.69262e-05,513.503,0.00325457,6.67731e-05,517.205,0.00267085,9.17199e-05
504.804,0.00780484,5.74301e-05,513.548,0.00331504,6.75827e-05,517.247,0.00271776,9.24536e-05
504.843,0.00793969,5.77327e-05,513.593,0.00337619,6.83297e-05,517.289,0.00276502,9.30611e-05
504.882,0.00807547,5.82623e-05,513.638,0.00343801,6.90506e-05,517.332,0.00281261,9.37777e-05
504.921,0.0082124,5.87098e-05,513.683,0.00350047,6.97497e-05,517.374,0.00286061,9.46829e-05
504.96,0.00835061,5.93311e-05,513.728,0.00356352,7.03826e-05,517.417,0.00290911,9.56756e-05
504.999,0.00849006,5.98266e-05,513.773,0.00362716,7.09949e-05,517.459,0.00295814,9.67354e-05
505.038,0.00863057,6.02903e-05,513.818,0.00369133,7.15927e-05,517.502,0.00300768,9.77556e-05
505.077,0.00877203,6.06827e-05,513.863,0.00375607,7.22851e-05,517.544,0.00305781,9.88456e-05
505.116,0.00891457,6.12092e-05,513.908,0.0038214,7.28959e-05,517.587,0.00310848,9.99818e-05
505.155,0.0090581,6.15298e-05,513.953,0.00388727,7.34819e-05,517.629,0.00315973,0.000101118
505.194,0.00920276,6.2174e-05,513.998,0.00395363,7.401e-05,517.672,0.00321155,0.000102251
505.233,0.00934898,6.28307e-05,514.043,0.0040204,7.44573e-05,517.714,0.003264,0.000103433
505.272,0.00949658,6.33577e-05,514.088,0.00408756,7.48222e-05,517.757,0.00331705,0.000104652
505.311,0.00964539,6.38585e-05,514.133,0.00415507,7.52429e-05,517.799,0.0033707,0.000105835
505.35,0.00979528,6.4319e-05,514.178,0.00422303,7.57328e-05,517.842,0.00342498,0.000107027
505.389,0.00994645,6.48918e-05,514.223,0.00429144,7.62972e-05,517.884,0.00347984,0.000108231
505.428,0.0100989,6.54717e-05,514.268,0.00436036,7.69189e-05,517.927,0.00353534,0.000109507
505.467,0.0102528,6.60916e-05,514.313,0.00442981,7.74673e-05,517.969,0.00359153,0.000110791
505.506,0.0104078,6.65244e-05,514.358,0.00449978,7.80412e-05,518.012,0.00364834,0.000112061
505.545,0.0105636,6.66966e-05,514.403,0.00457025,7.85912e-05,518.054,0.0037058,0.000113307
505.584,0.0107199,6.70044e-05,514.448,0.00464124,7.92756e-05,518.097,0.00376387,0.000114418
505.623,0.010877,6.72216e-05,514.493,0.00471288,8.00225e-05,518.139,0.0038225,0.000115508
505.662,0.0110347,6.75609e-05,514.538,0.00478518,8.06879e-05,518.182,0.00388174,0.000116637
505.701,0.0111933,6.79605e-05,514.583,0.0048581,8.13493e-05,518.224,0.00394153,0.000117785
505.74,0.0113526,6.81988e-05,514.628,0.00493157,8.2003e-05,518.267,0.00400193,0.000118926
505.779,0.0115125,6.83423e-05,514.673,0.00500569,8.27111e-05,518.309,0.00406292,0.000120052
505.818,0.0116728,6.85769e-05,514.718,0.00508042,8.34656e-05,518.352,0.00412445,0.000121078
505.857,0.0118337,6.88703e-05,514.763,0.0051558,8.42327e-05,518.394,0.00418654,0.000122257
505.896,0.0119954,6.91126e-05,514.807,0.00523189,8.49686e-05,518.437,0.00424921,0.000123338
505.935,0.0121577,6.9546e-05,514.852,0.00530868,8.57749e-05,518.479,0.00431241,0.000124334
505.974,0.0123208,6.96982e-05,514.897,0.00538624,8.66659e-05,518.522,0.00437614,0.000125344
506.013,0.0124843,6.99273e-05,514.942,0.00546457,8.74685e-05,518.564,0.00444038,0.000126395
506.052,0.0126486,7.03715e-05,514.987,0.00554367,8.8397e-05,518.607,0.00450521,0.000127521
506.091,0.0128137,7.0699e-05,515.032,0.00562363,8.94046e-05,518.649,0.00457057,0.000128561
506.13,0.0129798,7.11672e-05,515.077,0.00570457,9.05761e-05,518.692,0.00463646,0.000129596
506.17,0.0131472,7.17525e-05,515.122,0.00578646,9.15377e-05,518.735,0.00470291,0.00013076
506.209,0.0133159,7.23063e-05,515.167,0.00586931,9.2695e-05,518.777,0.00476995,0.000131932
506.248,0.0134858,7.28564e-05,515.212,0.0059532,9.38911e-05,518.82,0.00483761,0.000133087
506.287,0.0136568,7.32386e-05,515.257,0.0060382,9.49463e-05,518.862,0.00490584,0.000134185
506.326,0.0138287,7.36463e-05,515.302,0.00612404,9.58988e-05,518.905,0.00497463,0.000135276
506.365,0.0140014,7.39895e-05,515.347,0.00621082,9.68993e-05,518.947,0.00504395,0.000136379
506.404,0.0141748,7.42504e-05,515.392,0.00629846,9.78221e-05,518.99,0.0051139,0.000137588
506.443,0.0143493,7.49479e-05,515.437,0.00638685,9.86763e-05,519.032,0.00518451,0.000138986
506.482,0.0145252,7.53395e-05,515.482,0.00647601,9.95093e-05,519.075,0.00525585,0.000140467
506.521,0.0147022,7.59584e-05,515.527,0.00656589,0.000100273,519.117,0.00532795,0.000141957
506.56,0.0148806,7.64656e-05,515.572,0.00665647,0.00010102,519.16,0.00540082,0.000143532
506.599,0.0150601,7.69221e-05,515.617,0.00674771,0.00010168,519.202,0.0054745,0.000145118
506.638,0.0152406,7.74709e-05,515.662,0.00683948,0.000102308,519.245,0.00554902,0.000146766
506.677,0.0154224,7.8038e-05,515.707,0.00693185,0.000102858,519.288,0.00562436,0.000148415
506.716,0.0156056,7.85516e-05,515.752,0.00702467,0.000103373,519.33,0.00570054,0.000149971
506.755,0.0157903,7.93317e-05,515.797,0.00711785,0.000103727,519.373,0.00577747,0.00015146
506.794,0.0159766,7.98927e-05,515.842,0.00721139,0.000104142,519.415,0.00585515,0.000152952
506.833,0.0161641,8.0432e-05,515.887,0.00730531,0.000104621,519.458,0.0059336,0.000154483
506.872,0.0163529,8.09321e-05,515.932,0.00739969,0.000105101,519.5,0.00601283,0.000155992
506.911,0.0165431,8.158e-05,515.977,0.00749455,0.000105607,519.543,0.0060928,0.000157608
506.95,0.0167351,8.23865e-05,516.022,0.00758989,0.000106071,519.585,0.00617362,0.000159281
506.989,0.0169289,8.31226e-05,516.067,0.00768568,0.000106603,519.628,0.00625531,0.000160902
507.028,0.0171244,8.38036e-05,516.112,0.00778193,0.000107159,519.67,0.00633785,0.00016249
507.067,0.0173211,8.41906e-05,516.157,0.00787863,0.000107763,519.713,0.0064211,0.000163955
507.106,0.0175188,8.4674e-05,516.202,0.00797589,0.00010834,519.755,0.00650508,0.000165305
507.145,0.0177177,8.51826e-05,516.247,0.00807376,0.000109035,519.798,0.00658975,0.000166577
507.184,0.0179176,8.56049e-05,516.292,0.00817223,0.000109709,519.84,0.00667506,0.00016784
507.223,0.0181188,8.62452e-05,516.337,0.00827125,0.000110276,519.883,0.006761,0.00016902
507.262,0.0183214,8.68459e-05,516.382,0.00837076,0.000110863,519.925,0.00684753,0.000170161
507.301,0.0185255,8.74086e-05,516.427,0.00847086,0.000111435,519.968,0.00693459,0.000171231
507.34,0.018731,8.81471e-05,516.472,0.00857143,0.000112046,520.01,0.00702223,0.000172216
507.379,0.018938,8.87687e-05,516.517,0.00867249,0.000112588,520.053,0.00711036,0.000173216
507.418,0.0191462,8.92666e-05,516.562,0.00877404,0.00011308,520.095,0.00719897,0.000174282
507.457,0.0193555,8.96587e-05,516.607,0.00887604,0.000113622,520.138,0.0072881,0.00017516
507.496,0.0195658,9.01202e-05,516.652,0.00897855,0.000114247,520.18,0.00737765,0.000176028
507.535,0.0197772,9.06206e-05,516.697,0.00908162,0.000114885,520.223,0.00746766,0.000176949
507.574,0.0199898,9.10762e-05,516.742,0.00918535,0.000115576,520.265,0.0075581,0.000177803
507.613,0.0202035,9.16641e-05,516.787,0.00928974,0.000116461,520.308,0.00764901,0.00017856
507.652,0.0204185,9.22856e-05,516.832,0.00939484,0.000117296,520.351,0.00774027,0.000179292
507.691,0.0206354,9.31796e-05,516.877,0.00950075,0.000118109,520.393,0.00783187,0.000180006
507.73,0.0208543,9.39219e-05,516.922,0.00960731,0.000118791,520.435,0.00792376,0.000180717
507.769,0.021075,9.48222e-05,516.967,0.00971453,0.000119643,520.478,0.00801604,0.000181331
507.808,0.0212975,9.54445e-05,517.012,0.00982243,0.000120241,520.52,0.0081086,0.000182075
507.847,0.0215212,9.59339e-05,517.057,0.00993094,0.000120898,520.563,0.00820158,0.000182877
507.886,0.0217461,9.64433e-05,517.102,0.01004,0.000121604,520.605,0.00829492,0.000183609
507.925,0.021972,9.69249e-05,517.147,0.0101497,0.000122303,520.648,0.00838869,0.000184453
507.963,0.0221993,9.75537e-05,517.192,0.0102602,0.000122977,520.69,0.00848295,0.000185377
508.002,0.0224281,9.8344e-05,517.237,0.0103711,0.000123686,520.733,0.00857766,0.000186386
508.041,0.0226587,9.89675e-05,517.282,0.0104827,0.000124402,520.775,0.00867286,0.000187474
508.08,0.022891,9.98812e-05,517.327,0.010595,0.000125177,520.818,0.00876863,0.000188642
508.119,0.0231254,0.000100675,517.372,0.010708,0.000126006,520.86,0.00886502,0.000189871
508.158,0.0233618,0.000101455,517.417,0.0108218,0.000126934,520.902,0.00896205,0.000191099
508.197,0.0236002,0.000102324,517.462,0.0109363,0.000127825,520.945,0.00905966,0.000192301
508.236,0.0238405,0.000103126,517.507,0.0110518,0.00012881,520.987,0.00915788,0.000193326
508.275,0.0240827,0.000103913,517.552,0.0111682,0.000129763,521.03,0.00925666,0.000194319
508.314,0.0243267,0.000104792,517.597,0.0112854,0.000130764,521.072,0.00935593,0.000195458
508.353,0.0245725,0.000105249,517.642,0.0114036,0.000131844,521.115,0.0094559,0.000196749
508.392,0.0248198,0.000106002,517.687,0.0115226,0.000132853,521.157,0.00955645,0.000198143
508.431,0.0250689,0.000106708,517.732,0.0116426,0.00013381,521.2,0.0096578,0.000199576
508.47,0.02532,0.000107667,517.777,0.0117635,0.0001348,521.242,0.00975985,0.000200976
508.509,0.025573,0.00010849,517.822,0.0118853,0.000135798,521.285,0.00986258,0.000202395
508.548,0.0258279,0.000109301,517.867,0.012008,0.000136799,521.327,0.00996604,0.000203873
508.587,0.0260847,0.000110034,517.912,0.0121316,0.000137699,521.369,0.0100703,0.000205246
508.626,0.026343,0.000110687,517.957,0.0122559,0.000138482,521.412,0.0101752,0.000206582
508.665,0.0266031,0.000111578,518.002,0.012381,0.000139432,521.454,0.0102809,0.000208023
508.704,0.0268652,0.000112412,518.047,0.0125069,0.000140498,521.497,0.0103873,0.000209501
508.743,0.027129,0.000113199,518.092,0.0126337,0.000141402,521.539,0.0104944,0.000210989
508.782,0.0273949,0.000114151,518.137,0.0127614,0.00014233,521.582,0.0106024,0.000212462
508.821,0.0276633,0.00011529,518.182,0.0128899,0.000143184,521.624,0.0107111,0.000214066
508.86,0.027934,0.000116159,518.227,0.0130192,0.000144157,521.667,0.0108206,0.000215675
508.899,0.0282066,0.000117035,518.272,0.0131493,0.000145112,521.709,0.0109309,0.00021728
508.938,0.0284809,0.000117671,518.317,0.0132803,0.00014607,521.752,0.011042,0.000218807
508.977,0.0287569,0.000118513,518.362,0.0134122,0.000147117,521.794,0.0111539,0.000220139
509.016,0.0290348,0.00011923,518.407,0.0135451,0.000148314,521.837,0.0112664,0.000221486
509.055,0.0293144,0.000119862,518.452,0.0136792,0.00014945,521.879,0.0113796,0.000222915
509.094,0.0295955,0.000120456,518.497,0.0138142,0.000150607,521.922,0.0114936,0.000224277
509.133,0.0298778,0.000120867,518.542,0.0139502,0.000151584,521.964,0.0116083,0.000225587
509.172,0.0301615,0.000121564,518.587,0.014087,0.000152431,522.007,0.0117236,0.000226837
509.211,0.0304468,0.000122225,518.632,0.0142246,0.000153287,522.049,0.0118395,0.000228169
509.25,0.0307333,0.000122711,518.677,0.014363,0.000154222,522.091,0.0119561,0.000229472
509.289,0.0310209,0.000123174,518.722,0.014502,0.000154972,522.134,0.0120733,0.000230843
509.328,0.0313097,0.000123687,518.767,0.0146419,0.000155806,522.176,0.0121913,0.000232198
509.367,0.0315995,0.000123949,518.812,0.0147823,0.000156476,522.219,0.0123099,0.000233561
509.406,0.0318907,0.000124548,518.857,0.0149235,0.000157382,522.261,0.0124294,0.000234909
509.445,0.0321832,0.000125111,518.902,0.0150655,0.000158282,522.304,0.0125494,0.000236253
509.484,0.0324771,0.000125734,518.947,0.0152082,0.000159095,522.346,0.0126701,0.000237806
509.523,0.0327727,0.000126492,518.992,0.0153517,0.000160013,522.389,0.0127917,0.000239282
509.562,0.03307,0.000127227,519.037,0.015496,0.000161044,522.431,0.0129141,0.000240824
509.602,0.033369,0.000127948,519.082,0.0156411,0.000161986,522.474,0.0130372,0.000242417
509.641,0.03367,0.000128731,519.127,0.0157872,0.000162909,522.516,0.0131613,0.000243748
509.68,0.0339723,0.000129385,519.172,0.015934,0.00016379,522.559,0.0132859,0.000245124
509.719,0.0342759,0.000129819,519.217,0.0160816,0.000164707,522.601,0.0134113,0.000246447
509.758,0.0345804,0.000130265,519.262,0.0162301,0.000165549,522.644,0.0135373,0.000247812
509.797,0.034886,0.000130715,519.307,0.0163793,0.000166421,522.686,0.0136641,0.000249295
509.836,0.0351929,0.000131349,519.352,0.0165295,0.000167309,522.729,0.0137918,0.000250936
509.875,0.035501,0.000131798,519.397,0.0166803,0.000168192,522.771,0.0139203,0.000252653
509.914,0.0358101,0.000132158,519.442,0.016832,0.000168996,522.814,0.0140497,0.000254248
509.953,0.0361207,0.00013301,519.487,0.0169845,0.00016969,522.856,0.0141798,0.00025578
509.992,0.0364333,0.000133761,519.532,0.0171374,0.000170166,522.899,0.0143108,0.000257306
510.031,0.0367477,0.00013456,519.577,0.0172907,0.000170461,522.941,0.0144424,0.000258824
510.07,0.037064,0.000135382,519.622,0.0174444,0.000170859,522.984,0.0145748,0.000260522
510.109,0.0373825,0.000136428,519.667,0.0175985,0.000171339,523.026,0.0147081,0.000262262
510.148,0.0377032,0.000137376,519.712,0.0177531,0.0001719,523.069,0.0148423,0.000263948
510.187,0.0380262,0.000138461,519.757,0.0179083,0.00017269,523.111,0.0149773,0.000265798
510.226,0.0383516,0.000139534,519.802,0.0180642,0.0001736,523.154,0.0151134,0.000267732
510.265,0.0386795,0.000140531,519.847,0.018221,0.000174677,523.196,0.0152504,0.0002695
510.304,0.0390098,0.000141551,519.892,0.0183787,0.000175766,523.239,0.0153883,0.000271169
510.343,0.0393424,0.000142607,519.937,0.0185376,0.000177045,523.281,0.0155271,0.000273017
510.382,0.0396774,0.000143625,519.982,0.0186975,0.00017825,523.324,0.0156668,0.000274919
510.421,0.0400147,0.000144581,520.027,0.0188587,0.000179709,523.366,0.0158074,0.00027681
510.46,0.0403545,0.000145753,520.072,0.0190213,0.000181225,523.409,0.0159491,0.000278691
510.499,0.0406968,0.000146723,520.117,0.0191853,0.000182864,523.451,0.0160917,0.000280522
510.538,0.0410413,0.00014752,520.162,0.0193509,0.000184587,523.494,0.0162353,0.000282371
510.577,0.0413872,0.000148073,520.207,0.019518,0.000186334,523.536,0.0163798,0.000284423
510.616,0.0417346,0.00014875,520.252,0.0196866,0.000188031,523.579,0.0165254,0.000286525
510.655,0.0420835,0.000149386,520.297,0.0198568,0.000189748,523.621,0.0166721,0.000288488
510.694,0.0424341,0.000150209,520.342,0.0200285,0.000191413,523.664,0.0168198,0.000290454
510.733,0.0427864,0.000150995,520.387,0.0202017,0.000193238,523.706,0.0169684,0.000292321
510.772,0.0431408,0.000151861,520.432,0.0203766,0.000195132,523.749,0.017118,0.000294167
510.811,0.0434973,0.000152774,520.477,0.0205532,0.000197061,523.791,0.0172685,0.000295766
510.85,0.043856,0.000153616,520.522,0.0207314,0.000198793,523.834,0.0174197,0.000297472
510.889,0.0442166,0.000154362,520.567,0.0209114,0.000200727,523.876,0.017572,0.000299184
510.928,0.0445791,0.000155193,520.612,0.021093,0.000202657,523.919,0.0177251,0.000300962
510.967,0.0449436,0.000156177,520.657,0.0212765,0.000204697,523.961,0.0178791,0.000302877
511.007,0.04531,0.000156827,520.702,0.0214618,0.000206701,524.004,0.0180342,0.000304788
511.046,0.045678,0.000157572,520.747,0.0216489,0.000208626,524.047,0.0181903,0.00030675
511.085,0.0460478,0.00015834,520.793,0.0218377,0.000210591,524.089,0.0183474,0.000308628
511.124,0.0464191,0.000159015,520.838,0.0220284,0.000212483,524.132,0.0185054,0.000310528
511.163,0.046792,0.000159648,520.883,0.0222206,0.000214231,524.174,0.0186644,0.000312352
511.202,0.0471662,0.000160352,520.928,0.0224143,0.000215948,524.217,0.0188243,0.000314055
511.241,0.047542,0.000160921,520.973,0.0226097,0.000217649,524.259,0.018985,0.000315936
511.28,0.0479191,0.000161528,521.018,0.0228066,0.000219297,524.302,0.0191466,0.000317642
511.318,0.0482978,0.000162346,521.063,0.0230048,0.000220597,524.344,0.0193092,0.000319523
511.357,0.0486783,0.000163046,521.108,0.0232043,0.000221907,524.387,0.0194727,0.000321385
511.396,0.0490605,0.00016384,521.153,0.023405,0.000223166,524.429,0.0196369,0.000323072
511.435,0.0494444,0.000164457,521.198,0.0236068,0.000224248,524.472,0.019802,0.000324697
511.474,0.04983,0.000165419,521.243,0.0238094,0.000225143,524.514,0.0199679,0.000326283
511.513,0.0502179,0.000166357,521.288,0.0240127,0.000225915,524.557,0.0201346,0.000328035
511.552,0.0506077,0.000167156,521.333,0.0242166,0.000226551,524.599,0.0203023,0.000329858
511.591,0.0509996,0.000167997,521.378,0.0244212,0.000227315,524.642,0.0204707,0.000331673
511.63,0.0513936,0.000168959,521.423,0.0246265,0.000228255,524.684,0.0206402,0.000333537
511.669,0.0517898,0.000169998,521.469,0.0248326,0.000229227,524.727,0.0208106,0.000335371
511.708,0.0521885,0.000170913,521.514,0.0250396,0.000230055,524.769,0.0209818,0.000337116
511.747,0.0525893,0.000171775,521.559,0.0252473,0.000230863,524.811,0.0211539,0.000338863
511.786,0.0529918,0.000172428,521.604,0.0254559,0.000231687,524.854,0.0213269,0.000340584
511.825,0.0533965,0.000173375,521.649,0.0256652,0.000232724,524.896,0.0215006,0.000342263
511.864,0.0538035,0.000174526,521.694,0.0258752,0.000233632,524.939,0.0216754,0.000344061
511.903,0.0542131,0.000175717,521.739,0.0260861,0.000234661,524.981,0.021851,0.000346047
511.942,0.0546258,0.000176964,521.784,0.026298,0.000235603,525.024,0.0220277,0.000347845
511.981,0.0550411,0.000178179,521.829,0.0265108,0.000236661,525.066,0.0222053,0.000349545
512.02,0.0554591,0.000179334,521.874,0.0267244,0.000237625,525.108,0.0223837,0.0003513
512.059,0.0558795,0.000180352,521.919,0.026939,0.000238565,525.151,0.0225632,0.000353046
512.098,0.0563022,0.000181331,521.964,0.0271543,0.000239557,525.193,0.0227433,0.000354706
512.137,0.0567275,0.000182507,522.009,0.0273704,0.000240577,525.236,0.0229245,0.000356386
512.176,0.0571554,0.000183588,522.054,0.0275875,0.000241623,525.278,0.0231064,0.000358002
512.215,0.0575856,0.000184631,522.099,0.0278055,0.000242693,525.321,0.0232893,0.000359522
512.254,0.0580186,0.000185783,522.144,0.0280245,0.000243908,525.363,0.0234729,0.000361007
512.293,0.0584545,0.000186955,522.189,0.0282447,0.000245117,525.406,0.0236573,0.000362383
512.332,0.0588933,0.000188346,522.234,0.0284659,0.000246346,525.448,0.0238424,0.000363851
512.371,0.0593349,0.000189437,522.279,0.0286882,0.000247565,525.491,0.0240281,0.000365255
512.41,0.0597787,0.000190456,522.324,0.0289117,0.00024877,525.533,0.0242149,0.000366861
512.449,0.0602247,0.000191453,522.369,0.0291365,0.000250093,525.576,0.0244023,0.000368475
512.488,0.060673,0.000192433,522.414,0.0293623,0.000251398,525.618,0.0245907,0.000370229
512.527,0.0611235,0.000193344,522.459,0.0295892,0.000252762,525.661,0.0247799,0.000372146
512.565,0.061576,0.000194044,522.504,0.0298173,0.000254073,525.703,0.0249701,0.000373974
512.604,0.0620306,0.000195011,522.549,0.0300466,0.00025548,525.745,0.0251612,0.000375798
512.643,0.0624877,0.000196139,522.594,0.0302771,0.000256841,525.788,0.0253532,0.000377638
512.682,0.0629473,0.00019714,522.639,0.0305088,0.000258211,525.83,0.0255463,0.000379544
512.721,0.0634093,0.000198059,522.684,0.0307418,0.000259626,525.873,0.0257401,0.000381482
512.76,0.0638737,0.000199139,522.729,0.0309761,0.000261007,525.915,0.025935,0.000383507
512.799,0.0643406,0.000200136,522.774,0.0312118,0.000262358,525.958,0.026131,0.000385496
512.838,0.0648096,0.000200976,522.819,0.0314487,0.000263746,526,0.0263279,0.000387567
512.877,0.0652808,0.000202069,522.864,0.0316867,0.000265064,526.043,0.0265259,0.00038985
512.916,0.0657542,0.000203077,522.909,0.0319261,0.0002666,526.085,0.026725,0.00039212
512.955,0.0662303,0.000204027,522.954,0.0321669,0.000268003,526.128,0.0269254,0.000394347
512.994,0.0667088,0.000205179,522.999,0.0324088,0.00026934,526.17,0.0271269,0.000396715
513.033,0.0671898,0.000206264,523.044,0.0326519,0.000270695,526.213,0.0273297,0.00039923
513.072,0.0676731,0.00020708,523.09,0.0328962,0.00027193,526.255,0.0275338,0.000401797
513.111,0.0681583,0.000207893,523.135,0.0331415,0.000273126,526.298,0.0277393,0.000404328
513.15,0.0686459,0.000209056,523.179,0.0333877,0.00027429,526.34,0.0279461,0.000406811
513.189,0.0691365,0.000210174,523.224,0.0336348,0.00027548,526.383,0.0281541,0.000409287
513.228,0.0696301,0.000211442,523.269,0.0338832,0.000276641,526.425,0.0283635,0.000411768
513.267,0.0701262,0.000212373,523.314,0.0341326,0.000277694,526.468,0.0285742,0.000414244
513.306,0.0706245,0.000213358,523.359,0.0343829,0.000278815,526.51,0.028786,0.000416744
513.345,0.0711255,0.000214475,523.404,0.0346343,0.000280082,526.553,0.0289993,0.000419237
513.384,0.071629,0.000215778,523.449,0.0348867,0.00028131,526.595,0.0292137,0.000421752
513.423,0.0721357,0.000217139,523.494,0.03514,0.000282333,526.638,0.0294294,0.000424237
513.462,0.0726453,0.000218342,523.539,0.0353944,0.000283442,526.68,0.0296464,0.00042667
513.501,0.0731576,0.000219311,523.584,0.0356497,0.000284401,526.723,0.0298645,0.000428953
513.54,0.0736723,0.000220315,523.629,0.0359058,0.000285452,526.765,0.0300839,0.000431305
513.579,0.0741898,0.000221539,523.674,0.0361628,0.000286354,526.808,0.0303046,0.000433855
513.618,0.0747101,0.000222978,523.719,0.0364208,0.000287405,526.85,0.0305265,0.000436239
513.657,0.0752339,0.000224232,523.764,0.0366797,0.000288477,526.893,0.0307497,0.000438622
513.696,0.0757607,0.000225556,523.809,0.0369395,0.000289579,526.935,0.0309742,0.000441159
513.735,0.0762901,0.000226682,523.854,0.0372003,0.000290591,526.978,0.0311998,0.000443695
513.774,0.0768221,0.000227822,523.899,0.037462,0.00029161,527.02,0.0314268,0.000446144
513.813,0.0773566,0.000228921,523.944,0.0377247,0.00029265,527.063,0.031655,0.000448565
513.852,0.0778938,0.000229959,523.989,0.0379882,0.000293543,527.105,0.0318845,0.000450981
513.891,0.0784331,0.000230879,524.034,0.0382526,0.000294459,527.148,0.0321151,0.00045348
513.93,0.0789742,0.00023159,524.079,0.0385178,0.000295445,527.19,0.032347,0.000455742
513.969,0.079517,0.000232355,524.124,0.0387839,0.000296292,527.233,0.03258,0.000458066
514.008,0.0800621,0.000233166,524.169,0.0390507,0.000297112,527.275,0.0328143,0.000460539
514.047,0.0806094,0.000234155,524.214,0.0393183,0.000297985,527.318,0.0330498,0.000463141
514.087,0.0811589,0.000234917,524.259,0.0395867,0.000298935,527.36,0.0332865,0.000465721
514.126,0.0817103,0.0002357,524.304,0.0398559,0.000299879,527.403,0.0335246,0.000468232
514.165,0.0822639,0.000236767,524.348,0.040126,0.000300991,527.445,0.0337639,0.000470837
514.204,0.0828195,0.000237387,524.393,0.0403972,0.000302096,527.488,0.0340046,0.000473454
514.243,0.0833766,0.000237919,524.438,0.0406695,0.000303251,527.53,0.0342464,0.00047605
514.282,0.0839344,0.000238487,524.483,0.040943,0.000304399,527.572,0.0344897,0.000478692
514.321,0.0844939,0.000239313,524.528,0.0412177,0.000305596,527.615,0.0347342,0.000481277
514.36,0.0850553,0.00024015,524.573,0.0414934,0.000306868,527.657,0.0349799,0.000483823
514.399,0.0856186,0.000240788,524.618,0.0417701,0.000308187,527.7,0.0352271,0.000486453
514.438,0.0861833,0.000241664,524.663,0.0420481,0.00030945,527.742,0.0354758,0.00048906
514.477,0.0867499,0.000242298,524.708,0.0423272,0.000310831,527.785,0.0357257,0.000491603
514.516,0.0873178,0.000243031,524.753,0.0426076,0.000312215,527.827,0.0359769,0.000494084
514.555,0.0878876,0.000243948,524.798,0.0428892,0.00031368,527.87,0.0362295,0.000496653
514.594,0.0884593,0.000244665,524.843,0.0431722,0.000315153,527.912,0.0364835,0.000499227
514.633,0.0890331,0.000245494,524.888,0.0434564,0.000316606,527.955,0.0367385,0.000501775
514.672,0.0896087,0.000246372,524.933,0.0437418,0.000318196,527.997,0.0369951,0.000504275
514.711,0.0901866,0.00024755,524.978,0.0440287,0.000319789,528.04,0.0372529,0.000506736
514.75,0.0907668,0.000248359,525.023,0.0443171,0.000321388,528.082,0.037512,0.000509148
514.789,0.0913489,0.000249191,525.068,0.044607,0.000322908,528.125,0.0377723,0.000511621
514.828,0.0919331,0.000249934,525.113,0.0448984,0.000324514,528.167,0.0380338,0.0005141
514.867,0.0925191,0.000250935,525.158,0.0451913,0.000326143,528.21,0.0382965,0.000516603
514.906,0.0931075,0.000251955,525.203,0.0454855,0.000327849,528.252,0.0385606,0.000518989
514.945,0.0936984,0.000252972,525.248,0.0457814,0.000329532,528.295,0.0388258,0.00052136
514.984,0.0942914,0.000254057,525.293,0.0460787,0.000331205,528.337,0.0390922,0.000523856
515.023,0.0948868,0.000255066,525.338,0.0463775,0.000332997,528.38,0.03936,0.000526342
515.062,0.0954848,0.000256133,525.383,0.0466781,0.000334674,528.422,0.0396289,0.000528746
515.101,0.0960855,0.000257484,525.428,0.0469801,0.000336336,528.465,0.0398991,0.000531296
515.14,0.0966896,0.000258794,525.473,0.0472838,0.000337956,528.507,0.0401707,0.000534011
515.179,0.0972963,0.000260194,525.518,0.0475888,0.000339693,528.55,0.0404437,0.000536759
515.218,0.0979057,0.000261337,525.563,0.0478953,0.000341381,528.592,0.0407183,0.000539631
515.257,0.0985184,0.00026271,525.608,0.0482033,0.000343054,528.635,0.0409942,0.000542459
515.296,0.0991346,0.000264107,525.653,0.0485129,0.000344616,528.677,0.0412716,0.000545077
515.335,0.099754,0.000265529,525.698,0.0488238,0.000346092,528.72,0.0415502,0.000547651
515.374,0.100376,0.000266838,525.743,0.049136,0.00034757,528.762,0.04183,0.000550371
515.413,0.101001,0.000268281,525.788,0.0494493,0.000348898,528.805,0.0421115,0.000553118
515.452,0.10163,0.000269772,525.833,0.0497638,0.000350269,528.847,0.0423942,0.000555817
515.491,0.102263,0.000271313,525.878,0.0500795,0.000351628,528.89,0.0426784,0.000558402
515.53,0.102898,0.000272781,525.923,0.0503964,0.000352921,528.932,0.042964,0.000561246
515.568,0.103537,0.000274281,525.968,0.0507144,0.000354318,528.975,0.0432512,0.000564217
515.607,0.10418,0.000275714,526.013,0.0510336,0.000355784,529.017,0.0435399,0.000567272
515.646,0.104826,0.000277055,526.058,0.0513541,0.000357173,529.06,0.0438301,0.000570397
515.685,0.105474,0.000278705,526.103,0.0516758,0.000358544,529.102,0.044122,0.000573533
515.724,0.106127,0.0002802,526.148,0.0519985,0.000359927,529.145,0.0444153,0.000576648
515.763,0.106783,0.000281405,526.193,0.0523226,0.000361315,529.187,0.0447103,0.000579771
515.802,0.107442,0.000282887,526.238,0.052648,0.000362621,529.23,0.0450069,0.000582889
515.841,0.108105,0.000284272,526.283,0.0529745,0.00036394,529.272,0.045305,0.00058607
515.88,0.108771,0.000285994,526.328,0.0533023,0.000365388,529.315,0.0456047,0.000589234
515.919,0.109442,0.000287503,526.373,0.0536314,0.000366798,529.357,0.0459061,0.000592437
515.958,0.110115,0.00028886,526.418,0.0539615,0.000368155,529.4,0.0462091,0.000595552
515.997,0.110792,0.000290317,526.463,0.0542929,0.0003696,529.442,0.0465137,0.000598592
516.036,0.111472,0.000291857,526.508,0.0546255,0.000371088,529.485,0.0468198,0.000601651
516.075,0.112156,0.000293478,526.553,0.0549596,0.000372529,529.527,0.0471277,0.000604799
516.114,0.112843,0.000294871,526.597,0.0552951,0.000373998,529.57,0.0474371,0.000608095
516.153,0.113534,0.00029632,526.642,0.0556317,0.000375404,529.612,0.0477482,0.000611425
516.192,0.114228,0.000297779,526.687,0.0559695,0.00037677,529.655,0.0480611,0.000614798
516.23,0.114925,0.000299155,526.732,0.0563085,0.000378058,529.697,0.0483757,0.000618061
516.269,0.115626,0.000300685,526.777,0.0566486,0.0003793,529.74,0.0486919,0.000621279
516.308,0.116331,0.000302003,526.822,0.05699,0.000380629,529.782,0.0490095,0.000624281
516.347,0.117038,0.00030327,526.867,0.0573326,0.000382031,529.825,0.0493287,0.000627277
516.386,0.117749,0.000304675,526.912,0.0576768,0.000383566,529.867,0.0496493,0.000630272
516.425,0.118464,0.000306024,526.957,0.0580224,0.000385114,529.91,0.0499714,0.000633223
516.464,0.119181,0.000307419,527.002,0.0583694,0.000386514,529.952,0.0502951,0.000636089
516.503,0.119902,0.000308655,527.047,0.0587177,0.000387968,529.995,0.0506202,0.000639038
516.542,0.120626,0.00030982,527.092,0.0590672,0.00038952,530.037,0.0509469,0.000642004
516.581,0.121352,0.00031097,527.137,0.0594183,0.000391155,530.08,0.0512747,0.000644811
516.62,0.122081,0.00031233,527.182,0.0597707,0.000392713,530.122,0.0516041,0.000647609
516.659,0.122813,0.000313585,527.227,0.0601246,0.000394295,530.165,0.0519349,0.000650538
516.698,0.123548,0.000314826,527.272,0.06048,0.000395882,530.207,0.052267,0.000653373
516.737,0.124286,0.000316423,527.317,0.0608369,0.000397399,530.25,0.0526006,0.000656152
516.776,0.125028,0.000317917,527.362,0.0611953,0.000398882,530.292,0.0529356,0.0006588
516.815,0.125773,0.000319232,527.407,0.0615548,0.000400335,530.335,0.0532718,0.000661438
516.854,0.126521,0.000320492,527.452,0.0619156,0.000401791,530.377,0.0536093,0.000664177
516.893,0.127271,0.000321506,527.497,0.0622778,0.000403248,530.42,0.0539484,0.000666987
516.932,0.128024,0.000322568,527.542,0.0626417,0.000404847,530.462,0.0542888,0.000669733
516.971,0.12878,0.000323965,527.587,0.0630068,0.000406373,530.504,0.0546308,0.000672456
517.01,0.129539,0.000325178,527.632,0.0633733,0.000408077,530.547,0.054974,0.000675138
517.049,0.130301,0.000326485,527.677,0.0637417,0.000409922,530.589,0.0553187,0.00067785
517.088,0.131067,0.000327845,527.722,0.0641117,0.000411893,530.632,0.0556649,0.000680655
