Repository: dorogao5/gC3N4-dsc-kinetics

# DSC kinetics of graphitic carbon nitride (g-C3N4) formation

Differential scanning calorimetry (DSC) and non-isothermal kinetic analysis of
graphitic carbon nitride (g-C3N4) formation from three precursors:

- **melamine** (Mel),
- **melamine barbiturate** (MelBar),
- **melamine thiobarbiturate** (MelTbar).

Each precursor was measured at three heating rates (1, 3 and 5 K/min) on a
NETZSCH DSC 204F1 Phoenix. The repository contains the raw instrument exports and
a self-contained Python pipeline that reproduces every processed curve, figure and
kinetic parameter from those raw files.

File: results/data/alpha_rate_MelBar.csv (part 1 of 5)
# Conversion and rate: T (C), alpha (-), dalpha/dt (1/s) for each beta.
T_C_1K,alpha_1K,rate_dadt_1/s_1K,T_C_3K,alpha_3K,rate_dadt_1/s_3K,T_C_5K,alpha_5K,rate_dadt_1/s_5K
305.686,0,1.04324e-06,318.514,0,3.44035e-06,324.447,0,5.34618e-06
305.72,2.12925e-06,1.04832e-06,318.546,2.2138e-06,3.45715e-06,324.479,2.04808e-06,5.37218e-06
305.754,4.26887e-06,1.05343e-06,318.578,4.4384e-06,3.47403e-06,324.511,4.10612e-06,5.39831e-06
305.788,6.41892e-06,1.05856e-06,318.61,6.67388e-06,3.491e-06,324.543,6.17417e-06,5.42457e-06
305.822,8.57946e-06,1.06373e-06,318.642,8.92027e-06,3.50805e-06,324.575,8.25229e-06,5.45097e-06
305.856,1.07505e-05,1.06891e-06,318.674,1.11776e-05,3.5252e-06,324.606,1.03405e-05,5.47751e-06
305.89,1.29322e-05,1.07413e-06,318.706,1.3446e-05,3.54243e-06,324.638,1.24389e-05,5.50418e-06
305.924,1.51245e-05,1.07937e-06,318.738,1.57255e-05,3.55975e-06,324.67,1.45475e-05,5.53099e-06
305.958,1.73275e-05,1.08464e-06,318.771,1.80162e-05,3.57715e-06,324.702,1.66664e-05,5.55793e-06
305.992,1.95413e-05,1.08993e-06,318.803,2.0318e-05,3.59465e-06,324.734,1.87956e-05,5.58501e-06
306.026,2.17658e-05,1.09526e-06,318.835,2.26311e-05,3.61224e-06,324.766,2.09352e-05,5.61223e-06
306.06,2.40013e-05,1.10061e-06,318.867,2.49555e-05,3.62992e-06,324.798,2.30852e-05,5.63959e-06
306.094,2.62476e-05,1.10598e-06,318.899,2.72913e-05,3.64769e-06,324.829,2.52457e-05,5.66709e-06
306.128,2.85049e-05,1.11139e-06,318.931,2.96385e-05,3.66554e-06,324.861,2.74168e-05,5.69473e-06
306.162,3.07733e-05,1.11682e-06,318.963,3.19973e-05,3.6835e-06,324.893,2.95984e-05,5.72251e-06
306.195,3.30528e-05,1.12228e-06,318.995,3.43675e-05,3.70154e-06,324.925,3.17907e-05,5.75044e-06
306.229,3.53433e-05,1.12777e-06,319.027,3.67494e-05,3.71968e-06,324.957,3.39936e-05,5.77851e-06
306.263,3.76451e-05,1.13328e-06,319.059,3.9143e-05,3.73791e-06,324.989,3.62074e-05,5.80672e-06
306.297,3.99582e-05,1.13883e-06,319.091,4.15483e-05,3.75623e-06,325.02,3.84319e-05,5.83507e-06
306.331,4.22826e-05,1.1444e-06,319.124,4.39654e-05,3.77465e-06,325.052,4.06673e-05,5.86357e-06
306.365,4.46183e-05,1.15e-06,319.156,4.63943e-05,3.79316e-06,325.084,4.29136e-05,5.89222e-06
306.399,4.69655e-05,1.15564e-06,319.188,4.88352e-05,3.81177e-06,325.116,4.51709e-05,5.92101e-06
306.433,4.93242e-05,1.16129e-06,319.22,5.1288e-05,3.83047e-06,325.148,4.74392e-05,5.94996e-06
306.467,5.16944e-05,1.16698e-06,319.252,5.37528e-05,3.84927e-06,325.18,4.97186e-05,5.97905e-06
306.501,5.40763e-05,1.1727e-06,319.284,5.62298e-05,3.86817e-06,325.212,5.20092e-05,6.00828e-06
306.535,5.64698e-05,1.17845e-06,319.316,5.87189e-05,3.88716e-06,325.243,5.43109e-05,6.03767e-06
306.569,5.88751e-05,1.18423e-06,319.348,6.12203e-05,3.90625e-06,325.275,5.6624e-05,6.06721e-06
306.603,6.12921e-05,1.19003e-06,319.38,6.37339e-05,3.92544e-06,325.307,5.89483e-05,6.09691e-06
306.637,6.3721e-05,1.19587e-06,319.412,6.62599e-05,3.94473e-06,325.339,6.1284e-05,6.12675e-06
306.671,6.61618e-05,1.20173e-06,319.445,6.87983e-05,3.96412e-06,325.371,6.36312e-05,6.15675e-06
306.704,6.86146e-05,1.20763e-06,319.477,7.13492e-05,3.98361e-06,325.403,6.59898e-05,6.1869e-06
306.738,7.10794e-05,1.21356e-06,319.509,7.39126e-05,4.0032e-06,325.434,6.836e-05,6.21721e-06
306.772,7.35563e-05,1.21952e-06,319.541,7.64886e-05,4.02289e-06,325.466,7.07418e-05,6.24767e-06
306.806,7.60454e-05,1.2255e-06,319.573,7.90773e-05,4.04268e-06,325.498,7.31353e-05,6.27829e-06
306.84,7.85467e-05,1.23152e-06,319.605,8.16788e-05,4.06258e-06,325.53,7.55405e-05,6.30906e-06
306.874,8.10603e-05,1.23757e-06,319.637,8.4293e-05,4.08257e-06,325.562,7.79575e-05,6.34e-06
306.908,8.35863e-05,1.24365e-06,319.669,8.69201e-05,4.10267e-06,325.594,8.03864e-05,6.37109e-06
306.942,8.61246e-05,1.24977e-06,319.701,8.95602e-05,4.12288e-06,325.626,8.28271e-05,6.40235e-06
306.976,8.86754e-05,1.25591e-06,319.733,9.22132e-05,4.14319e-06,325.657,8.52799e-05,6.43376e-06
307.01,9.12388e-05,1.26209e-06,319.765,9.48793e-05,4.1636e-06,325.689,8.77447e-05,6.46534e-06
307.044,9.38148e-05,1.2683e-06,319.798,9.75586e-05,4.18412e-06,325.721,9.02215e-05,6.49708e-06
307.078,9.64035e-05,1.27454e-06,319.83,0.000100251,4.20474e-06,325.753,9.27106e-05,6.52898e-06
307.112,9.90048e-05,1.28081e-06,319.862,0.000102957,4.22548e-06,325.785,9.52118e-05,6.56105e-06
307.146,0.000101619,1.28711e-06,319.894,0.000105676,4.24631e-06,325.817,9.77254e-05,6.59328e-06
307.18,0.000104246,1.29345e-06,319.926,0.000108408,4.26726e-06,325.848,0.000100251,6.62568e-06
307.213,0.000106886,1.29982e-06,319.958,0.000111154,4.28832e-06,325.88,0.00010279,6.65825e-06
307.247,0.000109539,1.30622e-06,319.99,0.000113914,4.30948e-06,325.912,0.00010534,6.69098e-06
307.281,0.000112205,1.31266e-06,320.022,0.000116687,4.33075e-06,325.944,0.000107904,6.72388e-06
307.315,0.000114884,1.31913e-06,320.054,0.000119474,4.35214e-06,325.976,0.00011048,6.75696e-06
307.349,0.000117577,1.32563e-06,320.086,0.000122274,4.37363e-06,326.008,0.000113068,6.7902e-06
307.383,0.000120282,1.33216e-06,320.119,0.000125089,4.39524e-06,326.04,0.00011567,6.82361e-06
307.417,0.000123002,1.33873e-06,320.151,0.000127917,4.41696e-06,326.071,0.000118284,6.8572e-06
307.451,0.000125734,1.34534e-06,320.183,0.000130759,4.43879e-06,326.103,0.000120911,6.89096e-06
307.485,0.00012848,1.35198e-06,320.215,0.000133616,4.46073e-06,326.135,0.000123551,6.9249e-06
307.519,0.000131239,1.35865e-06,320.247,0.000136486,4.48279e-06,326.167,0.000126204,6.95901e-06
307.553,0.000134012,1.36536e-06,320.279,0.000139371,4.50496e-06,326.199,0.00012887,6.99329e-06
307.587,0.000136799,1.3721e-06,320.311,0.00014227,4.52725e-06,326.231,0.000131549,7.02776e-06
307.621,0.0001396,1.37887e-06,320.343,0.000145183,4.54965e-06,326.262,0.000134241,7.0624e-06
307.655,0.000142414,1.38569e-06,320.375,0.000148111,4.57217e-06,326.294,0.000136947,7.09722e-06
307.689,0.000145242,1.39253e-06,320.407,0.000151053,4.59481e-06,326.326,0.000139666,7.13222e-06
307.722,0.000148085,1.39942e-06,320.439,0.00015401,4.61756e-06,326.358,0.000142398,7.16741e-06
307.756,0.000150941,1.40633e-06,320.472,0.000156981,4.64043e-06,326.39,0.000145144,7.20277e-06
307.79,0.000153811,1.41329e-06,320.504,0.000159967,4.66342e-06,326.422,0.000147904,7.23832e-06
307.824,0.000156696,1.42028e-06,320.536,0.000162968,4.68653e-06,326.454,0.000150677,7.27405e-06
307.858,0.000159595,1.4273e-06,320.568,0.000165984,4.70976e-06,326.485,0.000153463,7.30997e-06
307.892,0.000162508,1.43437e-06,320.6,0.000169015,4.73312e-06,326.517,0.000156264,7.34607e-06
307.926,0.000165436,1.44147e-06,320.632,0.000172061,4.75659e-06,326.549,0.000159078,7.38236e-06
307.96,0.000168378,1.4486e-06,320.664,0.000175122,4.78018e-06,326.581,0.000161906,7.41884e-06
307.994,0.000171335,1.45578e-06,320.696,0.000178198,4.8039e-06,326.613,0.000164749,7.45551e-06
308.028,0.000174306,1.46299e-06,320.728,0.000181289,4.82774e-06,326.645,0.000167605,7.49237e-06
308.062,0.000177292,1.47024e-06,320.76,0.000184396,4.85171e-06,326.676,0.000170475,7.52941e-06
308.096,0.000180293,1.47752e-06,320.793,0.000187518,4.8758e-06,326.708,0.00017336,7.56665e-06
308.13,0.000183309,1.48485e-06,320.825,0.000190655,4.90001e-06,326.74,0.000176259,7.60409e-06
308.164,0.00018634,1.49221e-06,320.857,0.000193809,4.92435e-06,326.772,0.000179172,7.64172e-06
308.198,0.000189385,1.49961e-06,320.889,0.000196977,4.94882e-06,326.804,0.0001821,7.67954e-06
308.231,0.000192446,1.50705e-06,320.921,0.000200162,4.97342e-06,326.836,0.000185042,7.71756e-06
308.265,0.000195522,1.51452e-06,320.953,0.000203363,4.99814e-06,326.868,0.000187998,7.75578e-06
308.299,0.000198613,1.52204e-06,320.985,0.000206579,5.02299e-06,326.899,0.00019097,7.7942e-06
308.333,0.00020172,1.5296e-06,321.017,0.000209811,5.04798e-06,326.931,0.000193956,7.83281e-06
308.367,0.000204842,1.53719e-06,321.049,0.00021306,5.07309e-06,326.963,0.000196956,7.87163e-06
308.401,0.00020798,1.54483e-06,321.081,0.000216324,5.09833e-06,326.995,0.000199972,7.91065e-06
308.435,0.000211133,1.5525e-06,321.114,0.000219605,5.12371e-06,327.027,0.000203003,7.94987e-06
308.469,0.000214302,1.56021e-06,321.146,0.000222902,5.14922e-06,327.059,0.000206049,7.98929e-06
308.503,0.000217486,1.56797e-06,321.178,0.000226216,5.17486e-06,327.091,0.000209109,8.02892e-06
308.537,0.000220686,1.57576e-06,321.21,0.000229546,5.20063e-06,327.122,0.000212185,8.06876e-06
308.571,0.000223903,1.5836e-06,321.242,0.000232893,5.22654e-06,327.154,0.000215276,8.1088e-06
308.605,0.000227135,1.59147e-06,321.274,0.000236256,5.25259e-06,327.186,0.000218383,8.14906e-06
308.639,0.000230383,1.59939e-06,321.306,0.000239636,5.27877e-06,327.218,0.000221505,8.18952e-06
308.673,0.000233648,1.60735e-06,321.338,0.000243033,5.30509e-06,327.25,0.000224643,8.23019e-06
308.707,0.000236929,1.61535e-06,321.37,0.000246447,5.33155e-06,327.282,0.000227796,8.27107e-06
308.74,0.000240226,1.62339e-06,321.402,0.000249878,5.35814e-06,327.313,0.000230964,8.31217e-06
308.774,0.000243539,1.63148e-06,321.434,0.000253326,5.38487e-06,327.345,0.000234149,8.35348e-06
308.808,0.000246869,1.6396e-06,321.467,0.000256791,5.41175e-06,327.377,0.000237349,8.39501e-06
308.842,0.000250216,1.64777e-06,321.499,0.000260274,5.43876e-06,327.409,0.000240565,8.43676e-06
308.876,0.000253579,1.65598e-06,321.531,0.000263774,5.46592e-06,327.441,0.000243798,8.47872e-06
308.91,0.000256959,1.66424e-06,321.563,0.000267291,5.49321e-06,327.473,0.000247046,8.5209e-06
308.944,0.000260356,1.67253e-06,321.595,0.000270826,5.52065e-06,327.505,0.000250311,8.5633e-06
308.978,0.00026377,1.68087e-06,321.627,0.000274379,5.54824e-06,327.536,0.000253591,8.60592e-06
309.012,0.000267201,1.68926e-06,321.659,0.000277949,5.57597e-06,327.568,0.000256888,8.64876e-06
309.046,0.000270649,1.69769e-06,321.691,0.000281537,5.60384e-06,327.6,0.000260202,8.69183e-06
309.08,0.000274114,1.70616e-06,321.723,0.000285143,5.63186e-06,327.632,0.000263532,8.73512e-06
309.114,0.000277597,1.71468e-06,321.755,0.000288768,5.66003e-06,327.664,0.000266878,8.77864e-06
309.148,0.000281096,1.72324e-06,321.788,0.00029241,5.68835e-06,327.696,0.000270242,8.82239e-06
309.182,0.000284614,1.73184e-06,321.82,0.00029607,5.71681e-06,327.727,0.000273622,8.86637e-06
309.216,0.000288149,1.7405e-06,321.852,0.000299749,5.74542e-06,327.759,0.000277018,8.91057e-06
309.25,0.000291701,1.74919e-06,321.884,0.000303447,5.77418e-06,327.791,0.000280432,8.95501e-06
309.283,0.000295272,1.75793e-06,321.916,0.000307162,5.8031e-06,327.823,0.000283863,8.99968e-06
309.317,0.00029886,1.76672e-06,321.948,0.000310897,5.83216e-06,327.855,0.000287311,9.04458e-06
309.351,0.000302466,1.77556e-06,321.98,0.00031465,5.86138e-06,327.887,0.000290776,9.08972e-06
309.385,0.00030609,1.78444e-06,322.012,0.000318422,5.89076e-06,327.919,0.000294258,9.13509e-06
309.419,0.000309732,1.79336e-06,322.044,0.000322213,5.92028e-06,327.95,0.000297758,9.1807e-06
309.453,0.000313393,1.80234e-06,322.076,0.000326023,5.94996e-06,327.982,0.000301276,9.22655e-06
309.487,0.000317072,1.81136e-06,322.108,0.000329852,5.9798e-06,328.014,0.00030481,9.27264e-06
309.521,0.000320769,1.82043e-06,322.141,0.0003337,6.0098e-06,328.046,0.000308363,9.31897e-06
309.555,0.000324485,1.82954e-06,322.173,0.000337567,6.03995e-06,328.078,0.000311933,9.36555e-06
309.589,0.000328219,1.8387e-06,322.205,0.000341454,6.07026e-06,328.11,0.000315521,9.41236e-06
309.623,0.000331972,1.84792e-06,322.237,0.00034536,6.10073e-06,328.141,0.000319127,9.45943e-06
309.657,0.000335744,1.85718e-06,322.269,0.000349286,6.13136e-06,328.173,0.000322751,9.50674e-06
309.691,0.000339535,1.86649e-06,322.301,0.000353232,6.16215e-06,328.205,0.000326394,9.5543e-06
309.725,0.000343344,1.87584e-06,322.333,0.000357197,6.19311e-06,328.237,0.000330054,9.6021e-06
309.759,0.000347173,1.88525e-06,322.365,0.000361183,6.22422e-06,328.269,0.000333733,9.65016e-06
309.792,0.000351021,1.89471e-06,322.397,0.000365188,6.2555e-06,328.301,0.00033743,9.69848e-06
309.826,0.000354889,1.90421e-06,322.429,0.000369214,6.28695e-06,328.333,0.000341146,9.74704e-06
309.86,0.000358776,1.91377e-06,322.462,0.00037326,6.31856e-06,328.364,0.00034488,9.79586e-06
309.894,0.000362682,1.92338e-06,322.494,0.000377326,6.35034e-06,328.396,0.000348633,9.84494e-06
309.928,0.000366608,1.93303e-06,322.526,0.000381413,6.38229e-06,328.428,0.000352405,9.89427e-06
309.962,0.000370553,1.94274e-06,322.558,0.00038552,6.4144e-06,328.46,0.000356195,9.94386e-06
309.996,0.000374519,1.9525e-06,322.59,0.000389648,6.44668e-06,328.492,0.000360005,9.99372e-06
310.03,0.000378504,1.96231e-06,322.622,0.000393796,6.47914e-06,328.524,0.000363834,1.00438e-05
310.064,0.00038251,1.97217e-06,322.654,0.000397966,6.51176e-06,328.555,0.000367682,1.00942e-05
310.098,0.000386535,1.98208e-06,322.686,0.000402156,6.54456e-06,328.587,0.000371549,1.01449e-05
310.132,0.000390581,1.99205e-06,322.718,0.000406368,6.57753e-06,328.619,0.000375436,1.01958e-05
310.166,0.000394647,2.00207e-06,322.75,0.000410601,6.61068e-06,328.651,0.000379342,1.02469e-05
310.2,0.000398733,2.01214e-06,322.782,0.000414855,6.644e-06,328.683,0.000383268,1.02984e-05
310.234,0.000402841,2.02227e-06,322.815,0.00041913,6.67749e-06,328.715,0.000387214,1.03501e-05
310.268,0.000406968,2.03244e-06,322.847,0.000423428,6.71117e-06,328.747,0.000391179,1.04021e-05
310.301,0.000411117,2.04268e-06,322.879,0.000427747,6.74502e-06,328.778,0.000395164,1.04544e-05
310.335,0.000415286,2.05296e-06,322.911,0.000432087,6.77905e-06,328.81,0.00039917,1.05069e-05
310.369,0.000419477,2.0633e-06,322.943,0.00043645,6.81326e-06,328.842,0.000403195,1.05597e-05
310.403,0.000423688,2.0737e-06,322.975,0.000440834,6.84765e-06,328.874,0.000407241,1.06128e-05
310.437,0.000427921,2.08415e-06,323.007,0.000445241,6.88222e-06,328.906,0.000411307,1.06662e-05
310.471,0.000432175,2.09465e-06,323.039,0.00044967,6.91698e-06,328.938,0.000415393,1.07199e-05
310.505,0.000436451,2.10521e-06,323.071,0.000454121,6.95192e-06,328.969,0.0004195,1.07738e-05
310.539,0.000440748,2.11583e-06,323.103,0.000458595,6.98704e-06,329.001,0.000423628,1.0828e-05
310.573,0.000445067,2.1265e-06,323.136,0.000463091,7.02235e-06,329.033,0.000427776,1.08825e-05
310.607,0.000449407,2.13723e-06,323.168,0.000467611,7.05785e-06,329.065,0.000431946,1.09373e-05
310.641,0.00045377,2.14801e-06,323.2,0.000472153,7.09354e-06,329.097,0.000436136,1.09924e-05
310.675,0.000458154,2.15886e-06,323.232,0.000476717,7.12941e-06,329.129,0.000440348,1.10478e-05
310.709,0.000462561,2.16976e-06,323.264,0.000481306,7.16548e-06,329.161,0.00044458,1.11035e-05
310.743,0.00046699,2.18071e-06,323.296,0.000485917,7.20174e-06,329.192,0.000448834,1.11594e-05
310.777,0.000471441,2.19173e-06,323.328,0.000490551,7.23819e-06,329.224,0.00045311,1.12157e-05
310.81,0.000475915,2.2028e-06,323.36,0.000495209,7.27483e-06,329.256,0.000457407,1.12723e-05
310.844,0.000480411,2.21394e-06,323.392,0.000499891,7.31166e-06,329.288,0.000461726,1.13291e-05
310.878,0.00048493,2.22513e-06,323.424,0.000504596,7.3487e-06,329.32,0.000466066,1.13863e-05
310.912,0.000489472,2.23638e-06,323.456,0.000509326,7.38593e-06,329.352,0.000470428,1.14437e-05
310.946,0.000494037,2.24769e-06,323.489,0.000514079,7.42335e-06,329.383,0.000474813,1.15015e-05
310.98,0.000498625,2.25906e-06,323.521,0.000518856,7.46098e-06,329.415,0.000479219,1.15596e-05
311.014,0.000503236,2.27049e-06,323.553,0.000523657,7.4988e-06,329.447,0.000483648,1.16179e-05
311.048,0.00050787,2.28198e-06,323.585,0.000528483,7.53683e-06,329.479,0.000488099,1.16766e-05
311.082,0.000512528,2.29353e-06,323.617,0.000533333,7.57506e-06,329.511,0.000492573,1.17356e-05
311.116,0.00051721,2.30515e-06,323.649,0.000538208,7.61349e-06,329.543,0.000497069,1.17949e-05
311.15,0.000521915,2.31682e-06,323.681,0.000543108,7.65212e-06,329.575,0.000501588,1.18546e-05
311.184,0.000526644,2.32856e-06,323.713,0.000548032,7.69096e-06,329.606,0.00050613,1.19145e-05
311.218,0.000531397,2.34036e-06,323.745,0.000552982,7.73001e-06,329.638,0.000510695,1.19748e-05
311.252,0.000536174,2.35222e-06,323.777,0.000557956,7.76927e-06,329.67,0.000515283,1.20353e-05
311.286,0.000540976,2.36414e-06,323.81,0.000562956,7.80873e-06,329.702,0.000519894,1.20962e-05
311.319,0.000545801,2.37613e-06,323.842,0.000567981,7.84841e-06,329.734,0.000524528,1.21574e-05
311.353,0.000550652,2.38819e-06,323.874,0.000573032,7.88829e-06,329.766,0.000529186,1.2219e-05
311.387,0.000555526,2.4003e-06,323.906,0.000578109,7.92839e-06,329.797,0.000533868,1.22809e-05
311.421,0.000560426,2.41248e-06,323.938,0.000583211,7.9687e-06,329.829,0.000538573,1.23431e-05
311.455,0.00056535,2.42473e-06,323.97,0.000588339,8.00923e-06,329.861,0.000543302,1.24056e-05
311.489,0.0005703,2.43704e-06,324.002,0.000593494,8.04997e-06,329.893,0.000548055,1.24685e-05
311.523,0.000575274,2.44941e-06,324.034,0.000598674,8.09093e-06,329.925,0.000552832,1.25317e-05
311.557,0.000580274,2.46186e-06,324.066,0.000603881,8.13211e-06,329.957,0.000557633,1.25952e-05
311.591,0.000585299,2.47436e-06,324.098,0.000609114,8.17351e-06,329.989,0.000562459,1.26591e-05
311.625,0.00059035,2.48694e-06,324.131,0.000614374,8.21512e-06,330.02,0.000567309,1.27233e-05
311.659,0.000595426,2.49958e-06,324.163,0.000619661,8.25697e-06,330.052,0.000572184,1.27878e-05
311.693,0.000600528,2.51229e-06,324.195,0.000624975,8.29903e-06,330.084,0.000577083,1.28527e-05
311.727,0.000605657,2.52507e-06,324.227,0.000630316,8.34132e-06,330.116,0.000582007,1.2918e-05
311.761,0.000610811,2.53791e-06,324.259,0.000635684,8.38383e-06,330.148,0.000586957,1.29835e-05
311.795,0.000615991,2.55083e-06,324.291,0.000641079,8.42657e-06,330.18,0.000591931,1.30495e-05
311.828,0.000621198,2.56381e-06,324.323,0.000646502,8.46954e-06,330.212,0.000596931,1.31158e-05
311.862,0.000626431,2.57686e-06,324.355,0.000651953,8.51274e-06,330.243,0.000601956,1.31824e-05
311.896,0.000631691,2.58998e-06,324.387,0.000657431,8.55617e-06,330.275,0.000607006,1.32494e-05
311.93,0.000636978,2.60317e-06,324.419,0.000662937,8.59983e-06,330.307,0.000612083,1.33167e-05
311.964,0.000642292,2.61643e-06,324.451,0.000668472,8.64373e-06,330.339,0.000617185,1.33844e-05
311.998,0.000647632,2.62976e-06,324.484,0.000674035,8.68786e-06,330.371,0.000622313,1.34525e-05
312.032,0.000653,2.64317e-06,324.516,0.000679626,8.73222e-06,330.403,0.000627467,1.35209e-05
312.066,0.000658396,2.65664e-06,324.548,0.000685245,8.77683e-06,330.434,0.000632647,1.35897e-05
312.1,0.000663819,2.67019e-06,324.58,0.000690894,8.82167e-06,330.466,0.000637854,1.36589e-05
312.134,0.000669269,2.68381e-06,324.612,0.000696571,8.86675e-06,330.498,0.000643087,1.37284e-05
312.168,0.000674747,2.6975e-06,324.644,0.000702277,8.91207e-06,330.53,0.000648347,1.37983e-05
312.202,0.000680254,2.71127e-06,324.676,0.000708013,8.95764e-06,330.562,0.000653634,1.38686e-05
312.236,0.000685788,2.72511e-06,324.708,0.000713777,9.00345e-06,330.594,0.000658947,1.39393e-05
312.27,0.00069135,2.73902e-06,324.74,0.000719571,9.04951e-06,330.626,0.000664288,1.40103e-05
312.304,0.000696941,2.75301e-06,324.772,0.000725395,9.09581e-06,330.657,0.000669656,1.40817e-05
312.338,0.000702561,2.76707e-06,324.805,0.000731249,9.14236e-06,330.689,0.000675051,1.41535e-05
312.371,0.000708209,2.7812e-06,324.837,0.000737133,9.18916e-06,330.721,0.000680474,1.42257e-05
312.405,0.000713886,2.79542e-06,324.869,0.000743046,9.23621e-06,330.753,0.000685924,1.42982e-05
312.439,0.000719592,2.80971e-06,324.901,0.00074899,9.28351e-06,330.785,0.000691402,1.43712e-05
312.473,0.000725328,2.82407e-06,324.933,0.000754965,9.33107e-06,330.817,0.000696909,1.44445e-05
312.507,0.000731092,2.83851e-06,324.965,0.00076097,9.37888e-06,330.848,0.000702443,1.45182e-05
312.541,0.000736887,2.85303e-06,324.997,0.000767006,9.42695e-06,330.88,0.000708005,1.45924e-05
312.575,0.00074271,2.86763e-06,325.029,0.000773073,9.47528e-06,330.912,0.000713596,1.46669e-05
312.609,0.000748564,2.88231e-06,325.061,0.00077917,9.52386e-06,330.944,0.000719216,1.47418e-05
312.643,0.000754447,2.89706e-06,325.093,0.0007853,9.57271e-06,330.976,0.000724864,1.48171e-05
312.677,0.000760361,2.9119e-06,325.125,0.00079146,9.62182e-06,331.008,0.000730541,1.48928e-05
312.711,0.000766305,2.92681e-06,325.158,0.000797653,9.67119e-06,331.04,0.000736247,1.4969e-05
312.745,0.000772279,2.9418e-06,325.19,0.000803877,9.72083e-06,331.071,0.000741982,1.50455e-05
312.779,0.000778284,2.95688e-06,325.222,0.000810132,9.77074e-06,331.103,0.000747747,1.51224e-05
312.813,0.00078432,2.97203e-06,325.254,0.000816421,9.82091e-06,331.135,0.000753541,1.51998e-05
312.847,0.000790387,2.98727e-06,325.286,0.000822741,9.87136e-06,331.167,0.000759364,1.52776e-05
312.88,0.000796484,3.00259e-06,325.318,0.000829094,9.92207e-06,331.199,0.000765218,1.53557e-05
312.914,0.000802614,3.01799e-06,325.35,0.000835479,9.97306e-06,331.231,0.000771101,1.54344e-05
312.948,0.000808774,3.03347e-06,325.382,0.000841897,1.00243e-05,331.262,0.000777015,1.55134e-05
312.982,0.000814966,3.04903e-06,325.414,0.000848349,1.00759e-05,331.294,0.000782959,1.55928e-05
313.016,0.00082119,3.06468e-06,325.446,0.000854833,1.01277e-05,331.326,0.000788933,1.56727e-05
313.05,0.000827446,3.08042e-06,325.479,0.000861351,1.01798e-05,331.358,0.000794938,1.5753e-05
313.084,0.000833734,3.09624e-06,325.511,0.000867902,1.02321e-05,331.39,0.000800973,1.58338e-05
313.118,0.000840054,3.11214e-06,325.543,0.000874487,1.02848e-05,331.422,0.00080704,1.59149e-05
313.152,0.000846407,3.12813e-06,325.575,0.000881106,1.03377e-05,331.454,0.000813138,1.59965e-05
313.186,0.000852792,3.1442e-06,325.607,0.000887759,1.0391e-05,331.485,0.000819267,1.60786e-05
313.22,0.00085921,3.16036e-06,325.639,0.000894447,1.04445e-05,331.517,0.000825427,1.61611e-05
313.254,0.000865662,3.17661e-06,325.671,0.000901168,1.04983e-05,331.549,0.000831619,1.6244e-05
313.288,0.000872146,3.19295e-06,325.703,0.000907925,1.05524e-05,331.581,0.000837843,1.63274e-05
313.322,0.000878664,3.20937e-06,325.735,0.000914716,1.06068e-05,331.613,0.000844099,1.64112e-05
313.356,0.000885215,3.22589e-06,325.767,0.000921542,1.06614e-05,331.645,0.000850386,1.64955e-05
313.389,0.0008918,3.24249e-06,325.799,0.000928403,1.07164e-05,331.676,0.000856707,1.65802e-05
313.423,0.000898419,3.25918e-06,325.832,0.0009353,1.07717e-05,331.708,0.000863059,1.66654e-05
313.457,0.000905071,3.27596e-06,325.864,0.000942232,1.08273e-05,331.74,0.000869444,1.6751e-05
313.491,0.000911759,3.29283e-06,325.896,0.000949201,1.08831e-05,331.772,0.000875862,1.68371e-05
313.525,0.00091848,3.30979e-06,325.928,0.000956205,1.09393e-05,331.804,0.000882314,1.69237e-05
313.559,0.000925236,3.32685e-06,325.96,0.000963245,1.09958e-05,331.836,0.000888798,1.70107e-05
313.593,0.000932028,3.34399e-06,325.992,0.000970321,1.10525e-05,331.868,0.000895315,1.70982e-05
313.627,0.000938854,3.36123e-06,326.024,0.000977434,1.11096e-05,331.899,0.000901866,1.71862e-05
313.661,0.000945715,3.37856e-06,326.056,0.000984584,1.1167e-05,331.931,0.000908451,1.72746e-05
313.695,0.000952611,3.39599e-06,326.088,0.000991771,1.12247e-05,331.963,0.00091507,1.73636e-05
313.729,0.000959544,3.4135e-06,326.12,0.000998995,1.12827e-05,331.995,0.000921723,1.7453e-05
313.763,0.000966512,3.43112e-06,326.153,0.00100626,1.13411e-05,332.027,0.00092841,1.75428e-05
313.797,0.000973516,3.44883e-06,326.185,0.00101356,1.13997e-05,332.059,0.000935131,1.76332e-05
313.831,0.000980556,3.46663e-06,326.217,0.00102089,1.14587e-05,332.09,0.000941887,1.77241e-05
313.865,0.000987632,3.48453e-06,326.249,0.00102827,1.1518e-05,332.122,0.000948678,1.78154e-05
313.898,0.000994745,3.50253e-06,326.281,0.00103568,1.15776e-05,332.154,0.000955504,1.79072e-05
313.932,0.00100189,3.52062e-06,326.313,0.00104313,1.16375e-05,332.186,0.000962366,1.79996e-05
313.966,0.00100908,3.53882e-06,326.345,0.00105062,1.16978e-05,332.218,0.000969262,1.80924e-05
314,0.00101631,3.55711e-06,326.377,0.00105815,1.17583e-05,332.25,0.000976194,1.81857e-05
314.034,0.00102357,3.5755e-06,326.409,0.00106572,1.18192e-05,332.282,0.000983162,1.82796e-05
314.068,0.00103087,3.59399e-06,326.441,0.00107332,1.18805e-05,332.313,0.000990166,1.83739e-05
314.102,0.0010382,3.61258e-06,326.473,0.00108097,1.1942e-05,332.345,0.000997206,1.84688e-05
314.136,0.00104558,3.63127e-06,326.506,0.00108865,1.20039e-05,332.377,0.00100428,1.85641e-05
314.17,0.00105299,3.65006e-06,326.538,0.00109638,1.20662e-05,332.409,0.00101139,1.866e-05
314.204,0.00106044,3.66895e-06,326.57,0.00110414,1.21288e-05,332.441,0.00101854,1.87564e-05
314.238,0.00106793,3.68795e-06,326.602,0.00111195,1.21917e-05,332.473,0.00102573,1.88534e-05
314.272,0.00107546,3.70705e-06,326.634,0.0011198,1.22549e-05,332.504,0.00103295,1.89508e-05
314.306,0.00108302,3.72625e-06,326.666,0.00112768,1.23185e-05,332.536,0.00104022,1.90488e-05
314.34,0.00109063,3.74555e-06,326.698,0.00113561,1.23825e-05,332.568,0.00104751,1.91473e-05
314.374,0.00109828,3.76496e-06,326.73,0.00114358,1.24468e-05,332.6,0.00105485,1.92463e-05
314.407,0.00110596,3.78448e-06,326.762,0.00115159,1.25114e-05,332.632,0.00106222,1.93459e-05
314.441,0.00111369,3.8041e-06,326.794,0.00115964,1.25764e-05,332.664,0.00106964,1.9446e-05
314.475,0.00112145,3.82383e-06,326.827,0.00116774,1.26418e-05,332.696,0.00107709,1.95467e-05
314.509,0.00112926,3.84367e-06,326.859,0.00117587,1.27075e-05,332.727,0.00108458,1.96479e-05
314.543,0.0011371,3.86361e-06,326.891,0.00118405,1.27735e-05,332.759,0.00109211,1.97496e-05
314.577,0.00114499,3.88366e-06,326.923,0.00119227,1.28399e-05,332.791,0.00109967,1.98519e-05
314.611,0.00115292,3.90382e-06,326.955,0.00120054,1.29067e-05,332.823,0.00110728,1.99548e-05
314.645,0.00116089,3.92409e-06,326.987,0.00120884,1.29739e-05,332.855,0.00111492,2.00582e-05
314.679,0.0011689,3.94447e-06,327.019,0.00121719,1.30414e-05,332.887,0.00112261,2.01621e-05
314.713,0.00117695,3.96496e-06,327.051,0.00122559,1.31093e-05,332.918,0.00113034,2.02667e-05
314.747,0.00118504,3.98556e-06,327.083,0.00123402,1.31775e-05,332.95,0.0011381,2.03718e-05
314.781,0.00119318,4.00628e-06,327.115,0.0012425,1.32461e-05,332.982,0.00114591,2.04775e-05
314.815,0.00120136,4.02711e-06,327.147,0.00125103,1.33151e-05,333.014,0.00115375,2.05837e-05
314.849,0.00120958,4.04805e-06,327.18,0.0012596,1.33845e-05,333.046,0.00116164,2.06905e-05
314.883,0.00121784,4.0691e-06,327.212,0.00126821,1.34542e-05,333.078,0.00116957,2.07979e-05
314.916,0.00122615,4.09027e-06,327.244,0.00127687,1.35244e-05,333.11,0.00117754,2.09059e-05
314.95,0.0012345,4.11155e-06,327.276,0.00128557,1.35949e-05,333.141,0.00118555,2.10145e-05
314.984,0.00124289,4.13295e-06,327.308,0.00129432,1.36658e-05,333.173,0.0011936,2.11237e-05
315.018,0.00125133,4.15447e-06,327.34,0.00130312,1.3737e-05,333.205,0.00120169,2.12334e-05
315.052,0.00125981,4.1761e-06,327.372,0.00131196,1.38087e-05,333.237,0.00120983,2.13438e-05
315.086,0.00126833,4.19785e-06,327.404,0.00132085,1.38808e-05,333.269,0.001218,2.14548e-05
315.12,0.0012769,4.21972e-06,327.436,0.00132978,1.39532e-05,333.301,0.00122623,2.15663e-05
315.154,0.00128552,4.24171e-06,327.468,0.00133876,1.40261e-05,333.333,0.00123449,2.16785e-05
315.188,0.00129418,4.26382e-06,327.501,0.00134779,1.40993e-05,333.364,0.00124279,2.17913e-05
315.222,0.00130288,4.28605e-06,327.533,0.00135686,1.4173e-05,333.396,0.00125114,2.19047e-05
315.256,0.00131163,4.3084e-06,327.565,0.00136598,1.4247e-05,333.428,0.00125954,2.20187e-05
315.29,0.00132042,4.33088e-06,327.597,0.00137515,1.43215e-05,333.46,0.00126797,2.21333e-05
315.324,0.00132926,4.35347e-06,327.629,0.00138437,1.43964e-05,333.492,0.00127645,2.22485e-05
315.358,0.00133815,4.37619e-06,327.661,0.00139364,1.44716e-05,333.524,0.00128498,2.23644e-05
315.392,0.00134709,4.39903e-06,327.693,0.00140295,1.45473e-05,333.555,0.00129355,2.24809e-05
315.425,0.00135607,4.422e-06,327.725,0.00141231,1.46234e-05,333.587,0.00130216,2.25981e-05
315.459,0.00136509,4.44509e-06,327.757,0.00142172,1.46999e-05,333.619,0.00131082,2.27159e-05
315.493,0.00137417,4.46831e-06,327.789,0.00143118,1.47768e-05,333.651,0.00131952,2.28343e-05
315.527,0.00138329,4.49166e-06,327.822,0.00144069,1.48542e-05,333.683,0.00132827,2.29534e-05
315.561,0.00139246,4.51513e-06,327.854,0.00145025,1.4932e-05,333.715,0.00133707,2.30731e-05
315.595,0.00140167,4.53873e-06,327.886,0.00145986,1.50102e-05,333.747,0.00134591,2.31935e-05
315.629,0.00141094,4.56246e-06,327.918,0.00146953,1.50888e-05,333.778,0.0013548,2.33145e-05
315.663,0.00142025,4.58632e-06,327.95,0.00147924,1.51679e-05,333.81,0.00136373,2.34362e-05
315.697,0.00142962,4.61032e-06,327.982,0.001489,1.52474e-05,333.842,0.00137271,2.35586e-05
315.731,0.00143903,4.63444e-06,328.014,0.00149881,1.53273e-05,333.874,0.00138174,2.36816e-05
315.765,0.00144849,4.65869e-06,328.046,0.00150868,1.54077e-05,333.906,0.00139081,2.38053e-05
315.799,0.001458,4.68308e-06,328.078,0.00151859,1.54885e-05,333.938,0.00139993,2.39297e-05
315.833,0.00146756,4.7076e-06,328.11,0.00152856,1.55697e-05,333.969,0.0014091,2.40548e-05
315.867,0.00147717,4.73226e-06,328.142,0.00153858,1.56514e-05,334.001,0.00141832,2.41805e-05
315.901,0.00148683,4.75705e-06,328.175,0.00154865,1.57336e-05,334.033,0.00142758,2.43069e-05
315.935,0.00149654,4.78197e-06,328.207,0.00155878,1.58162e-05,334.065,0.0014369,2.4434e-05
315.968,0.0015063,4.80703e-06,328.239,0.00156896,1.58992e-05,334.097,0.00144626,2.45619e-05
316.002,0.00151611,4.83223e-06,328.271,0.00157919,1.59827e-05,334.129,0.00145567,2.46904e-05
316.036,0.00152598,4.85757e-06,328.303,0.00158948,1.60667e-05,334.161,0.00146513,2.48196e-05
316.07,0.00153589,4.88305e-06,328.335,0.00159982,1.61511e-05,334.192,0.00147464,2.49495e-05
316.104,0.00154586,4.90866e-06,328.367,0.00161021,1.6236e-05,334.224,0.0014842,2.50802e-05
316.138,0.00155588,4.93442e-06,328.399,0.00162066,1.63214e-05,334.256,0.00149381,2.52115e-05
316.172,0.00156596,4.96032e-06,328.431,0.00163117,1.64072e-05,334.288,0.00150347,2.53436e-05
316.206,0.00157608,4.98636e-06,328.463,0.00164173,1.64935e-05,334.32,0.00151318,2.54764e-05
316.24,0.00158626,5.01254e-06,328.496,0.00165234,1.65803e-05,334.352,0.00152294,2.56099e-05
316.274,0.00159649,5.03887e-06,328.528,0.00166301,1.66675e-05,334.383,0.00153275,2.57441e-05
316.308,0.00160678,5.06534e-06,328.56,0.00167374,1.67552e-05,334.415,0.00154262,2.58791e-05
316.342,0.00161712,5.09196e-06,328.592,0.00168453,1.68435e-05,334.447,0.00155253,2.60149e-05
316.376,0.00162751,5.11872e-06,328.624,0.00169537,1.69322e-05,334.479,0.0015625,2.61513e-05
316.41,0.00163796,5.14563e-06,328.656,0.00170626,1.70213e-05,334.511,0.00157252,2.62886e-05
316.444,0.00164847,5.17269e-06,328.688,0.00171722,1.7111e-05,334.543,0.0015826,2.64265e-05
316.477,0.00165903,5.1999e-06,328.72,0.00172823,1.72012e-05,334.575,0.00159272,2.65653e-05
316.511,0.00166964,5.22726e-06,328.752,0.0017393,1.72919e-05,334.606,0.0016029,2.67048e-05
316.545,0.00168031,5.25476e-06,328.784,0.00175043,1.7383e-05,334.638,0.00161313,2.6845e-05
316.579,0.00169104,5.28242e-06,328.816,0.00176162,1.74747e-05,334.67,0.00162342,2.69861e-05
316.613,0.00170182,5.31023e-06,328.849,0.00177287,1.75669e-05,334.702,0.00163376,2.71279e-05
316.647,0.00171266,5.3382e-06,328.881,0.00178417,1.76596e-05,334.734,0.00164415,2.72704e-05
316.681,0.00172356,5.36631e-06,328.913,0.00179554,1.77527e-05,334.766,0.0016546,2.74138e-05
316.715,0.00173452,5.39459e-06,328.945,0.00180696,1.78465e-05,334.797,0.00166511,2.7558e-05
316.749,0.00174553,5.42301e-06,328.977,0.00181845,1.79407e-05,334.829,0.00167567,2.77029e-05
316.783,0.0017566,5.4516e-06,329.009,0.00183,1.80354e-05,334.861,0.00168628,2.78487e-05
316.817,0.00176773,5.48034e-06,329.041,0.0018416,1.81307e-05,334.893,0.00169695,2.79952e-05
316.851,0.00177892,5.50924e-06,329.073,0.00185327,1.82265e-05,334.925,0.00170768,2.81426e-05
316.885,0.00179016,5.5383e-06,329.105,0.001865,1.83228e-05,334.957,0.00171846,2.82907e-05
316.919,0.00180147,5.56752e-06,329.137,0.0018768,1.84197e-05,334.989,0.0017293,2.84397e-05
316.953,0.00181283,5.5969e-06,329.17,0.00188865,1.85171e-05,335.02,0.0017402,2.85895e-05
316.986,0.00182426,5.62645e-06,329.202,0.00190057,1.8615e-05,335.052,0.00175115,2.87401e-05
317.02,0.00183575,5.65615e-06,329.234,0.00191255,1.87134e-05,335.084,0.00176217,2.88916e-05
317.054,0.00184729,5.68602e-06,329.266,0.00192459,1.88125e-05,335.116,0.00177324,2.90439e-05
317.088,0.0018589,5.71606e-06,329.298,0.0019367,1.8912e-05,335.148,0.00178437,2.9197e-05
317.122,0.00187057,5.74626e-06,329.33,0.00194887,1.90121e-05,335.18,0.00179555,2.9351e-05
317.156,0.0018823,5.77663e-06,329.362,0.00196111,1.91128e-05,335.211,0.0018068,2.95058e-05
317.19,0.00189409,5.80716e-06,329.394,0.00197341,1.9214e-05,335.243,0.00181811,2.96615e-05
317.224,0.00190595,5.83787e-06,329.426,0.00198578,1.93158e-05,335.275,0.00182947,2.9818e-05
317.258,0.00191786,5.86874e-06,329.458,0.00199821,1.94181e-05,335.307,0.0018409,2.99754e-05
317.292,0.00192984,5.89978e-06,329.49,0.00201071,1.95211e-05,335.339,0.00185238,3.01336e-05
317.326,0.00194189,5.931e-06,329.523,0.00202327,1.96245e-05,335.371,0.00186393,3.02928e-05
317.36,0.001954,5.96239e-06,329.555,0.0020359,1.97286e-05,335.403,0.00187554,3.04528e-05
317.394,0.00196617,5.99395e-06,329.587,0.0020486,1.98332e-05,335.434,0.0018872,3.06137e-05
317.428,0.0019784,6.02569e-06,329.619,0.00206137,1.99384e-05,335.466,0.00189893,3.07755e-05
317.462,0.00199071,6.0576e-06,329.651,0.0020742,2.00442e-05,335.498,0.00191073,3.09382e-05
317.495,0.00200307,6.08969e-06,329.683,0.0020871,2.01506e-05,335.53,0.00192258,3.11017e-05
317.529,0.0020155,6.12195e-06,329.715,0.00210007,2.02576e-05,335.562,0.0019345,3.12662e-05
317.563,0.002028,6.1544e-06,329.747,0.00211311,2.03651e-05,335.594,0.00194648,3.14316e-05
317.597,0.00204056,6.18702e-06,329.779,0.00212621,2.04733e-05,335.625,0.00195852,3.15979e-05
317.631,0.0020532,6.21983e-06,329.811,0.00213939,2.0582e-05,335.657,0.00197063,3.17651e-05
317.665,0.00206589,6.25281e-06,329.844,0.00215264,2.06914e-05,335.689,0.0019828,3.19333e-05
317.699,0.00207866,6.28598e-06,329.876,0.00216596,2.08014e-05,335.721,0.00199504,3.21024e-05
317.733,0.00209149,6.31933e-06,329.908,0.00217934,2.0912e-05,335.753,0.00200734,3.22724e-05
317.767,0.00210439,6.35287e-06,329.94,0.0021928,2.10231e-05,335.785,0.0020197,3.24433e-05
317.801,0.00211736,6.3866e-06,329.972,0.00220633,2.1135e-05,335.817,0.00203214,3.26152e-05
317.835,0.0021304,6.42051e-06,330.004,0.00221994,2.12474e-05,335.848,0.00204463,3.27881e-05
317.869,0.0021435,6.45461e-06,330.036,0.00223361,2.13604e-05,335.88,0.0020572,3.29619e-05
317.903,0.00215668,6.48889e-06,330.068,0.00224736,2.14741e-05,335.912,0.00206983,3.31367e-05
317.937,0.00216993,6.52337e-06,330.1,0.00226118,2.15884e-05,335.944,0.00208252,3.33124e-05
317.971,0.00218325,6.55804e-06,330.132,0.00227508,2.17034e-05,335.976,0.00209529,3.34891e-05
318.004,0.00219663,6.5929e-06,330.164,0.00228904,2.1819e-05,336.008,0.00210812,3.36668e-05
318.038,0.00221009,6.62796e-06,330.197,0.00230309,2.19352e-05,336.039,0.00212102,3.38455e-05
318.072,0.00222362,6.66321e-06,330.229,0.00231721,2.20521e-05,336.071,0.00213399,3.40251e-05
318.106,0.00223723,6.69866e-06,330.261,0.0023314,2.21696e-05,336.103,0.00214703,3.42058e-05
318.14,0.0022509,6.7343e-06,330.293,0.00234567,2.22878e-05,336.135,0.00216014,3.43875e-05
318.174,0.00226465,6.77014e-06,330.325,0.00236001,2.24066e-05,336.167,0.00217331,3.45702e-05
318.208,0.00227847,6.80618e-06,330.357,0.00237443,2.25261e-05,336.199,0.00218656,3.47538e-05
318.242,0.00229236,6.84242e-06,330.389,0.00238893,2.26463e-05,336.231,0.00219988,3.49385e-05
318.276,0.00230633,6.87886e-06,330.421,0.00240351,2.27672e-05,336.262,0.00221326,3.51243e-05
318.31,0.00232038,6.91551e-06,330.453,0.00241816,2.28887e-05,336.294,0.00222672,3.5311e-05
318.344,0.00233449,6.95236e-06,330.485,0.00243289,2.30109e-05,336.326,0.00224025,3.54988e-05
318.378,0.00234869,6.98941e-06,330.518,0.0024477,2.31337e-05,336.358,0.00225385,3.56877e-05
318.412,0.00236295,7.02667e-06,330.55,0.00246259,2.32573e-05,336.39,0.00226753,3.58776e-05
318.446,0.0023773,7.06414e-06,330.582,0.00247756,2.33815e-05,336.422,0.00228128,3.60685e-05
318.48,0.00239172,7.10181e-06,330.614,0.00249261,2.35064e-05,336.454,0.0022951,3.62605e-05
318.513,0.00240622,7.1397e-06,330.646,0.00250774,2.36321e-05,336.485,0.00230899,3.64536e-05
318.547,0.00242079,7.17779e-06,330.678,0.00252295,2.37584e-05,336.517,0.00232296,3.66477e-05
318.581,0.00243545,7.2161e-06,330.71,0.00253824,2.38854e-05,336.549,0.002337,3.6843e-05
318.615,0.00245018,7.25462e-06,330.742,0.00255362,2.40132e-05,336.581,0.00235112,3.70393e-05
318.649,0.00246499,7.29336e-06,330.774,0.00256907,2.41417e-05,336.613,0.00236531,3.72367e-05
318.683,0.00247988,7.33231e-06,330.806,0.00258461,2.42708e-05,336.645,0.00237958,3.74352e-05
318.717,0.00249485,7.37148e-06,330.838,0.00260023,2.44007e-05,336.676,0.00239393,3.76348e-05
318.751,0.0025099,7.41087e-06,330.871,0.00261594,2.45313e-05,336.708,0.00240835,3.78355e-05
318.785,0.00252503,7.45048e-06,330.903,0.00263173,2.46627e-05,336.74,0.00242285,3.80374e-05
318.819,0.00254024,7.49031e-06,330.935,0.0026476,2.47948e-05,336.772,0.00243742,3.82403e-05
318.853,0.00255553,7.53036e-06,330.967,0.00266356,2.49276e-05,336.804,0.00245207,3.84444e-05
318.887,0.0025709,7.57063e-06,330.999,0.0026796,2.50612e-05,336.836,0.0024668,3.86496e-05
318.921,0.00258636,7.61113e-06,331.031,0.00269573,2.51955e-05,336.868,0.00248161,3.8856e-05
318.955,0.00260189,7.65186e-06,331.063,0.00271195,2.53306e-05,336.899,0.0024965,3.90635e-05
318.989,0.00261751,7.69281e-06,331.095,0.00272825,2.54664e-05,336.931,0.00251147,3.92722e-05
319.023,0.00263322,7.73399e-06,331.127,0.00274464,2.5603e-05,336.963,0.00252652,3.94821e-05
319.056,0.00264901,7.7754e-06,331.159,0.00276112,2.57403e-05,336.995,0.00254165,3.96931e-05
319.09,0.00266488,7.81704e-06,331.192,0.00277769,2.58784e-05,337.027,0.00255686,3.99053e-05
319.124,0.00268084,7.85892e-06,331.224,0.00279435,2.60173e-05,337.059,0.00257215,4.01186e-05
319.158,0.00269688,7.90103e-06,331.256,0.00281109,2.6157e-05,337.09,0.00258752,4.03332e-05
319.192,0.00271301,7.94337e-06,331.288,0.00282793,2.62974e-05,337.122,0.00260298,4.0549e-05
319.226,0.00272923,7.98596e-06,331.32,0.00284485,2.64386e-05,337.154,0.00261852,4.07659e-05
319.26,0.00274553,8.02878e-06,331.352,0.00286187,2.65807e-05,337.186,0.00263414,4.09841e-05
319.294,0.00276192,8.07184e-06,331.384,0.00287898,2.67235e-05,337.218,0.00264984,4.12035e-05
319.328,0.0027784,8.11514e-06,331.416,0.00289618,2.68671e-05,337.25,0.00266563,4.14241e-05
319.362,0.00279497,8.15868e-06,331.448,0.00291347,2.70115e-05,337.282,0.0026815,4.1646e-05
319.396,0.00281163,8.20247e-06,331.48,0.00293086,2.71568e-05,337.313,0.00269746,4.18691e-05
319.43,0.00282837,8.2465e-06,331.513,0.00294834,2.73028e-05,337.345,0.00271351,4.20934e-05
319.464,0.00284521,8.29077e-06,331.545,0.00296591,2.74497e-05,337.377,0.00272964,4.2319e-05
319.498,0.00286213,8.3353e-06,331.577,0.00298358,2.75974e-05,337.409,0.00274585,4.25459e-05
319.532,0.00287915,8.38008e-06,331.609,0.00300134,2.77459e-05,337.441,0.00276215,4.2774e-05
319.565,0.00289626,8.4251e-06,331.641,0.0030192,2.78952e-05,337.473,0.00277854,4.30034e-05
319.599,0.00291346,8.47038e-06,331.673,0.00303715,2.80454e-05,337.504,0.00279502,4.32341e-05
319.633,0.00293075,8.51591e-06,331.705,0.0030552,2.81965e-05,337.536,0.00281159,4.34661e-05
319.667,0.00294813,8.5617e-06,331.737,0.00307335,2.83483e-05,337.568,0.00282825,4.36994e-05
319.701,0.00296561,8.60775e-06,331.769,0.0030916,2.85011e-05,337.6,0.00284499,4.39339e-05
319.735,0.00298319,8.65405e-06,331.801,0.00310994,2.86547e-05,337.632,0.00286183,4.41698e-05
319.769,0.00300085,8.70061e-06,331.833,0.00312839,2.88091e-05,337.664,0.00287875,4.4407e-05
319.803,0.00301862,8.74744e-06,331.866,0.00314693,2.89645e-05,337.696,0.00289577,4.46456e-05
319.837,0.00303647,8.79452e-06,331.898,0.00316557,2.91207e-05,337.727,0.00291288,4.48855e-05
319.871,0.00305443,8.84187e-06,331.93,0.00318432,2.92777e-05,337.759,0.00293007,4.51267e-05
319.905,0.00307248,8.88949e-06,331.962,0.00320316,2.94357e-05,337.791,0.00294737,4.53693e-05
319.939,0.00309063,8.93737e-06,331.994,0.00322211,2.95945e-05,337.823,0.00296475,4.56132e-05
319.973,0.00310887,8.98553e-06,332.026,0.00324116,2.97543e-05,337.855,0.00298223,4.58585e-05
320.007,0.00312722,9.03395e-06,332.058,0.00326031,2.99149e-05,337.887,0.0029998,4.61052e-05
320.041,0.00314566,9.08265e-06,332.09,0.00327956,3.00765e-05,337.918,0.00301747,4.63533e-05
320.074,0.0031642,9.13162e-06,332.122,0.00329892,3.02389e-05,337.95,0.00303523,4.66027e-05
