Repository: dorogao5/gC3N4-dsc-kinetics

# DSC kinetics of graphitic carbon nitride (g-C3N4) formation

Differential scanning calorimetry (DSC) and non-isothermal kinetic analysis of
graphitic carbon nitride (g-C3N4) formation from three precursors:

- **melamine** (Mel),
- **melamine barbiturate** (MelBar),
- **melamine thiobarbiturate** (MelTbar).

Each precursor was measured at three heating rates (1, 3 and 5 K/min) on a
NETZSCH DSC 204F1 Phoenix. The repository contains the raw instrument exports and
a self-contained Python pipeline that reproduces every processed curve, figure and
kinetic parameter from those raw files.

File: results/data/deconv_Mel.csv (part 1 of 5)
# DSC deconvolution: T (C), smoothed signal, baseline, components (mW/mg).
T_C_1K,DSC_smoothed_1K,baseline_1K,peak_minus_baseline_1K,FS_fit_1K,T_C_3K,DSC_smoothed_3K,baseline_3K,peak_minus_baseline_3K,FS_fit_3K,T_C_5K,DSC_smoothed_5K,baseline_5K,peak_minus_baseline_5K,FS_fit_5K
500.008,-1.32612,-1.32655,0.000429059,-1.32397,508.014,-0.616903,-0.616896,0,-0.616792,512.023,-0.571425,-0.571952,0.000526898,-0.570648
500.047,-1.32627,-1.32682,0.000551427,-1.32421,508.059,-0.616923,-0.617047,0.00012358,-0.616941,512.065,-0.571378,-0.572051,0.000673183,-0.570729
500.086,-1.32643,-1.32709,0.000661285,-1.32445,508.104,-0.616927,-0.617197,0.000270127,-0.61709,512.108,-0.571312,-0.572149,0.000837564,-0.57081
500.125,-1.32658,-1.32735,0.000778371,-1.32468,508.149,-0.616931,-0.617348,0.000417594,-0.617239,512.15,-0.571256,-0.572248,0.000991419,-0.570891
500.164,-1.3268,-1.32762,0.000821263,-1.32492,508.194,-0.616951,-0.617499,0.000548441,-0.617388,512.193,-0.571214,-0.572346,0.00113224,-0.570972
500.203,-1.32699,-1.32789,0.000899215,-1.32515,508.239,-0.616962,-0.61765,0.000688087,-0.617537,512.235,-0.571175,-0.572445,0.00126973,-0.571052
500.242,-1.32722,-1.32816,0.000933684,-1.32539,508.284,-0.61699,-0.617801,0.000811584,-0.617685,512.278,-0.57114,-0.572544,0.00140382,-0.571133
500.281,-1.32739,-1.32842,0.00102922,-1.32562,508.329,-0.61704,-0.617952,0.000912188,-0.617834,512.32,-0.571112,-0.572642,0.00152994,-0.571213
500.32,-1.32755,-1.32869,0.00113561,-1.32585,508.373,-0.617109,-0.618103,0.0009944,-0.617983,512.363,-0.571112,-0.572741,0.00162935,-0.571293
500.359,-1.3277,-1.32896,0.00125888,-1.32609,508.418,-0.617188,-0.618254,0.00106649,-0.618131,512.405,-0.571117,-0.572839,0.00172235,-0.571372
500.398,-1.32788,-1.32922,0.00134051,-1.32632,508.463,-0.617285,-0.618405,0.00112051,-0.61828,512.448,-0.571086,-0.572938,0.0018522,-0.571452
500.437,-1.32803,-1.32949,0.00146548,-1.32655,508.508,-0.617366,-0.618556,0.00119,-0.618429,512.49,-0.571034,-0.573037,0.00200256,-0.571531
500.476,-1.32818,-1.32976,0.00157601,-1.32678,508.553,-0.617435,-0.618707,0.00127254,-0.618577,512.533,-0.571024,-0.573135,0.00211079,-0.57161
500.515,-1.32832,-1.33003,0.00171,-1.32701,508.598,-0.617515,-0.618858,0.00134311,-0.618726,512.575,-0.571017,-0.573234,0.00221686,-0.571688
500.554,-1.32842,-1.33029,0.00187739,-1.32725,508.643,-0.617625,-0.619009,0.00138461,-0.618875,512.618,-0.57102,-0.573332,0.00231235,-0.571767
500.593,-1.32856,-1.33056,0.00200087,-1.32748,508.688,-0.617731,-0.619161,0.00142954,-0.619023,512.66,-0.571025,-0.573431,0.00240601,-0.571845
500.632,-1.3287,-1.33083,0.00212659,-1.32771,508.733,-0.617861,-0.619312,0.00145046,-0.619172,512.703,-0.571009,-0.573529,0.00252016,-0.571923
500.671,-1.32885,-1.33109,0.00224564,-1.32794,508.778,-0.617981,-0.619463,0.00148185,-0.61932,512.745,-0.570994,-0.573627,0.00263304,-0.572
500.71,-1.32899,-1.33136,0.00236645,-1.32817,508.823,-0.618093,-0.619614,0.00152111,-0.619469,512.787,-0.570981,-0.573726,0.00274462,-0.572078
500.749,-1.32912,-1.33163,0.00251099,-1.3284,508.868,-0.6182,-0.619765,0.00156508,-0.619617,512.83,-0.570972,-0.573824,0.00285272,-0.572155
500.788,-1.32918,-1.33189,0.00271787,-1.32863,508.913,-0.618308,-0.619916,0.00160795,-0.619766,512.872,-0.570946,-0.573923,0.00297649,-0.572232
500.827,-1.32931,-1.33216,0.00285091,-1.32885,508.958,-0.618401,-0.620068,0.00166651,-0.619914,512.915,-0.570912,-0.574021,0.00310986,-0.572309
500.866,-1.3295,-1.33243,0.00292348,-1.32908,509.003,-0.618493,-0.620219,0.00172543,-0.620062,512.957,-0.570865,-0.57412,0.00325528,-0.572385
500.905,-1.32965,-1.33269,0.00304131,-1.32931,509.048,-0.618579,-0.62037,0.00179113,-0.62021,513,-0.570801,-0.574218,0.00341711,-0.572461
500.944,-1.32987,-1.33296,0.00309085,-1.32954,509.093,-0.618651,-0.620521,0.0018696,-0.620358,513.042,-0.570721,-0.574317,0.00359558,-0.572537
500.983,-1.3301,-1.33323,0.00312975,-1.32976,509.138,-0.618707,-0.620672,0.00196478,-0.620506,513.085,-0.570649,-0.574415,0.00376621,-0.572613
501.022,-1.33034,-1.3335,0.00315945,-1.32999,509.183,-0.618751,-0.620823,0.00207239,-0.620654,513.127,-0.570588,-0.574514,0.00392636,-0.572688
501.061,-1.33056,-1.33376,0.00320195,-1.33022,509.228,-0.618772,-0.620974,0.00220203,-0.620802,513.17,-0.570543,-0.574612,0.00406903,-0.572763
501.1,-1.33079,-1.33403,0.0032365,-1.33044,509.273,-0.6188,-0.621125,0.00232517,-0.62095,513.212,-0.57051,-0.574711,0.00420088,-0.572838
501.139,-1.33101,-1.3343,0.00328721,-1.33067,509.318,-0.618777,-0.621276,0.0024986,-0.621098,513.255,-0.570485,-0.574809,0.00432426,-0.572912
501.178,-1.33121,-1.33456,0.00335557,-1.33089,509.363,-0.618779,-0.621427,0.00264863,-0.621246,513.297,-0.570476,-0.574908,0.00443181,-0.572987
501.217,-1.33141,-1.33483,0.00341821,-1.33112,509.408,-0.618778,-0.621578,0.00279989,-0.621393,513.34,-0.570447,-0.575006,0.00455958,-0.57306
501.256,-1.33155,-1.3351,0.00354562,-1.33134,509.453,-0.618756,-0.621729,0.0029734,-0.621541,513.382,-0.570409,-0.575105,0.00469564,-0.573134
501.296,-1.33169,-1.33537,0.00367236,-1.33157,509.498,-0.618729,-0.62188,0.00315124,-0.621688,513.424,-0.570339,-0.575203,0.00486446,-0.573207
501.334,-1.3318,-1.33563,0.00383427,-1.33179,509.543,-0.618683,-0.622031,0.00334856,-0.621836,513.467,-0.570271,-0.575302,0.00503051,-0.573281
501.373,-1.33194,-1.3359,0.00396238,-1.33201,509.588,-0.61861,-0.622182,0.0035728,-0.621983,513.509,-0.570198,-0.5754,0.00520217,-0.573353
501.413,-1.33207,-1.33617,0.00410026,-1.33223,509.633,-0.618548,-0.622333,0.00378588,-0.622131,513.552,-0.570141,-0.575499,0.00535773,-0.573426
501.452,-1.33221,-1.33643,0.00422123,-1.33246,509.678,-0.618484,-0.622485,0.00400058,-0.622278,513.594,-0.570095,-0.575597,0.00550178,-0.573498
501.491,-1.33239,-1.3367,0.00431196,-1.33268,509.723,-0.61842,-0.622636,0.00421623,-0.622425,513.637,-0.570042,-0.575696,0.00565363,-0.57357
501.53,-1.33256,-1.33697,0.00440706,-1.3329,509.768,-0.618385,-0.622787,0.00440171,-0.622573,513.679,-0.56998,-0.575794,0.00581445,-0.573641
501.568,-1.33273,-1.33723,0.00450058,-1.33312,509.813,-0.618371,-0.622938,0.00456788,-0.62272,513.722,-0.569934,-0.575893,0.00595834,-0.573713
501.607,-1.33297,-1.3375,0.00453417,-1.33334,509.858,-0.618383,-0.62309,0.00470634,-0.622867,513.764,-0.569878,-0.575991,0.00611325,-0.573783
501.647,-1.33315,-1.33777,0.00461352,-1.33356,509.903,-0.61839,-0.623241,0.00485128,-0.623015,513.807,-0.569806,-0.57609,0.00628339,-0.573854
501.686,-1.33335,-1.33803,0.00468012,-1.33378,509.948,-0.618431,-0.623393,0.00496198,-0.623162,513.849,-0.569736,-0.576188,0.00645224,-0.573924
501.725,-1.33353,-1.3383,0.00476969,-1.33399,509.993,-0.618498,-0.623544,0.00504591,-0.623309,513.891,-0.569662,-0.576286,0.00662424,-0.573994
501.764,-1.33367,-1.33857,0.00489476,-1.33421,510.038,-0.618596,-0.623695,0.00509978,-0.623456,513.934,-0.569598,-0.576385,0.00678735,-0.574064
501.803,-1.33378,-1.33883,0.00505145,-1.33443,510.083,-0.61872,-0.623847,0.00512643,-0.623603,513.976,-0.569548,-0.576483,0.00693511,-0.574133
501.842,-1.33385,-1.3391,0.00525602,-1.33465,510.129,-0.618843,-0.623998,0.00515512,-0.62375,514.019,-0.569495,-0.576582,0.00708717,-0.574202
501.881,-1.33393,-1.33937,0.00543569,-1.33486,510.174,-0.61899,-0.624149,0.00515936,-0.623897,514.061,-0.569437,-0.57668,0.00724308,-0.574271
501.92,-1.33404,-1.33963,0.00559462,-1.33508,510.219,-0.619118,-0.6243,0.00518291,-0.624043,514.104,-0.569355,-0.576779,0.00742358,-0.574339
501.959,-1.33415,-1.3399,0.00574686,-1.3353,510.264,-0.619233,-0.624452,0.00521906,-0.62419,514.146,-0.569261,-0.576877,0.00761594,-0.574407
501.998,-1.33418,-1.34017,0.00598945,-1.33551,510.309,-0.619324,-0.624603,0.00527868,-0.624336,514.189,-0.569225,-0.576976,0.00775107,-0.574475
502.036,-1.33427,-1.34043,0.00616523,-1.33572,510.354,-0.619406,-0.624754,0.0053483,-0.624483,514.231,-0.569218,-0.577074,0.00785622,-0.574542
502.075,-1.3343,-1.3407,0.00640087,-1.33594,510.399,-0.619503,-0.624905,0.0054024,-0.624629,514.273,-0.569174,-0.577172,0.00799869,-0.574609
502.114,-1.33435,-1.34097,0.00661929,-1.33615,510.444,-0.619597,-0.625056,0.00545933,-0.624775,514.316,-0.569098,-0.577271,0.00817256,-0.574675
502.153,-1.33444,-1.34123,0.00679139,-1.33636,510.489,-0.619677,-0.625207,0.00552989,-0.624921,514.358,-0.569007,-0.57737,0.00836301,-0.574742
502.192,-1.33456,-1.3415,0.00694423,-1.33658,510.534,-0.619756,-0.625358,0.00560278,-0.625067,514.401,-0.568922,-0.577468,0.00854592,-0.574808
502.231,-1.33466,-1.34177,0.00711111,-1.33679,510.579,-0.619798,-0.625509,0.00571159,-0.625213,514.443,-0.568869,-0.577567,0.00869758,-0.574873
502.27,-1.33477,-1.34203,0.00726528,-1.337,510.624,-0.619841,-0.625661,0.00581988,-0.625358,514.486,-0.568798,-0.577665,0.00886714,-0.574938
502.309,-1.33488,-1.3423,0.00742335,-1.33721,510.668,-0.619891,-0.625812,0.00592101,-0.625504,514.528,-0.568728,-0.577764,0.00903591,-0.575003
502.348,-1.33498,-1.34257,0.00758507,-1.33742,510.713,-0.619927,-0.625963,0.00603583,-0.625649,514.571,-0.568643,-0.577862,0.00921916,-0.575067
502.387,-1.33515,-1.34283,0.00768944,-1.33763,510.758,-0.619956,-0.626113,0.00615773,-0.625795,514.613,-0.568566,-0.577961,0.00939495,-0.575131
502.426,-1.33527,-1.3431,0.00783252,-1.33784,510.803,-0.61997,-0.626264,0.0062945,-0.62594,514.656,-0.568491,-0.578059,0.00956834,-0.575195
502.465,-1.33538,-1.34337,0.00798937,-1.33805,510.848,-0.619985,-0.626415,0.00643046,-0.626085,514.698,-0.568415,-0.578158,0.00974264,-0.575258
502.504,-1.33555,-1.34363,0.00808813,-1.33826,510.893,-0.620012,-0.626566,0.00655402,-0.62623,514.741,-0.568362,-0.578256,0.00989423,-0.575321
502.543,-1.33566,-1.3439,0.00823911,-1.33846,510.938,-0.620046,-0.626717,0.006671,-0.626375,514.783,-0.568348,-0.578355,0.0100069,-0.575383
502.582,-1.33578,-1.34417,0.00838601,-1.33867,510.983,-0.620058,-0.626868,0.0068102,-0.62652,514.826,-0.568342,-0.578453,0.0101117,-0.575445
502.621,-1.33592,-1.34443,0.00851073,-1.33888,511.028,-0.620071,-0.627019,0.00694846,-0.626665,514.868,-0.568343,-0.578552,0.0102087,-0.575507
502.66,-1.33604,-1.3447,0.00866317,-1.33908,511.073,-0.620094,-0.62717,0.00707583,-0.626809,514.911,-0.568331,-0.578651,0.0103199,-0.575568
502.699,-1.33617,-1.34497,0.00879878,-1.33929,511.118,-0.620086,-0.627321,0.00723534,-0.626954,514.953,-0.5683,-0.578749,0.0104492,-0.575629
502.738,-1.33631,-1.34523,0.00892062,-1.33949,511.163,-0.620104,-0.627472,0.00736837,-0.627098,514.996,-0.568253,-0.578848,0.010595,-0.575689
502.777,-1.33643,-1.3455,0.00907065,-1.3397,511.208,-0.620101,-0.627623,0.00752214,-0.627243,515.038,-0.568172,-0.578946,0.010774,-0.575749
502.816,-1.33655,-1.34577,0.00921859,-1.3399,511.253,-0.620085,-0.627774,0.00768958,-0.627387,515.081,-0.568085,-0.579045,0.0109603,-0.575809
502.855,-1.33668,-1.34603,0.0093556,-1.3401,511.298,-0.620082,-0.627926,0.00784389,-0.627532,515.123,-0.568003,-0.579143,0.0111406,-0.575868
502.894,-1.33681,-1.3463,0.00949284,-1.34031,511.343,-0.620097,-0.628077,0.00797988,-0.627676,515.166,-0.567911,-0.579242,0.0113309,-0.575927
502.933,-1.33695,-1.34657,0.00962027,-1.34051,511.388,-0.62013,-0.628228,0.00809775,-0.62782,515.208,-0.567809,-0.579341,0.0115311,-0.575985
502.972,-1.3371,-1.34683,0.00973329,-1.34071,511.433,-0.620173,-0.628379,0.00820567,-0.627964,515.251,-0.567722,-0.579439,0.0117175,-0.576043
503.011,-1.33729,-1.3471,0.00980732,-1.34091,511.478,-0.620201,-0.62853,0.00832851,-0.628107,515.293,-0.567631,-0.579538,0.0119065,-0.5761
503.05,-1.33749,-1.34737,0.00987721,-1.34111,511.523,-0.620222,-0.628681,0.00845928,-0.628251,515.336,-0.567521,-0.579636,0.0121153,-0.576157
503.089,-1.33773,-1.34763,0.00990302,-1.34131,511.568,-0.620268,-0.628832,0.00856414,-0.628395,515.378,-0.567417,-0.579735,0.012318,-0.576213
503.128,-1.33796,-1.3479,0.00993812,-1.34151,511.613,-0.620305,-0.628983,0.00867817,-0.628538,515.421,-0.567311,-0.579833,0.012522,-0.576269
503.167,-1.33815,-1.34817,0.0100137,-1.34171,511.658,-0.620333,-0.629134,0.00880147,-0.628681,515.463,-0.567184,-0.579932,0.0127474,-0.576324
503.206,-1.3383,-1.34843,0.0101359,-1.3419,511.703,-0.620359,-0.629285,0.00892643,-0.628824,515.506,-0.567054,-0.58003,0.0129759,-0.576379
503.245,-1.33845,-1.3487,0.010249,-1.3421,511.748,-0.620399,-0.629436,0.00903697,-0.628967,515.548,-0.566919,-0.580129,0.0132098,-0.576434
503.284,-1.3386,-1.34897,0.0103674,-1.3423,511.793,-0.620444,-0.629587,0.00914332,-0.62911,515.591,-0.566797,-0.580227,0.0134301,-0.576488
503.323,-1.33872,-1.34923,0.0105189,-1.34249,511.838,-0.620495,-0.629738,0.00924301,-0.629253,515.633,-0.566686,-0.580326,0.0136395,-0.576542
503.362,-1.33883,-1.3495,0.0106729,-1.34269,511.883,-0.620534,-0.629889,0.00935468,-0.629395,515.676,-0.566568,-0.580425,0.0138563,-0.576595
503.401,-1.33893,-1.34977,0.0108327,-1.34288,511.927,-0.620553,-0.63004,0.00948664,-0.629538,515.718,-0.566433,-0.580523,0.0140898,-0.576647
503.44,-1.33905,-1.35003,0.0109893,-1.34308,511.972,-0.620593,-0.630191,0.00959762,-0.62968,515.761,-0.566277,-0.580622,0.0143441,-0.576699
503.479,-1.33914,-1.3503,0.0111619,-1.34327,512.017,-0.620599,-0.630342,0.00974252,-0.629822,515.803,-0.566129,-0.58072,0.0145912,-0.576751
503.518,-1.33927,-1.35057,0.0112975,-1.34346,512.062,-0.620602,-0.630493,0.00989063,-0.629964,515.846,-0.56599,-0.580819,0.0148291,-0.576802
503.557,-1.33936,-1.35084,0.0114735,-1.34365,512.107,-0.620599,-0.630644,0.010045,-0.630106,515.888,-0.565847,-0.580917,0.01507,-0.576853
503.596,-1.33949,-1.3511,0.0116088,-1.34384,512.152,-0.620623,-0.630795,0.0101724,-0.630247,515.931,-0.565689,-0.581016,0.0153267,-0.576903
503.635,-1.33958,-1.35137,0.0117873,-1.34403,512.197,-0.620655,-0.630946,0.010291,-0.630389,515.973,-0.565527,-0.581114,0.0155873,-0.576952
503.673,-1.33965,-1.35164,0.0119884,-1.34422,512.242,-0.620677,-0.631097,0.0104206,-0.630531,516.015,-0.565365,-0.581213,0.0158473,-0.577001
503.712,-1.33973,-1.3519,0.0121763,-1.34441,512.287,-0.620709,-0.631248,0.0105392,-0.630672,516.058,-0.565209,-0.581311,0.0161019,-0.57705
503.751,-1.3398,-1.35217,0.0123643,-1.3446,512.332,-0.620736,-0.631399,0.0106632,-0.630813,516.1,-0.565071,-0.58141,0.016339,-0.577097
503.79,-1.33988,-1.35243,0.012558,-1.34479,512.377,-0.620774,-0.63155,0.0107767,-0.630954,516.143,-0.564932,-0.581508,0.0165765,-0.577145
503.829,-1.33997,-1.3527,0.0127293,-1.34498,512.422,-0.620818,-0.631702,0.0108832,-0.631095,516.185,-0.56477,-0.581607,0.0168369,-0.577192
503.868,-1.34003,-1.35297,0.01294,-1.34516,512.467,-0.620846,-0.631853,0.0110063,-0.631236,516.228,-0.564612,-0.581705,0.0170933,-0.577238
503.907,-1.34007,-1.35323,0.0131676,-1.34535,512.512,-0.620831,-0.632004,0.0111732,-0.631376,516.27,-0.564461,-0.581804,0.0173428,-0.577284
503.946,-1.34009,-1.3535,0.0134107,-1.34553,512.557,-0.620804,-0.632155,0.011351,-0.631517,516.313,-0.564337,-0.581902,0.0175656,-0.577329
503.985,-1.34016,-1.35377,0.0136107,-1.34572,512.602,-0.620794,-0.632306,0.0115123,-0.631657,516.355,-0.564214,-0.582001,0.0177869,-0.577373
504.024,-1.34025,-1.35403,0.0137837,-1.3459,512.647,-0.620798,-0.632457,0.011659,-0.631797,516.398,-0.564105,-0.582099,0.0179947,-0.577417
504.063,-1.34035,-1.3543,0.0139531,-1.34608,512.692,-0.620783,-0.632609,0.0118254,-0.631937,516.44,-0.56401,-0.582198,0.0181876,-0.577461
504.102,-1.34042,-1.35457,0.0141532,-1.34626,512.737,-0.620751,-0.63276,0.0120091,-0.632077,516.483,-0.563936,-0.582296,0.0183603,-0.577504
504.141,-1.34049,-1.35483,0.0143434,-1.34644,512.782,-0.620706,-0.632911,0.0122053,-0.632217,516.525,-0.56386,-0.582395,0.0185343,-0.577546
504.18,-1.34057,-1.3551,0.0145291,-1.34662,512.827,-0.620678,-0.633062,0.0123842,-0.632356,516.568,-0.563779,-0.582493,0.0187145,-0.577588
504.219,-1.34068,-1.35537,0.0146868,-1.3468,512.872,-0.620662,-0.633214,0.0125516,-0.632496,516.61,-0.563693,-0.582592,0.0188984,-0.577629
504.258,-1.34081,-1.35564,0.0148227,-1.34698,512.917,-0.620642,-0.633365,0.0127231,-0.632635,516.653,-0.563614,-0.58269,0.0190763,-0.577669
504.297,-1.34097,-1.3559,0.0149282,-1.34716,512.962,-0.620631,-0.633516,0.0128849,-0.632774,516.695,-0.563536,-0.582789,0.019253,-0.577709
504.336,-1.34112,-1.35617,0.0150498,-1.34734,513.008,-0.620628,-0.633668,0.0130397,-0.632913,516.737,-0.563454,-0.582887,0.0194337,-0.577748
504.375,-1.34124,-1.35644,0.0151905,-1.34752,513.053,-0.62063,-0.633819,0.013189,-0.633051,516.78,-0.563377,-0.582986,0.0196085,-0.577787
504.414,-1.34136,-1.3567,0.0153423,-1.34769,513.098,-0.620646,-0.63397,0.0133241,-0.63319,516.822,-0.563313,-0.583084,0.0197709,-0.577825
504.453,-1.34152,-1.35697,0.0154536,-1.34787,513.143,-0.620659,-0.634122,0.0134623,-0.633328,516.865,-0.563262,-0.583183,0.019921,-0.577862
504.492,-1.34169,-1.35724,0.0155491,-1.34804,513.188,-0.620646,-0.634273,0.0136269,-0.633466,516.907,-0.563202,-0.583281,0.0200787,-0.577899
504.531,-1.34186,-1.3575,0.0156379,-1.34821,513.233,-0.620625,-0.634424,0.0137994,-0.633603,516.95,-0.56315,-0.58338,0.0202295,-0.577935
504.57,-1.34208,-1.35777,0.0156886,-1.34839,513.278,-0.620569,-0.634575,0.0140067,-0.633741,516.992,-0.563093,-0.583478,0.0203849,-0.577971
504.609,-1.34221,-1.35804,0.0158275,-1.34856,513.323,-0.620521,-0.634726,0.0142052,-0.633878,517.035,-0.563025,-0.583577,0.0205516,-0.578006
504.648,-1.34236,-1.3583,0.0159441,-1.34873,513.368,-0.620482,-0.634878,0.0143954,-0.634015,517.077,-0.562953,-0.583675,0.0207224,-0.57804
504.687,-1.34243,-1.35857,0.0161404,-1.3489,513.413,-0.62041,-0.635029,0.0146186,-0.634152,517.12,-0.562866,-0.583773,0.0209078,-0.578073
504.726,-1.34249,-1.35884,0.0163514,-1.34907,513.458,-0.62034,-0.63518,0.0148398,-0.634288,517.162,-0.562772,-0.583872,0.0211004,-0.578106
504.765,-1.34259,-1.3591,0.0165129,-1.34924,513.503,-0.620289,-0.635331,0.0150417,-0.634425,517.205,-0.562686,-0.58397,0.0212843,-0.578138
504.804,-1.34271,-1.35937,0.0166591,-1.34941,513.548,-0.620258,-0.635482,0.0152241,-0.634561,517.247,-0.562614,-0.584069,0.0214545,-0.57817
504.843,-1.34289,-1.35964,0.0167468,-1.34958,513.593,-0.620241,-0.635633,0.0153923,-0.634697,517.289,-0.562572,-0.584167,0.0215955,-0.5782
504.882,-1.34301,-1.35991,0.0169005,-1.34974,513.638,-0.62023,-0.635785,0.0155547,-0.634832,517.332,-0.562504,-0.584266,0.0217618,-0.57823
504.921,-1.34314,-1.36017,0.0170303,-1.34991,513.683,-0.620224,-0.635936,0.0157122,-0.634968,517.374,-0.562392,-0.584364,0.0219719,-0.57826
504.96,-1.34323,-1.36044,0.0172105,-1.35007,513.728,-0.620232,-0.636087,0.0158548,-0.635103,517.417,-0.562261,-0.584463,0.0222022,-0.578288
504.999,-1.34335,-1.36071,0.0173542,-1.35024,513.773,-0.620245,-0.636238,0.0159927,-0.635238,517.459,-0.562113,-0.584561,0.0224482,-0.578316
505.038,-1.34348,-1.36097,0.0174887,-1.3504,513.818,-0.620262,-0.636389,0.0161274,-0.635373,517.502,-0.561975,-0.58466,0.0226849,-0.578344
505.077,-1.34364,-1.36124,0.0176026,-1.35056,513.863,-0.620257,-0.63654,0.0162833,-0.635507,517.544,-0.56182,-0.584758,0.0229379,-0.57837
505.116,-1.34375,-1.36151,0.0177553,-1.35072,513.908,-0.620271,-0.636691,0.0164209,-0.635641,517.587,-0.561655,-0.584857,0.0232015,-0.578396
505.155,-1.34393,-1.36177,0.0178483,-1.35088,513.953,-0.62029,-0.636843,0.016553,-0.635775,517.629,-0.56149,-0.584955,0.0234652,-0.578421
505.194,-1.34401,-1.36204,0.0180351,-1.35104,513.998,-0.620322,-0.636994,0.0166719,-0.635909,517.672,-0.561326,-0.585054,0.0237282,-0.578445
505.233,-1.34408,-1.36231,0.0182256,-1.3512,514.043,-0.620372,-0.637145,0.0167727,-0.636042,517.714,-0.56115,-0.585152,0.0240023,-0.578469
505.272,-1.3442,-1.36257,0.0183785,-1.35136,514.088,-0.620441,-0.637296,0.0168549,-0.636175,517.757,-0.560966,-0.585251,0.0242853,-0.578492
505.311,-1.34432,-1.36284,0.0185238,-1.35151,514.133,-0.620497,-0.637447,0.0169496,-0.636308,517.799,-0.56079,-0.585349,0.0245597,-0.578514
505.35,-1.34445,-1.36311,0.0186574,-1.35167,514.178,-0.620538,-0.637598,0.01706,-0.636441,517.842,-0.560612,-0.585448,0.0248364,-0.578535
505.389,-1.34455,-1.36337,0.0188235,-1.35182,514.223,-0.620562,-0.637749,0.0171871,-0.636573,517.884,-0.560431,-0.585547,0.0251159,-0.578555
505.428,-1.34465,-1.36364,0.0189917,-1.35198,514.268,-0.620573,-0.6379,0.0173272,-0.636705,517.927,-0.560233,-0.585645,0.0254119,-0.578575
505.467,-1.34474,-1.36391,0.0191716,-1.35213,514.313,-0.620601,-0.638052,0.0174507,-0.636837,517.969,-0.560034,-0.585744,0.0257099,-0.578594
505.506,-1.34488,-1.36417,0.0192971,-1.35228,514.358,-0.620623,-0.638203,0.01758,-0.636968,518.012,-0.559838,-0.585842,0.0260046,-0.578612
505.545,-1.34509,-1.36444,0.019347,-1.35244,514.403,-0.62065,-0.638354,0.0177039,-0.637099,518.054,-0.559647,-0.585941,0.0262938,-0.57863
505.584,-1.34527,-1.36471,0.0194363,-1.35259,514.448,-0.620647,-0.638505,0.0178581,-0.63723,518.097,-0.559488,-0.586039,0.0265517,-0.578646
505.623,-1.34548,-1.36497,0.0194993,-1.35273,514.493,-0.62063,-0.638656,0.0180263,-0.63736,518.139,-0.559333,-0.586138,0.0268044,-0.578662
505.662,-1.34564,-1.36524,0.0195978,-1.35288,514.538,-0.620631,-0.638807,0.0181762,-0.637491,518.182,-0.55917,-0.586237,0.0270666,-0.578677
505.701,-1.34579,-1.36551,0.0197137,-1.35303,514.583,-0.620633,-0.638958,0.0183252,-0.637621,518.224,-0.559002,-0.586335,0.0273329,-0.578691
505.74,-1.34599,-1.36578,0.0197828,-1.35318,514.628,-0.620637,-0.639109,0.0184725,-0.63775,518.267,-0.558836,-0.586434,0.0275978,-0.578704
505.779,-1.34622,-1.36604,0.0198244,-1.35332,514.673,-0.620628,-0.63926,0.018632,-0.63788,518.309,-0.558673,-0.586532,0.0278591,-0.578716
505.818,-1.34642,-1.36631,0.0198925,-1.35347,514.718,-0.620609,-0.639411,0.0188019,-0.638008,518.352,-0.558534,-0.586631,0.028097,-0.578728
505.857,-1.3466,-1.36658,0.0199776,-1.35361,514.763,-0.620588,-0.639562,0.0189747,-0.638137,518.394,-0.558359,-0.58673,0.0283706,-0.578738
505.896,-1.3468,-1.36684,0.0200479,-1.35376,514.807,-0.620573,-0.639713,0.0191405,-0.638265,518.437,-0.558207,-0.586828,0.0286215,-0.578748
505.935,-1.34694,-1.36711,0.0201736,-1.3539,514.852,-0.620542,-0.639864,0.0193221,-0.638393,518.479,-0.558074,-0.586927,0.0288526,-0.578757
505.974,-1.34716,-1.36738,0.0202177,-1.35404,514.897,-0.620493,-0.640015,0.0195228,-0.638521,518.522,-0.557939,-0.587026,0.0290871,-0.578765
506.013,-1.34736,-1.36764,0.0202842,-1.35418,514.942,-0.620463,-0.640167,0.0197037,-0.638648,518.564,-0.557793,-0.587124,0.0293309,-0.578772
506.052,-1.3475,-1.36791,0.020413,-1.35432,514.987,-0.620405,-0.640318,0.0199128,-0.638775,518.607,-0.557631,-0.587223,0.0295921,-0.578778
506.091,-1.34767,-1.36818,0.020508,-1.35446,515.032,-0.620329,-0.640469,0.0201398,-0.638902,518.649,-0.557488,-0.587322,0.0298335,-0.578784
506.13,-1.3478,-1.36845,0.0206439,-1.35459,515.077,-0.620216,-0.64062,0.0204037,-0.639028,518.692,-0.557346,-0.58742,0.0300738,-0.578788
506.17,-1.3479,-1.36871,0.0208136,-1.35473,515.122,-0.62015,-0.640771,0.0206203,-0.639154,518.735,-0.557175,-0.587519,0.0303439,-0.578792
506.209,-1.34801,-1.36898,0.0209743,-1.35486,515.167,-0.620041,-0.640922,0.020881,-0.639279,518.777,-0.557002,-0.587618,0.0306158,-0.578794
506.248,-1.34811,-1.36925,0.0211339,-1.355,515.212,-0.619922,-0.641073,0.0211504,-0.639405,518.82,-0.556832,-0.587716,0.0308838,-0.578796
506.287,-1.34827,-1.36951,0.0212447,-1.35513,515.257,-0.619836,-0.641224,0.0213881,-0.639529,518.862,-0.556676,-0.587815,0.0311386,-0.578796
506.326,-1.34842,-1.36978,0.021363,-1.35526,515.302,-0.619772,-0.641375,0.0216027,-0.639654,518.905,-0.556522,-0.587914,0.0313919,-0.578796
506.365,-1.34858,-1.37005,0.0214625,-1.35539,515.347,-0.619698,-0.641526,0.0218281,-0.639778,518.947,-0.556364,-0.588012,0.0316479,-0.578795
506.404,-1.34878,-1.37031,0.0215382,-1.35552,515.392,-0.619641,-0.641677,0.022036,-0.639902,518.99,-0.556183,-0.588111,0.0319285,-0.578793
506.443,-1.34884,-1.37058,0.0217405,-1.35565,515.437,-0.6196,-0.641829,0.0222284,-0.640025,519.032,-0.555957,-0.58821,0.0322526,-0.57879
506.482,-1.34899,-1.37085,0.0218542,-1.35578,515.482,-0.619564,-0.64198,0.022416,-0.640148,519.075,-0.555712,-0.588308,0.0325963,-0.578785
506.521,-1.34908,-1.37111,0.0220337,-1.35591,515.527,-0.619543,-0.642131,0.022588,-0.64027,519.117,-0.555465,-0.588407,0.0329422,-0.57878
506.56,-1.3492,-1.37138,0.0221808,-1.35603,515.572,-0.619526,-0.642282,0.0227563,-0.640393,519.16,-0.555198,-0.588506,0.0333077,-0.578774
506.599,-1.34934,-1.37165,0.0223132,-1.35616,515.617,-0.619528,-0.642433,0.022905,-0.640514,519.202,-0.554929,-0.588604,0.0336757,-0.578767
506.638,-1.34944,-1.37192,0.0224724,-1.35628,515.662,-0.619538,-0.642584,0.0230465,-0.640636,519.245,-0.554645,-0.588703,0.0340581,-0.578759
506.677,-1.34954,-1.37218,0.0226369,-1.3564,515.707,-0.619565,-0.642735,0.0231704,-0.640756,519.288,-0.554361,-0.588802,0.0344408,-0.57875
506.716,-1.34966,-1.37245,0.0227859,-1.35653,515.752,-0.6196,-0.642887,0.0232865,-0.640877,519.33,-0.554099,-0.5889,0.0348018,-0.578739
506.755,-1.3497,-1.37272,0.0230122,-1.35665,515.797,-0.619672,-0.643038,0.0233661,-0.640997,519.373,-0.553852,-0.588999,0.0351474,-0.578728
506.794,-1.34981,-1.37298,0.0231749,-1.35677,515.842,-0.619729,-0.643189,0.0234597,-0.641116,519.415,-0.553604,-0.589098,0.0354937,-0.578716
506.833,-1.34992,-1.37325,0.0233314,-1.35688,515.887,-0.619772,-0.64334,0.0235675,-0.641236,519.458,-0.553347,-0.589196,0.0358489,-0.578703
506.872,-1.35004,-1.37352,0.0234764,-1.357,515.932,-0.619815,-0.643491,0.0236756,-0.641354,519.5,-0.553096,-0.589295,0.0361991,-0.578688
506.911,-1.35012,-1.37378,0.0236644,-1.35712,515.977,-0.619853,-0.643642,0.0237897,-0.641473,519.543,-0.552819,-0.589394,0.0365742,-0.578673
506.95,-1.35015,-1.37405,0.0238983,-1.35723,516.022,-0.619899,-0.643794,0.0238942,-0.64159,519.585,-0.55253,-0.589492,0.0369623,-0.578656
506.989,-1.35021,-1.37432,0.0241118,-1.35735,516.067,-0.619931,-0.643945,0.024014,-0.641708,519.628,-0.552252,-0.589591,0.0373385,-0.578639
507.028,-1.35027,-1.37458,0.0243094,-1.35746,516.112,-0.619957,-0.644096,0.0241392,-0.641825,519.67,-0.551982,-0.589689,0.037707,-0.57862
507.067,-1.35043,-1.37485,0.0244216,-1.35757,516.157,-0.619972,-0.644247,0.0242753,-0.641941,519.713,-0.551741,-0.589788,0.038047,-0.5786
507.106,-1.35056,-1.37512,0.0245618,-1.35768,516.202,-0.619993,-0.644398,0.0244054,-0.642057,519.755,-0.551526,-0.589887,0.0383603,-0.578579
507.145,-1.35068,-1.37538,0.0247094,-1.35779,516.247,-0.619988,-0.64455,0.0245618,-0.642172,519.798,-0.55133,-0.589985,0.0386553,-0.578557
507.184,-1.35082,-1.37565,0.0248319,-1.3579,516.292,-0.619987,-0.644701,0.0247137,-0.642287,519.84,-0.551135,-0.590084,0.0389485,-0.578534
507.223,-1.3509,-1.37592,0.0250176,-1.35801,516.337,-0.620011,-0.644852,0.0248414,-0.642402,519.883,-0.55096,-0.590182,0.0392224,-0.578509
507.262,-1.35099,-1.37619,0.0251919,-1.35811,516.382,-0.62003,-0.645003,0.0249736,-0.642516,519.925,-0.550794,-0.590281,0.0394871,-0.578484
507.301,-1.3511,-1.37645,0.0253551,-1.35822,516.427,-0.620052,-0.645154,0.0251024,-0.642629,519.968,-0.550644,-0.59038,0.0397354,-0.578457
507.34,-1.35115,-1.37672,0.0255693,-1.35832,516.472,-0.620065,-0.645305,0.0252402,-0.642742,520.01,-0.550514,-0.590478,0.0399639,-0.57843
507.379,-1.35124,-1.37699,0.0257496,-1.35843,516.517,-0.620094,-0.645457,0.0253622,-0.642854,520.053,-0.550381,-0.590577,0.0401961,-0.578401
507.418,-1.35136,-1.37725,0.0258941,-1.35853,516.562,-0.620135,-0.645608,0.025473,-0.642966,520.095,-0.550232,-0.590675,0.0404435,-0.57837
507.457,-1.35151,-1.37752,0.0260078,-1.35863,516.607,-0.620164,-0.645759,0.0255951,-0.643077,520.138,-0.550127,-0.590774,0.0406473,-0.578339
507.496,-1.35165,-1.37779,0.0261417,-1.35873,516.652,-0.620174,-0.64591,0.025736,-0.643188,520.18,-0.550024,-0.590873,0.0408487,-0.578307
507.535,-1.35177,-1.37805,0.0262868,-1.35882,516.697,-0.620181,-0.646061,0.0258796,-0.643298,520.223,-0.549909,-0.590971,0.0410624,-0.578273
507.574,-1.3519,-1.37832,0.026419,-1.35892,516.742,-0.620177,-0.646212,0.0260354,-0.643408,520.265,-0.549809,-0.59107,0.0412606,-0.578238
507.613,-1.352,-1.37859,0.0265895,-1.35902,516.787,-0.620129,-0.646363,0.0262347,-0.643517,520.308,-0.549732,-0.591168,0.0414362,-0.578202
507.652,-1.35208,-1.37885,0.0267698,-1.35911,516.832,-0.620092,-0.646514,0.0264228,-0.643625,520.351,-0.549661,-0.591267,0.041606,-0.578164
507.691,-1.35209,-1.37912,0.0270291,-1.3592,516.877,-0.620059,-0.646665,0.026606,-0.643733,520.393,-0.549594,-0.591365,0.0417717,-0.578126
507.73,-1.35214,-1.37939,0.0272444,-1.3593,516.922,-0.620057,-0.646817,0.0267595,-0.643841,520.435,-0.549527,-0.591464,0.0419367,-0.578086
507.769,-1.35215,-1.37965,0.0275056,-1.35939,516.967,-0.620016,-0.646968,0.0269514,-0.643947,520.478,-0.549483,-0.591562,0.0420791,-0.578045
507.808,-1.35223,-1.37992,0.0276861,-1.35948,517.012,-0.620033,-0.647119,0.0270861,-0.644053,520.52,-0.549409,-0.591661,0.0422518,-0.578002
507.847,-1.35236,-1.38019,0.0278281,-1.35956,517.057,-0.620036,-0.64727,0.0272342,-0.644159,520.563,-0.549321,-0.591759,0.0424379,-0.577959
507.886,-1.35248,-1.38045,0.0279759,-1.35965,517.102,-0.620028,-0.647421,0.0273932,-0.644264,520.605,-0.54925,-0.591858,0.042608,-0.577914
507.925,-1.3526,-1.38072,0.0281155,-1.35974,517.147,-0.620021,-0.647572,0.0275507,-0.644368,520.648,-0.549153,-0.591956,0.0428037,-0.577868
507.964,-1.35269,-1.38099,0.028298,-1.35982,517.192,-0.620021,-0.647723,0.0277024,-0.644472,520.69,-0.549037,-0.592055,0.0430182,-0.57782
508.002,-1.35273,-1.38125,0.0285272,-1.35991,517.237,-0.620012,-0.647874,0.0278622,-0.644575,520.733,-0.548901,-0.592153,0.0432523,-0.577771
508.041,-1.35281,-1.38152,0.0287081,-1.35999,517.282,-0.620002,-0.648025,0.0280234,-0.644677,520.775,-0.548747,-0.592252,0.0435047,-0.577721
508.08,-1.35281,-1.38179,0.0289731,-1.36007,517.327,-0.619978,-0.648176,0.0281981,-0.644779,520.818,-0.548574,-0.59235,0.0437758,-0.577669
508.119,-1.35285,-1.38205,0.0292033,-1.36015,517.372,-0.619943,-0.648328,0.0283849,-0.64488,520.86,-0.548388,-0.592449,0.0440609,-0.577617
508.158,-1.35289,-1.38232,0.0294297,-1.36023,517.417,-0.619885,-0.648479,0.0285938,-0.644981,520.902,-0.548201,-0.592547,0.0443461,-0.577562
508.197,-1.3529,-1.38259,0.0296817,-1.36031,517.462,-0.619835,-0.64863,0.0287947,-0.645081,520.945,-0.548021,-0.592645,0.0446249,-0.577507
508.236,-1.35294,-1.38285,0.0299143,-1.36038,517.507,-0.619764,-0.648781,0.0290165,-0.64518,520.987,-0.547881,-0.592744,0.0448628,-0.57745
508.275,-1.35298,-1.38312,0.0301427,-1.36046,517.552,-0.619701,-0.648932,0.0292312,-0.645278,521.03,-0.547749,-0.592842,0.0450931,-0.577391
508.314,-1.35299,-1.38339,0.0303976,-1.36053,517.597,-0.619626,-0.649083,0.0294566,-0.645376,521.072,-0.547583,-0.592941,0.0453575,-0.577332
508.353,-1.35312,-1.38365,0.0305303,-1.3606,517.642,-0.619534,-0.649234,0.0297,-0.645473,521.115,-0.547382,-0.593039,0.0456571,-0.577271
508.392,-1.35317,-1.38392,0.0307485,-1.36067,517.687,-0.619458,-0.649385,0.0299273,-0.645569,521.157,-0.547157,-0.593138,0.0459805,-0.577208
508.431,-1.35323,-1.38419,0.0309533,-1.36074,517.732,-0.619394,-0.649536,0.0301427,-0.645665,521.2,-0.546923,-0.593236,0.0463132,-0.577144
508.47,-1.35322,-1.38445,0.0312315,-1.36081,517.777,-0.619322,-0.649688,0.0303658,-0.64576,521.242,-0.546697,-0.593335,0.046638,-0.577079
508.509,-1.35325,-1.38472,0.0314702,-1.36088,517.822,-0.619248,-0.649839,0.0305905,-0.645854,521.285,-0.546466,-0.593433,0.0469673,-0.577012
508.548,-1.35328,-1.38499,0.0317056,-1.36094,517.867,-0.619174,-0.64999,0.0308161,-0.645948,521.327,-0.546221,-0.593532,0.0473104,-0.576943
508.587,-1.35334,-1.38526,0.0319183,-1.36101,517.912,-0.619122,-0.650141,0.0310188,-0.646041,521.369,-0.546001,-0.59363,0.047629,-0.576874
508.626,-1.35342,-1.38552,0.0321075,-1.36107,517.957,-0.619097,-0.650292,0.0311953,-0.646133,521.412,-0.54579,-0.593729,0.047939,-0.576802
508.665,-1.35342,-1.38579,0.0323661,-1.36114,518.002,-0.619034,-0.650443,0.0314092,-0.646224,521.454,-0.545554,-0.593827,0.0482733,-0.57673
508.704,-1.35345,-1.38606,0.032608,-1.3612,518.047,-0.618945,-0.650595,0.0316493,-0.646314,521.497,-0.545309,-0.593926,0.0486163,-0.576655
508.743,-1.35349,-1.38632,0.0328362,-1.36126,518.092,-0.618893,-0.650746,0.0318531,-0.646404,521.539,-0.545063,-0.594024,0.0489616,-0.57658
508.782,-1.35348,-1.38659,0.0331123,-1.36131,518.137,-0.618835,-0.650897,0.032062,-0.646493,521.582,-0.544819,-0.594123,0.0493034,-0.576502
508.821,-1.35341,-1.38686,0.0334429,-1.36137,518.182,-0.618794,-0.651048,0.0322544,-0.646581,521.624,-0.544546,-0.594221,0.0496756,-0.576423
508.86,-1.35343,-1.38712,0.033695,-1.36143,518.227,-0.618725,-0.651199,0.0324737,-0.646668,521.667,-0.544271,-0.59432,0.050049,-0.576343
508.899,-1.35344,-1.38739,0.033949,-1.36148,518.272,-0.618661,-0.65135,0.0326887,-0.646755,521.709,-0.543997,-0.594418,0.0504214,-0.576261
508.938,-1.35352,-1.38766,0.0341334,-1.36153,518.317,-0.618597,-0.651501,0.0329046,-0.64684,521.752,-0.543741,-0.594517,0.0507758,-0.576178
508.977,-1.35355,-1.38792,0.0343779,-1.36158,518.362,-0.618512,-0.651652,0.0331404,-0.646925,521.794,-0.54353,-0.594615,0.0510849,-0.576093
509.016,-1.3536,-1.38819,0.0345858,-1.36163,518.407,-0.618394,-0.651804,0.03341,-0.647009,521.837,-0.543316,-0.594714,0.0513975,-0.576006
509.055,-1.35369,-1.38846,0.0347689,-1.36168,518.452,-0.618289,-0.651955,0.0336659,-0.647092,521.879,-0.543083,-0.594812,0.0517291,-0.575918
509.094,-1.35378,-1.38872,0.0349414,-1.36173,518.497,-0.618179,-0.652106,0.0339265,-0.647174,521.922,-0.542866,-0.594911,0.0520452,-0.575828
509.133,-1.35393,-1.38899,0.0350606,-1.36178,518.542,-0.618111,-0.652257,0.0341466,-0.647256,521.964,-0.54266,-0.595009,0.0523492,-0.575737
509.172,-1.35399,-1.38926,0.0352629,-1.36182,518.587,-0.618071,-0.652408,0.0343375,-0.647336,522.007,-0.542469,-0.595108,0.0526393,-0.575644
509.211,-1.35407,-1.38952,0.0354544,-1.36187,518.632,-0.618029,-0.652559,0.0345303,-0.647416,522.049,-0.542258,-0.595206,0.0529483,-0.575549
509.25,-1.35419,-1.38979,0.0355955,-1.36191,518.677,-0.61797,-0.652711,0.0347409,-0.647495,522.091,-0.542054,-0.595305,0.0532507,-0.575453
509.289,-1.35433,-1.39006,0.0357299,-1.36195,518.722,-0.617952,-0.652862,0.0349098,-0.647573,522.134,-0.541834,-0.595403,0.0535689,-0.575355
509.328,-1.35445,-1.39032,0.0358785,-1.36199,518.767,-0.617915,-0.653013,0.0350977,-0.64765,522.176,-0.541618,-0.595502,0.0538834,-0.575255
509.367,-1.35464,-1.39059,0.0359547,-1.36203,518.812,-0.617915,-0.653164,0.0352487,-0.647726,522.219,-0.541401,-0.5956,0.0541996,-0.575154
509.406,-1.35473,-1.39086,0.0361283,-1.36206,518.857,-0.617862,-0.653315,0.0354527,-0.647801,522.261,-0.541186,-0.595699,0.0545125,-0.575051
509.445,-1.35483,-1.39113,0.0362917,-1.3621,518.902,-0.61781,-0.653466,0.0356555,-0.647875,522.304,-0.540973,-0.595797,0.0548242,-0.574947
509.484,-1.35492,-1.39139,0.0364722,-1.36213,518.947,-0.617778,-0.653617,0.0358386,-0.647948,522.346,-0.540711,-0.595896,0.0551846,-0.57484
509.523,-1.35497,-1.39166,0.0366921,-1.36216,518.992,-0.617723,-0.653768,0.0360454,-0.64802,522.389,-0.540467,-0.595994,0.0555273,-0.574732
509.562,-1.35502,-1.39193,0.0369054,-1.3622,519.037,-0.617641,-0.653919,0.0362778,-0.648091,522.431,-0.540208,-0.596093,0.055885,-0.574622
509.602,-1.35508,-1.39219,0.0371144,-1.36223,519.082,-0.61758,-0.65407,0.0364899,-0.648161,522.474,-0.539936,-0.596191,0.0562548,-0.574511
509.641,-1.35512,-1.39246,0.0373418,-1.36225,519.127,-0.617523,-0.654221,0.0366977,-0.648231,522.516,-0.539726,-0.59629,0.0565635,-0.574397
509.68,-1.3552,-1.39273,0.0375314,-1.36228,519.172,-0.617476,-0.654372,0.0368962,-0.648299,522.559,-0.539505,-0.596388,0.0568829,-0.574282
509.719,-1.35534,-1.393,0.0376574,-1.36231,519.217,-0.61742,-0.654523,0.0371028,-0.648366,522.601,-0.539297,-0.596487,0.0571898,-0.574165
509.758,-1.35548,-1.39326,0.0377867,-1.36233,519.262,-0.617381,-0.654674,0.0372925,-0.648432,522.644,-0.539079,-0.596586,0.0575067,-0.574046
509.797,-1.35561,-1.39353,0.0379172,-1.36235,519.307,-0.617336,-0.654825,0.0374889,-0.648497,522.686,-0.538833,-0.596684,0.0578509,-0.573926
509.836,-1.3557,-1.3938,0.0381011,-1.36237,519.352,-0.617287,-0.654976,0.037689,-0.648562,522.729,-0.538551,-0.596783,0.0582315,-0.573803
509.875,-1.35583,-1.39406,0.0382314,-1.36239,519.397,-0.617239,-0.655127,0.0378879,-0.648625,522.771,-0.538251,-0.596881,0.05863,-0.573679
509.914,-1.356,-1.39433,0.0383357,-1.36241,519.442,-0.617209,-0.655278,0.038069,-0.648687,522.814,-0.53798,-0.59698,0.0590001,-0.573553
509.953,-1.35602,-1.3946,0.038583,-1.36243,519.487,-0.617204,-0.655429,0.0382252,-0.648748,522.856,-0.537723,-0.597079,0.0593557,-0.573425
509.992,-1.35606,-1.39487,0.0388007,-1.36245,519.532,-0.617248,-0.65558,0.0383326,-0.648808,522.899,-0.537467,-0.597177,0.0597099,-0.573295
510.031,-1.3561,-1.39513,0.0390325,-1.36246,519.577,-0.617332,-0.655731,0.0383991,-0.648866,522.941,-0.537214,-0.597276,0.060062,-0.573163
510.07,-1.35613,-1.3954,0.039271,-1.36247,519.622,-0.617394,-0.655883,0.0384886,-0.648924,522.984,-0.536918,-0.597375,0.0604561,-0.57303
510.109,-1.35609,-1.39567,0.0395745,-1.36248,519.667,-0.617437,-0.656034,0.0385968,-0.648981,523.026,-0.536613,-0.597473,0.0608599,-0.572894
510.148,-1.35608,-1.39593,0.0398494,-1.36249,519.712,-0.617462,-0.656185,0.0387232,-0.649036,523.069,-0.536321,-0.597572,0.0612511,-0.572757
510.187,-1.35604,-1.3962,0.0401642,-1.3625,519.757,-0.617435,-0.656336,0.0389011,-0.649091,523.111,-0.53599,-0.59767,0.0616803,-0.572618
510.226,-1.35599,-1.39647,0.0404754,-1.36251,519.802,-0.617382,-0.656488,0.039106,-0.649144,523.154,-0.53564,-0.597769,0.0621292,-0.572477
510.265,-1.35597,-1.39674,0.0407646,-1.36252,519.847,-0.61729,-0.656639,0.0393488,-0.649196,523.196,-0.535328,-0.597867,0.0625395,-0.572334
510.304,-1.35594,-1.397,0.0410604,-1.36252,519.892,-0.617196,-0.65679,0.0395939,-0.649247,523.239,-0.535039,-0.597966,0.0629267,-0.572189
510.343,-1.3559,-1.39727,0.0413668,-1.36252,519.937,-0.617059,-0.656941,0.0398822,-0.649296,523.281,-0.534709,-0.598065,0.0633556,-0.572042
510.382,-1.35587,-1.39754,0.041662,-1.36252,519.982,-0.616939,-0.657093,0.0401535,-0.649345,523.324,-0.534366,-0.598163,0.0637971,-0.571893
510.421,-1.35586,-1.3978,0.0419393,-1.36252,520.027,-0.616761,-0.657244,0.0404823,-0.649392,523.366,-0.534026,-0.598262,0.0642359,-0.571742
510.46,-1.35579,-1.39807,0.0422795,-1.36252,520.072,-0.616571,-0.657395,0.0408238,-0.649438,523.409,-0.533688,-0.59836,0.0646724,-0.571589
510.499,-1.35578,-1.39834,0.0425607,-1.36252,520.117,-0.616353,-0.657546,0.0411929,-0.649483,523.451,-0.533361,-0.598459,0.0650973,-0.571434
510.538,-1.35581,-1.3986,0.0427919,-1.36252,520.162,-0.616116,-0.657698,0.0415812,-0.649527,523.494,-0.533031,-0.598557,0.0655263,-0.571277
510.577,-1.35592,-1.39887,0.0429524,-1.36251,520.207,-0.615874,-0.657849,0.0419746,-0.649569,523.536,-0.532653,-0.598656,0.0660025,-0.571117
510.616,-1.35599,-1.39914,0.0431488,-1.3625,520.252,-0.615644,-0.658,0.0423568,-0.64961,523.579,-0.532264,-0.598755,0.0664902,-0.570956
510.655,-1.35607,-1.3994,0.0433331,-1.36249,520.297,-0.615408,-0.658152,0.0427437,-0.64965,523.621,-0.531907,-0.598853,0.0669459,-0.570793
510.694,-1.3561,-1.39967,0.043572,-1.36248,520.342,-0.615184,-0.658303,0.0431188,-0.649688,523.664,-0.53155,-0.598952,0.067402,-0.570628
510.733,-1.35614,-1.39994,0.0437999,-1.36247,520.387,-0.614924,-0.658454,0.0435298,-0.649726,523.706,-0.531215,-0.59905,0.0678352,-0.57046
510.772,-1.35615,-1.40021,0.0440511,-1.36246,520.432,-0.614649,-0.658605,0.0439564,-0.649761,523.749,-0.530885,-0.599149,0.0682636,-0.570291
510.811,-1.35616,-1.40047,0.0443159,-1.36244,520.477,-0.614366,-0.658757,0.0443911,-0.649796,523.791,-0.530613,-0.599247,0.0686348,-0.570119
510.85,-1.35618,-1.40074,0.0445602,-1.36243,520.522,-0.614127,-0.658908,0.0447813,-0.649829,523.834,-0.530315,-0.599346,0.0690307,-0.569946
510.889,-1.35623,-1.40101,0.0447766,-1.36241,520.567,-0.613842,-0.659059,0.045217,-0.649861,523.876,-0.530017,-0.599445,0.069428,-0.56977
510.928,-1.35626,-1.40127,0.0450178,-1.36239,520.612,-0.613559,-0.65921,0.0456516,-0.649891,523.919,-0.529703,-0.599543,0.0698406,-0.569592
510.967,-1.35624,-1.40154,0.045303,-1.36237,520.657,-0.613251,-0.659362,0.0461111,-0.649921,523.961,-0.529357,-0.599642,0.070285,-0.569412
511.007,-1.35632,-1.40181,0.0454917,-1.36235,520.702,-0.61295,-0.659513,0.0465626,-0.649948,524.004,-0.529012,-0.599741,0.0707283,-0.569229
