Repository: dorogao5/gC3N4-dsc-kinetics

# DSC kinetics of graphitic carbon nitride (g-C3N4) formation

Differential scanning calorimetry (DSC) and non-isothermal kinetic analysis of
graphitic carbon nitride (g-C3N4) formation from three precursors:

- **melamine** (Mel),
- **melamine barbiturate** (MelBar),
- **melamine thiobarbiturate** (MelTbar).

Each precursor was measured at three heating rates (1, 3 and 5 K/min) on a
NETZSCH DSC 204F1 Phoenix. The repository contains the raw instrument exports and
a self-contained Python pipeline that reproduces every processed curve, figure and
kinetic parameter from those raw files.

File: results/data/friedman_Mel.csv
# Friedman isoconversional lines: points (1000/T, ln dalpha/dt) and linear fit per alpha.
alpha,beta_K/min,T_K,inv1000T_1/K,ln_dadt,fit_slope,fit_intercept,Ea_kJ/mol
0.1,1,788.5,1.26823,-8.23184,-40.81,43.4893,339.295
0.1,3,804.494,1.24302,-7.43571,-40.81,43.4893,339.295
0.1,5,808.072,1.23751,-6.85157,-40.81,43.4893,339.295
0.2,1,793.205,1.26071,-7.70979,-38.1741,40.396,317.38
0.2,3,810.677,1.23354,-6.82056,-38.1741,40.396,317.38
0.2,5,814.15,1.22828,-6.38561,-38.1741,40.396,317.38
0.3,1,796.411,1.25563,-7.43164,-36.806,38.7717,306.005
0.3,3,814.475,1.22778,-6.48202,-36.806,38.7717,306.005
0.3,5,818.506,1.22174,-6.14295,-36.806,38.7717,306.005
0.4,1,798.994,1.25157,-7.27154,-36.7265,38.6862,305.344
0.4,3,817.417,1.22337,-6.28544,-36.7265,38.6862,305.344
0.4,5,822.035,1.21649,-5.95779,-36.7265,38.6862,305.344
0.5,1,801.298,1.24798,-7.20649,-37.3443,39.3909,310.481
0.5,3,819.95,1.21959,-6.18906,-37.3443,39.3909,310.481
0.5,5,825.058,1.21204,-5.84392,-37.3443,39.3909,310.481
0.6,1,803.584,1.24442,-7.26491,-39.4852,41.8648,328.28
0.6,3,822.36,1.21601,-6.17941,-39.4852,41.8648,328.28
0.6,5,827.851,1.20795,-5.808,-39.4852,41.8648,328.28
0.7,1,806.207,1.24038,-7.47809,-44.3501,47.5285,368.727
0.7,3,824.848,1.21234,-6.25751,-44.3501,47.5285,368.727
0.7,5,830.663,1.20386,-5.84871,-44.3501,47.5285,368.727
0.8,1,809.541,1.23527,-7.69852,-47.0236,50.3835,390.954
0.8,3,827.7,1.20817,-6.44834,-47.0236,50.3835,390.954
0.8,5,833.757,1.19939,-6.00151,-47.0236,50.3835,390.954
0.9,1,813.588,1.22912,-7.9358,-45.5894,48.0919,379.031
0.9,3,831.363,1.20284,-6.77401,-45.5894,48.0919,379.031
0.9,5,837.63,1.19384,-6.31331,-45.5894,48.0919,379.031

File: results/data/friedman_MelBar.csv
# Friedman isoconversional lines: points (1000/T, ln dalpha/dt) and linear fit per alpha.
alpha,beta_K/min,T_K,inv1000T_1/K,ln_dadt,fit_slope,fit_intercept,Ea_kJ/mol
0.1,1,613.83,1.62912,-8.1815,-38.7572,54.9785,322.228
0.1,3,624.505,1.60127,-7.02702,-38.7572,54.9785,322.228
0.1,5,630.692,1.58556,-6.50875,-38.7572,54.9785,322.228
0.2,1,618.006,1.61811,-7.51823,-39.8891,57.0483,331.638
0.2,3,628.455,1.5912,-6.36384,-39.8891,57.0483,331.638
0.2,5,634.612,1.57576,-5.84539,-39.8891,57.0483,331.638
0.3,1,620.547,1.61148,-7.15913,-40.596,58.2835,337.515
0.3,3,630.858,1.58514,-6.00477,-40.596,58.2835,337.515
0.3,5,636.997,1.56987,-5.48627,-40.596,58.2835,337.515
0.4,1,622.448,1.60656,-6.93175,-41.1345,59.177,341.992
0.4,3,632.656,1.58064,-5.7774,-41.1345,59.177,341.992
0.4,5,638.781,1.56548,-5.25887,-41.1345,59.177,341.992
0.5,1,624.027,1.60249,-6.78551,-41.588,59.8835,345.763
0.5,3,634.15,1.57691,-5.63117,-41.588,59.8835,345.763
0.5,5,640.263,1.56186,-5.11262,-41.588,59.8835,345.763
0.6,1,625.436,1.59888,-6.70338,-41.9975,60.4709,349.167
0.6,3,635.482,1.57361,-5.54905,-41.9975,60.4709,349.167
0.6,5,641.585,1.55864,-5.03049,-41.9975,60.4709,349.167
0.7,1,626.775,1.59547,-6.68653,-42.3911,60.973,352.44
0.7,3,636.749,1.57048,-5.53221,-42.3911,60.973,352.44
0.7,5,642.842,1.55559,-5.01363,-42.3911,60.973,352.44
0.8,1,628.148,1.59198,-6.76007,-42.7991,61.4017,355.831
0.8,3,638.047,1.56728,-5.60575,-42.7991,61.4017,355.831
0.8,5,644.131,1.55248,-5.08717,-42.7991,61.4017,355.831
0.9,1,629.754,1.58792,-7.02857,-43.2822,61.7274,359.848
0.9,3,639.566,1.56356,-5.87426,-43.2822,61.7274,359.848
0.9,5,645.638,1.54886,-5.35567,-43.2822,61.7274,359.848

File: results/data/friedman_MelTbar.csv
# Friedman isoconversional lines: points (1000/T, ln dalpha/dt) and linear fit per alpha.
alpha,beta_K/min,T_K,inv1000T_1/K,ln_dadt,fit_slope,fit_intercept,Ea_kJ/mol
0.1,1,566.083,1.76652,-6.9293,-51.9877,84.913,432.226
0.1,3,574.078,1.74192,-5.81133,-51.9877,84.913,432.226
0.1,5,573.852,1.74261,-5.51072,-51.9877,84.913,432.226
0.2,1,567.272,1.76282,-6.26346,-51.9059,85.2363,431.546
0.2,3,575.217,1.73848,-5.09334,-51.9059,85.2363,431.546
0.2,5,575.329,1.73814,-4.89209,-51.9059,85.2363,431.546
0.3,1,568.008,1.76054,-5.94557,-52.9649,87.2989,440.35
0.3,3,575.886,1.73645,-4.723,-52.9649,87.2989,440.35
0.3,5,576.262,1.73532,-4.5638,-52.9649,87.2989,440.35
0.4,1,568.592,1.75873,-5.78429,-55.2352,91.358,459.225
0.4,3,576.385,1.73495,-4.49523,-55.2352,91.358,459.225
0.4,5,576.978,1.73317,-4.35265,-55.2352,91.358,459.225
0.5,1,569.11,1.75713,-5.70527,-58.159,96.4876,483.534
0.5,3,576.799,1.73371,-4.34379,-58.159,96.4876,483.534
0.5,5,577.578,1.73137,-4.20654,-58.159,96.4876,483.534
0.6,1,569.602,1.75561,-5.67433,-61.2092,101.788,508.894
0.6,3,577.164,1.73261,-4.24469,-61.2092,101.788,508.894
0.6,5,578.108,1.72978,-4.10832,-61.2092,101.788,508.894
0.7,1,570.087,1.75412,-5.68153,-63.9198,106.446,531.429
0.7,3,577.503,1.73159,-4.19792,-63.9198,106.446,531.429
0.7,5,578.601,1.72831,-4.06076,-63.9198,106.446,531.429
0.8,1,570.587,1.75258,-5.73398,-64.7864,107.817,538.634
0.8,3,577.84,1.73058,-4.24733,-64.7864,107.817,538.634
0.8,5,579.09,1.72685,-4.10493,-64.7864,107.817,538.634
0.9,1,571.139,1.75089,-5.9073,-57.751,95.2109,480.142
0.9,3,578.246,1.72937,-4.64474,-57.751,95.2109,480.142
0.9,5,579.664,1.72514,-4.43173,-57.751,95.2109,480.142

File: results/data/kinetics_Mel.csv
alpha,T_mean_C,Fr_Ea,Fr_int,Fr_R2,KAS_Ea,KAS_int,KAS_R2,FWO_Ea,FWO_int,FWO_R2,St_Ea,St_int,St_R2,Vy_Ea,lnA,A
0.05,522.424082814367,351.891298557064,45.19846718686148,0.9397740201809449,428.56634592090126,52.343988618067506,0.9873620237086254,420.00041504283826,67.69636230681512,0.988083439825926,428.75094878671854,52.95808356561747,0.9873921345606452,360.34485156953764,46.04171092521017,9.900588089175707e+19
0.1,527.205545122087,339.2947195026158,43.489324366126304,0.9307406749223268,399.70140636762255,47.607454770800935,0.9771674295148582,392.62686110146313,62.97094966779888,0.9785628630678503,399.9120177989395,48.221994566680884,0.9772258328721618,339.8733649980328,44.02672136488041,1.319964177527833e+19
0.15,530.4069366971366,322.45724675976817,41.08110146949798,0.9418809633334841,384.3354034282137,45.06037676290561,0.9718827651989691,378.06519942224315,60.431414782927725,0.9736670609818738,384.56029812267997,45.675218283706556,0.971957566669628,329.9529499931939,41.458953615825614,1.0124994147085814e+18
0.2,532.8604536935924,317.37966339277034,40.39600700219002,0.9692224026358104,374.18425106848525,43.36453078399486,0.9714590759613297,368.4512039937134,58.74144967092684,0.9733211303213024,374.4188250201529,43.97960753947209,0.9715372432700808,320.7831270528225,40.67597336632404,4.6275463675960186e+17
0.25,534.8924421986844,311.65689436812966,39.589042439544386,0.9870679563434588,366.67840453987725,42.10199063699658,0.973563917318855,361.34634819378266,57.483846616525945,0.9753279263817988,366.92029568294475,42.71726487617777,0.9736380583566812,314.32986144864464,39.80652699328984,1.939791343494529e+17
0.3,536.6475782802936,306.00491894996964,38.77174729948775,0.9921776056650373,360.6787846931798,41.08839026606313,0.9767466535548889,355.66964107741256,56.474559091005226,0.9783280424790787,360.9266251447457,41.7038370190608,0.9768131920643778,309.23629712201983,38.950740279445895,8.243118998538582e+16
0.35,538.2251911840826,305.2182443766896,38.66652705156031,0.9958022623017639,355.47318071858183,40.208793339871924,0.9794866839516867,350.7451459264179,55.598842774775356,0.9809047941113788,355.72622229142166,40.824395317268056,0.9795464107410919,304.81360274045574,38.82523828245518,7.270876109632376e+16
0.4,539.6654989534118,305.34403979503134,38.686191278658214,0.9968639542557722,351.242409838995,39.48592930191592,0.9819583631656541,346.7454616225123,54.879536663157864,0.9832224115925278,351.4997886758768,40.101673596365586,0.9820116457616681,305.1995471057535,38.83973321791032,7.377034510449691e+16
0.45,541.0062401364078,308.18841856390503,39.090069186372055,0.9977596502314579,347.753610119464,38.88172719109369,0.9840126201242625,343.44969849338503,54.278650266291635,0.9851450960946061,348.014669693944,39.4976041141016,0.9840603904417867,306.4666245505027,39.25197757465463,1.1140822744453886e+17
0.5,542.284998853662,310.4805041911735,39.39086043523546,0.9979305194057987,344.9289210760698,38.38146081434163,0.9857669030921051,340.78442447841667,53.78155109999744,0.9867840691403468,345.19309206603015,38.99746442576785,0.9858098349289767,309.456805216673,39.574116895526295,1.53751936328774e+17
0.55,543.53253965329,318.84660850858495,40.56819151934306,0.997530620424844,342.71971620564767,37.97539019138945,0.9871856780169534,338.70384921897676,53.37856852595734,0.9881078283609767,342.9864867123925,38.591517324772134,0.9872246183941555,314.01767283021877,40.78605737151559,5.1660624880203104e+17
0.6,544.7815434443701,328.27955260153243,41.86480429860125,0.9987219542834921,341.3772873024995,37.697902260563374,0.9884454131171895,337.44748779888914,53.104182580876824,0.9892805753401169,341.6459697412813,38.31415347337589,0.9884806923287397,323.32771158398754,42.13165863581084,1.9840237150035144e+18
0.65,546.0657423927814,345.8145771923206,44.322534611882915,0.9992138793064672,341.15944590270755,37.58411436062681,0.9896929820134849,337.26108041889364,52.99360721064519,0.9904387897259577,341.42917290366,38.20049407462754,0.9897244919822549,336.74833530871746,44.65489918353195,2.473866760565419e+19
0.7,547.4225889478045,368.72685041892737,47.528455147950645,0.9996154700102238,342.6826024380979,37.72123121716119,0.9909276358246301,338.7313540743931,53.13415029852918,0.9915815636706136,342.9520422354034,38.33774798041587,0.9909552610536558,357.37423490184995,47.946467392285456,6.650988780452581e+20
0.75,548.8956805725509,386.17520574510763,49.89489591273711,0.9997702987460403,346.1529223851932,38.13534417926712,0.9921582225611333,342.05503372648695,53.55201205463114,0.992718158234625,346.4206083820203,38.75201089428163,0.9921818676095977,378.4616045274241,50.424725963307914,7.928302961665524e+21
0.8,550.5163390600901,390.9543057094378,50.383454703616884,0.9996027626600844,350.8099895334584,38.711737180624674,0.9933136404657467,346.50949491061385,54.132528162915705,0.9937850032840031,351.0750773601112,39.3285688199163,0.9933335338495167,390.1934836287098,51.06180293782749,1.4991988897775377e+22
0.85,552.3123426417056,383.3980675015036,49.04427590147924,0.999232450340667,355.09034171559927,39.219547294291665,0.9942730030717911,350.6084236003115,54.64485785468668,0.9946720025027171,355.3532430502474,39.836559716707455,0.9942898338721263,387.6314222650593,49.9280802364248,4.824915798496352e+21
0.9,554.3767256352471,379.03050694143104,48.0918743429028,0.9990330617415375,358.4317317681362,39.57109503654818,0.9950732806265911,353.81866931484757,55.00153519271429,0.9954133527350125,358.6933668593373,40.188312642794784,0.9950876205502067,380.3835454371798,49.28429603271292,2.534532190654983e+21
0.95,557.0950389913523,424.4598250454224,54.07963199453712,0.999962661351676,364.9396350911729,40.33667434629074,0.9962599079041181,360.050511537874,55.773915328634025,0.9965129954932962,365.19793645978,40.954163985584536,0.996270571483971,396.3598227375688,55.83362273734869,1.7710640169465732e+24

File: results/data/kinetics_MelBar.csv
alpha,T_mean_C,Fr_Ea,Fr_int,Fr_R2,KAS_Ea,KAS_int,KAS_R2,FWO_Ea,FWO_int,FWO_R2,St_Ea,St_int,St_R2,Vy_Ea,lnA,A
0.05,345.8991580591646,313.24265623863994,52.93996807631832,0.9972528420536729,290.7143256215973,44.538607289488205,0.997924639122261,286.1641882030472,59.39114726577297,0.9980743351386128,290.89253829217824,45.13270888853959,0.9979309401857118,294.8031593076535,51.875551317241914,3.3827171306926928e+22
0.1,349.85901797360066,322.2276680514485,54.97846481292209,0.9968012101235203,299.27079608834333,45.81859924754772,0.9974992780316638,294.36262940735753,60.68406690434096,0.9976744699773576,299.4448329228979,46.413217953819505,0.9975066428979141,317.9857240355324,53.95009286802586,2.6929459125358773e+23
0.15,352.1933191628923,327.66033729700735,56.184241759955455,0.9965089595326501,304.45081338748776,46.59167951532891,0.9972265457160445,299.32488914005864,61.46472862069872,0.9974176105664895,304.6222797640776,47.1866014795437,0.9972345719867385,325.0346278290426,55.19397542428586,9.341980599889449e+23
0.2,353.8747768169286,331.6382389407473,57.048324045003284,0.996286157098082,308.2458400592687,47.15718977625126,0.9970190482936723,302.9599205687449,62.035682193989025,0.9972219701770731,308.4154039119365,47.75232947296075,0.9970275682305407,329.69730728723295,56.09847412387798,2.3081166570576607e+24
0.25,355.2048678308985,334.8240776940696,57.72511327207091,0.9961024920997805,311.286251934896,47.6097270607673,0.9968480575878008,305.8718786650927,62.492514846822786,0.9970606183347391,311.45428011260805,48.205038572209546,0.9968569785979269,333.26179575162166,56.81828903170398,4.740993912213369e+24
0.3,356.31715419142574,337.51522807503363,58.28345776599262,0.9959437720958868,313.8551690177064,47.99172565449228,0.9967002510064245,308.3320773740722,62.87809836920343,0.9969210529335882,314.02189190275806,48.587180563080764,0.9967095147687919,336.19144766429673,57.42262877328367,8.676225131776736e+24
0.35,357.28295621918824,339.8721660043198,58.76011974285407,0.9958020965318457,316.1054643690703,48.32607566002897,0.9965682512891851,310.48700218350166,63.215555984154776,0.9967963451209434,316.2710381196759,48.921654872993976,0.9965778182018104,338.7104022239149,57.948696064914266,1.4682463655610428e+25
0.4,358.1451734240072,341.9923583970332,59.1770329947508,0.9956725421116688,318.1300043911337,48.626668684796435,0.9964474514627251,312.4256324011404,63.51891925632692,0.9966821646458466,318.2945397900374,49.22235870765771,0.9964572934696282,340.9455906550563,58.41897112192669,2.3498319079727486e+25
0.45,358.9319930071383,343.94048362208054,59.54831050880438,0.9955517472324783,319.99047169205494,48.902724323903875,0.9963347469198209,314.2070638547872,63.797499559265496,0.9965755908455718,320.1540491755308,49.498515333318316,0.9963448436353144,342.9777061623551,58.84825622064002,3.609715266862682e+25
0.5,359.6633829947366,345.7628790191019,59.88354193249596,0.9954372315108357,321.73105140430187,49.160838670081425,0.9962278265825673,315.87362512786456,64.05795786680484,0.9964744477021614,321.8937295208929,49.75672343795041,0.9962381632496969,344.8615420517699,59.24702776420115,5.378451133645553e+25
0.55,360.35450399590104,347.49521519437786,60.18947529044318,0.9953270249679659,323.3857645910852,49.406083869587675,0.9961248499827895,317.4579043754512,64.30541546100159,0.9963770004146942,323.547584892412,50.00205713324424,0.9961354162451423,346.63790927223334,59.623201465920246,7.83479053612087e+25
0.6,361.0177732007535,349.1672133038305,60.470936945896355,0.9952194242441875,324.9829643509184,49.642680257675416,0.9960242199738594,318.9870570285958,64.54413279547217,0.9962817415957145,325.1439540769271,50.23873835918728,0.9960350092097668,348.33941451448163,59.98318514514435,1.1229652454204271e+26
0.65,361.66434107250006,350.806092976591,60.7313587731964,0.9951127660791681,326.54865422867033,49.874491017644964,0.995924402151665,320.48598440649215,64.77800894137212,0.9961872209787378,326.70882733360673,50.47063173459407,0.9959354112367034,349.9945301319813,60.33262790086074,1.5926757811737683e+26
0.7,362.3053311643249,352.43964204287875,60.97295404578154,0.995005276602859,328.10937779908784,50.1054508604112,0.9958237417708906,321.9801008370023,65.0110142581253,0.9960918723757517,328.26873450193705,50.70167339631974,0.9958349712578513,351.63067364981885,60.676990293330725,2.2474087266573715e+26
0.75,362.9534029233282,354.1002431164217,61.1967010302147,0.9948948335267735,329.696046566792,50.340132564370926,0.9957202205283598,323.49899803892345,65.24776191925243,0.9959937830464921,329.8545708928994,50.93643773856615,0.995731675349064,353.2779890685135,61.02228498229318,3.1742537471415745e+26
0.8,363.62524848955684,355.8313809478317,61.401739756417925,0.9947784336362405,331.35022159025846,50.584673673823765,0.9956110201629367,325.08245733710686,65.49444253283325,0.9958902794912802,331.5078755712778,51.18106442818412,0.9956227112495761,354.97453969733124,61.376086076039215,4.5216350185076216e+26
0.85,364.3470294344911,357.7021613269806,61.58355090650321,0.9946511743256743,333.1379669701838,50.84881788374469,0.9954915357650841,326.79370788286894,65.76088273179265,0.9957769904455459,333.2946774274827,51.44530047766664,0.995503483729267,356.77691388184485,61.74968527442569,6.569730793747273e+26
0.9,365.1695330271946,359.84798558595645,61.72741879527418,0.9945033414708964,335.18870565161865,51.151638608171616,0.99535259802379,328.75661137716475,66.06631665112106,0.9956452081416711,335.34433011532167,51.748225729889576,0.9953648425912296,358.78837201028813,62.16386323526877,9.940832974645496e+26
0.95,366.2328212019879,362.64429407564114,61.7730437464267,0.994307736699437,337.86132901334315,51.54600125975739,0.995168521514469,331.31462545772223,66.46405247270914,0.9954705337112141,338.01553234918765,52.14272330827551,0.9951811556804431,361.26866187655355,62.67158630679459,1.6516731359959011e+27

File: results/data/kinetics_MelTbar.csv
alpha,T_mean_C,Fr_Ea,Fr_int,Fr_R2,KAS_Ea,KAS_int,KAS_R2,FWO_Ea,FWO_int,FWO_R2,St_Ea,St_int,St_R2,Vy_Ea,lnA,A
0.05,296.94157173208873,436.39715926267985,85.31352763382824,0.9220614054474624,450.26034616568194,83.21190259871373,0.8674689014150703,437.0775862162259,97.89897588896511,0.8721801884466632,450.2784377761233,83.7993855303239,0.8676620623015456,444.72853572489566,84.24911087475184,3.880824096029226e+36
0.1,298.18782459960426,432.22580908775757,84.91302456435227,0.9493632282696179,450.5907310925452,83.06995353922103,0.8844088536918674,437.41095632591293,97.7613062971282,0.8885993460079438,450.60936810889996,83.65760764953728,0.8845807822702487,433.05311748901016,83.88465261945605,2.6955149755948834e+36
0.15,298.92490768047946,430.9213394982477,84.9200092788746,0.9716927958566898,450.9656728055805,83.02404343295466,0.8968540489378463,437.7788505518706,97.7179294443359,0.9006442651827948,450.9844901016946,83.61179887340995,0.8970096323496245,431.26036216507674,83.92974294320501,2.819838448151217e+36
0.2,299.4556634435096,431.54579341975295,85.23628138270499,0.9846176204196714,451.37188702112456,83.01967555183322,0.9070427206841375,438.17332401462517,97.71539325523177,0.9104947099942725,451.39072704658537,83.60750425996909,0.9071844767742991,431.1905584808397,84.28643146157968,4.0283953230391146e+36
0.25,299.87820477127127,435.11567036413527,86.11182948997018,0.9916923222285767,451.81462056568785,83.041253429521,0.9155654356102414,438.6008799912939,97.738438502038,0.9187274063400738,451.83338525784774,83.62914083242167,0.9156953243645314,433.01740050595885,85.20500524960326,1.0094007206104583e+37
0.3,300.23552335674344,440.35013241257957,87.29885028039116,0.9956901003243402,452.3819823082602,83.09995231293793,0.9228323939085522,439.1459499350836,97.79838762692,0.925741494841128,452.4005309968012,83.6878897254972,0.9229519269346752,437.34457633368305,86.4380212876822,3.463822842415149e+37
0.35,300.55008796846073,449.57652701290476,89.29389423653896,0.997971790553764,453.1818146305324,83.21453474672107,0.9291452460196501,439.9114115140226,97.91408015059444,0.9318298436306401,453.1999350025271,83.80251656287601,0.9292555777684398,444.67696780987075,88.48247055859916,2.6757695596516782e+38
0.4,300.83497811004713,459.2254165775357,91.35797881753192,0.9992150559892256,454.28058546396346,83.39664902090361,0.9347259246639971,440.96066014533716,98.09720899504654,0.9372078807214852,454.2980205226216,83.98467141986933,0.9348279449632654,454.4262038764443,90.5999169447078,2.2235351026079992e+39
0.45,301.09818778510544,471.03627605896844,93.85763381162569,0.9998140701616404,455.6685199188818,83.6428199027842,0.9397264910977697,442.28452224916225,98.34432556424524,0.9420235358506568,455.68502552177614,84.23088012924268,0.9398209222223578,464.9300988857022,93.15757952346132,2.869609057802125e+40
0.5,301.34557013402673,483.5341270611749,96.48757299514537,0.9999993994479544,457.4018969936432,83.96377431994223,0.9442749851697413,443.93659633240947,98.66617700792882,0.946400889855571,457.41718784451893,84.55187042746168,0.9443623880132935,477.34247075704116,95.85105882685056,4.2421491426549825e+41
0.55,301.5811000034005,496.31491522542694,99.16450453070402,0.9998821342191883,459.4659420683411,84.35567200404779,0.9484648595942003,445.90289490506257,99.05893626032842,0.9504308048448179,459.47974718230773,84.94380257429907,0.9485456899047626,489.913933360753,98.5982307061811,6.617097306355582e+42
0.6,301.80799991959657,508.8935902417853,101.78753327081762,0.9995425695535273,461.8581973444348,84.81738356694419,0.9523704069133799,448.18113034483827,99.52148482153535,0.9541854401706902,461.8702497667125,85.4055476171279,0.9524450337379223,502.6369288794087,101.29978147006561,9.86134403628784e+43
0.65,302.029086996414,521.1104237195183,104.32239450510238,0.9990195703879934,464.5715579933149,85.34687625297536,0.9560508733941643,450.76459096205883,100.05179950467864,0.9577223549003756,464.58159826592583,85.9350731830436,0.9561195972280943,515.113918286766,103.92366363276672,1.3597956730205385e+45
0.7,302.247131172192,531.4288144402491,106.44614413714514,0.998330356246009,467.5773329238877,85.93761093996278,0.9595661087705718,453.6260413573709,100.64335062366023,0.961099669914652,467.58512631786533,86.52584052731069,0.959629159797534,526.4312152054597,106.15018038469432,1.2601945413829394e+46
0.75,302.46532902872207,538.510427673283,107.87420576444414,0.997533521885951,470.80695062979964,86.57464230306941,0.962969453469589,456.700335859148,101.28120361960451,0.9643692614439038,470.81231927944987,87.16290475573075,0.9630270024271026,535.1472977856679,107.69978971652263,5.935049917921541e+46
0.8,302.6887066635928,538.6337219009918,107.81718257512372,0.9968939648400058,474.1543092209765,87.23487418417486,0.9663163312453789,459.8866757367218,101.94227947239168,0.967585000459391,474.15716334305876,87.82317039570361,0.9663684857396143,539.5778837811874,107.79152889474501,6.505283006535218e+46
0.85,302.92642386548687,523.5501439562621,104.52721044639715,0.9971777093399178,477.2422327652025,87.83789726908054,0.9696532823424857,462.8265942753653,102.54619834094112,0.9707926926961831,477.2427896971899,88.42622931195497,0.9697001209989743,532.7090335363364,104.69334481431963,2.935904636849217e+45
0.9,303.1997131166463,480.14155204168713,95.21088456929066,0.9996088397278623,479.13675359088796,88.18506985170812,0.9729473121199046,464.63242044509644,102.89438455930666,0.9739622566779212,479.13598984834056,88.77344244001222,0.9729890352173596,504.31345782941145,95.64732900928524,3.4602477706817014e+41
0.95,303.58165913494133,391.2664383158154,76.09539541755161,0.9959180230488935,476.7871122277863,87.62753589693801,0.9759395104269498,462.4046584100533,102.33820606919666,0.9768490809761459,476.78848573871164,88.21596270382835,0.9759769113045089,434.59984772173055,76.9939379779195,2.741841867869781e+33

File: results/data/alpha_rate_Mel.csv (part 2 of 3)
# Conversion and rate: T (C), alpha (-), dalpha/dt (1/s) for each beta.
T_C_1K,alpha_1K,rate_dadt_1/s_1K,T_C_3K,alpha_3K,rate_dadt_1/s_3K,T_C_5K,alpha_5K,rate_dadt_1/s_5K
517.127,0.131836,0.000329168,527.767,0.0644835,0.000413853,530.674,0.0560125,0.000683412
517.166,0.132609,0.000330641,527.812,0.0648569,0.000415993,530.717,0.0563616,0.000686205
517.205,0.133385,0.000332017,527.857,0.0652327,0.000418268,530.759,0.056712,0.000689001
517.244,0.134164,0.000333425,527.902,0.0656104,0.000420517,530.802,0.057064,0.000691759
517.283,0.134946,0.000334654,527.947,0.0659901,0.000422764,530.844,0.0574174,0.000694719
517.322,0.135731,0.000336052,527.992,0.066372,0.000425057,530.887,0.0577724,0.00069781
517.361,0.13652,0.000337614,528.037,0.0667557,0.000427314,530.929,0.0581289,0.000700759
517.4,0.137312,0.000339315,528.082,0.0671417,0.000429578,530.972,0.0584869,0.000703736
517.439,0.138109,0.000341065,528.127,0.0675295,0.000431932,531.014,0.0588467,0.000706792
517.478,0.138909,0.000342739,528.172,0.0679195,0.000434283,531.057,0.0592081,0.000709802
517.517,0.139714,0.000344569,528.217,0.0683116,0.000436644,531.099,0.0595708,0.000712833
517.556,0.140523,0.000346478,528.262,0.0687058,0.000439028,531.142,0.0599353,0.00071596
517.595,0.141337,0.000348347,528.307,0.0691021,0.000441339,531.184,0.0603016,0.000719215
517.634,0.142155,0.000350223,528.352,0.0695002,0.000443628,531.227,0.0606696,0.000722547
517.673,0.142977,0.000352019,528.397,0.0699006,0.000445879,531.269,0.0610391,0.000725883
517.713,0.143804,0.000353679,528.442,0.070303,0.000448064,531.312,0.0614103,0.000729182
517.752,0.144635,0.000355479,528.487,0.0707075,0.000450077,531.354,0.0617833,0.000732453
517.791,0.14547,0.000357221,528.532,0.0711136,0.000452048,531.397,0.0621579,0.000735648
517.83,0.146309,0.000358846,528.577,0.0715216,0.000454002,531.439,0.0625341,0.000738862
517.869,0.147152,0.000360395,528.622,0.0719312,0.000455937,531.482,0.062912,0.000742072
517.908,0.147998,0.000361833,528.667,0.0723425,0.00045779,531.524,0.0632916,0.000745357
517.947,0.148848,0.000363558,528.712,0.0727554,0.000459478,531.567,0.0636726,0.000748825
517.986,0.149702,0.000365176,528.757,0.0731698,0.000460965,531.609,0.0640552,0.000752338
518.025,0.150559,0.000366801,528.802,0.0735855,0.0004624,531.652,0.0644398,0.000756
518.064,0.151421,0.000368223,528.847,0.0740021,0.000463745,531.694,0.0648261,0.000759659
518.103,0.152285,0.000369801,528.892,0.07442,0.000465181,531.737,0.0652143,0.000763314
518.142,0.153153,0.000371418,528.937,0.0748393,0.000466494,531.779,0.0656043,0.000767054
518.181,0.154025,0.000373168,528.982,0.0752594,0.000467666,531.822,0.0659965,0.000770785
518.22,0.1549,0.000374705,529.027,0.0756806,0.00046892,531.864,0.0663907,0.000774536
518.259,0.155779,0.000376322,529.072,0.0761029,0.000470314,531.907,0.0667865,0.000778389
518.298,0.156662,0.000377716,529.117,0.0765263,0.000471767,531.949,0.0671844,0.000782371
518.337,0.157548,0.000378942,529.162,0.0769514,0.000473331,531.992,0.0675842,0.00078637
518.376,0.158436,0.000380074,529.207,0.0773781,0.000474923,532.034,0.0679861,0.000790464
518.415,0.159327,0.000381549,529.252,0.0778062,0.000476482,532.077,0.0683906,0.000794481
518.454,0.160221,0.000382831,529.297,0.0782356,0.000478109,532.119,0.0687968,0.000798456
518.493,0.161119,0.000384385,529.342,0.0786664,0.000479774,532.162,0.0692051,0.000802395
518.532,0.162021,0.000385857,529.387,0.0790988,0.000481448,532.204,0.0696155,0.000806417
518.571,0.162925,0.00038723,529.432,0.0795326,0.000483335,532.247,0.0700281,0.000810391
518.61,0.163833,0.000388748,529.477,0.0799685,0.000485375,532.289,0.0704427,0.000814307
518.649,0.164745,0.000390185,529.522,0.0804058,0.000487426,532.332,0.0708597,0.000818158
518.688,0.16566,0.000391375,529.567,0.0808449,0.000489504,532.375,0.0712786,0.000821992
518.727,0.166577,0.000392758,529.612,0.0812861,0.000491706,532.417,0.0716993,0.000825992
518.766,0.167498,0.000394152,529.657,0.0817291,0.000493861,532.46,0.0721223,0.000829927
518.805,0.168423,0.000395676,529.702,0.0821735,0.000495876,532.502,0.0725472,0.000834031
518.844,0.169352,0.000397139,529.747,0.0826199,0.000498143,532.545,0.0729744,0.000838224
518.883,0.170284,0.000398723,529.791,0.0830687,0.000500533,532.587,0.0734036,0.000842217
518.922,0.17122,0.000400222,529.836,0.0835197,0.000502952,532.63,0.0738349,0.000845957
518.962,0.172159,0.000401876,529.881,0.0839731,0.000505483,532.673,0.0742678,0.000849743
519.001,0.173101,0.000403424,529.926,0.0844287,0.000508173,532.715,0.0747028,0.000853479
519.04,0.174047,0.000405016,529.971,0.0848868,0.000510918,532.758,0.0751395,0.000857096
519.078,0.174996,0.000406467,530.016,0.0853474,0.000513735,532.8,0.0755779,0.000860751
519.117,0.175949,0.000408008,530.061,0.0858104,0.000516466,532.843,0.0760182,0.000864394
519.156,0.176905,0.000409384,530.106,0.086276,0.000519167,532.885,0.0764603,0.000867996
519.195,0.177864,0.000410866,530.151,0.0867444,0.000521865,532.928,0.0769042,0.000871478
519.234,0.178827,0.00041225,530.196,0.0872152,0.000524389,532.97,0.0773496,0.000874905
519.273,0.179793,0.000413571,530.241,0.087688,0.00052686,533.013,0.0777966,0.000878457
519.312,0.180763,0.000415341,530.286,0.0881631,0.000529208,533.055,0.0782456,0.000882112
519.351,0.181736,0.000417086,530.331,0.0886405,0.000531544,533.098,0.0786963,0.000885853
519.39,0.182714,0.000418683,530.376,0.0891196,0.00053377,533.14,0.0791489,0.000889583
519.429,0.183696,0.000420592,530.421,0.0896004,0.000535896,533.183,0.0796035,0.00089338
519.468,0.184682,0.000422183,530.466,0.090083,0.000537944,533.225,0.0800598,0.000897211
519.507,0.185672,0.00042421,530.511,0.0905675,0.000540164,533.268,0.0805181,0.00090119
519.546,0.186666,0.000426076,530.556,0.091054,0.000542588,533.31,0.0809787,0.000905154
519.585,0.187665,0.000427823,530.601,0.091543,0.000545226,533.353,0.0814411,0.000909201
519.624,0.188668,0.000429594,530.646,0.0920344,0.00054803,533.395,0.0819056,0.000913194
519.663,0.189675,0.000431429,530.691,0.0925286,0.00055115,533.438,0.0823722,0.000917261
519.702,0.190686,0.000433168,530.736,0.0930257,0.000554274,533.48,0.0828409,0.000921375
519.741,0.191701,0.000435003,530.781,0.0935258,0.000557413,533.523,0.0833114,0.000925526
519.78,0.19272,0.00043668,530.826,0.0940288,0.000560621,533.565,0.0837843,0.000929742
519.819,0.193743,0.000438344,530.871,0.0945347,0.000563708,533.608,0.0842597,0.00093417
519.858,0.194769,0.000439721,530.916,0.0950431,0.000566631,533.65,0.0847372,0.00093851
519.897,0.1958,0.000441476,530.961,0.0955542,0.000569311,533.693,0.0852173,0.000942899
519.936,0.196834,0.000442995,531.006,0.0960677,0.000571842,533.735,0.0856995,0.000947214
519.975,0.197873,0.000444853,531.051,0.0965834,0.000574362,533.778,0.0861839,0.000951411
520.014,0.198915,0.000446549,531.096,0.0971016,0.000576938,533.82,0.0866703,0.000955624
520.053,0.199961,0.000448357,531.141,0.0976219,0.000579286,533.863,0.0871586,0.000959758
520.092,0.201011,0.000450001,531.186,0.0981442,0.000581701,533.905,0.0876494,0.000963888
520.131,0.202065,0.00045166,531.231,0.0986686,0.000584081,533.948,0.0881421,0.00096806
520.17,0.203123,0.00045338,531.276,0.0991953,0.000586407,533.99,0.0886373,0.000972238
520.209,0.204184,0.000454891,531.321,0.0997237,0.000588658,534.033,0.0891343,0.000976414
520.248,0.20525,0.000456371,531.366,0.100255,0.000590875,534.075,0.0896337,0.000980664
520.287,0.206319,0.000457961,531.411,0.100788,0.000593085,534.118,0.0901352,0.000985018
520.326,0.207392,0.00045967,531.456,0.101322,0.000595263,534.16,0.0906391,0.000989248
520.365,0.208469,0.000461469,531.501,0.101859,0.000597413,534.203,0.0911448,0.000993582
520.404,0.20955,0.000463148,531.546,0.102398,0.000599564,534.245,0.0916528,0.000997637
520.443,0.210636,0.000465029,531.591,0.102939,0.00060177,534.288,0.0921628,0.0010015
520.482,0.211726,0.000466652,531.636,0.103482,0.000604011,534.33,0.0926747,0.00100524
520.521,0.21282,0.000468305,531.681,0.104027,0.000606243,534.373,0.0931882,0.00100893
520.56,0.213918,0.000469778,531.726,0.104574,0.000608483,534.415,0.0937033,0.0010126
520.599,0.215019,0.000471371,531.771,0.105123,0.000610685,534.458,0.0942203,0.00101621
520.638,0.216124,0.000472989,531.816,0.105674,0.000612841,534.5,0.094739,0.00101976
520.677,0.217234,0.000474767,531.861,0.106227,0.000614929,534.543,0.0952597,0.00102329
520.716,0.218347,0.000476471,531.906,0.106781,0.000617075,534.585,0.0957821,0.00102684
520.755,0.219465,0.000478245,531.951,0.107338,0.000619186,534.628,0.096306,0.00103044
520.794,0.220586,0.000479985,531.996,0.107896,0.000621257,534.67,0.0968318,0.00103414
520.833,0.221711,0.000481928,532.041,0.108457,0.000623512,534.713,0.09736,0.00103802
520.872,0.222841,0.000483887,532.086,0.10902,0.000625715,534.755,0.09789,0.00104206
520.911,0.223976,0.000485756,532.131,0.109584,0.000628066,534.798,0.098422,0.00104612
520.95,0.225115,0.000487501,532.176,0.110151,0.000630559,534.84,0.0989563,0.0010501
520.989,0.226258,0.000489277,532.221,0.11072,0.000633287,534.882,0.0994923,0.00105405
521.028,0.227406,0.000491058,532.266,0.111292,0.000636193,534.925,0.10003,0.00105801
521.067,0.228557,0.00049301,532.311,0.111867,0.000639441,534.967,0.10057,0.00106206
521.106,0.229713,0.000494666,532.356,0.112444,0.000642512,535.01,0.101112,0.00106619
521.145,0.230873,0.000496319,532.401,0.113024,0.000645605,535.052,0.101657,0.00107041
521.184,0.232036,0.000497854,532.446,0.113608,0.000648847,535.095,0.102204,0.00107462
521.223,0.233202,0.000499443,532.491,0.114194,0.000652105,535.137,0.102753,0.00107884
521.262,0.234372,0.000501043,532.536,0.114783,0.000655254,535.18,0.103303,0.0010831
521.301,0.235546,0.000502738,532.581,0.115375,0.000658344,535.222,0.103856,0.0010874
521.34,0.236723,0.000504328,532.627,0.11597,0.000661407,535.265,0.104412,0.00109185
521.379,0.237906,0.000506066,532.672,0.116567,0.000664299,535.307,0.104969,0.00109639
521.418,0.23909,0.000507601,532.717,0.117167,0.000667348,535.35,0.105529,0.00110064
521.457,0.24028,0.000509249,532.762,0.11777,0.000670379,535.392,0.106091,0.00110501
521.496,0.241473,0.000511028,532.807,0.118375,0.000673526,535.434,0.106655,0.00110938
521.535,0.242671,0.000512878,532.852,0.118983,0.000676704,535.477,0.107222,0.00111388
521.574,0.243873,0.000514662,532.897,0.119594,0.000679816,535.519,0.10779,0.00111844
521.613,0.245079,0.000516484,532.942,0.120207,0.000682803,535.562,0.108362,0.0011231
521.652,0.24629,0.000518378,532.987,0.120823,0.00068597,535.604,0.108936,0.00112774
521.691,0.247505,0.000520167,533.032,0.121442,0.000689014,535.647,0.109512,0.00113236
521.73,0.248725,0.00052217,533.077,0.122064,0.000692035,535.689,0.11009,0.0011369
521.769,0.249949,0.000524055,533.122,0.122688,0.000695073,535.732,0.110671,0.00114136
521.808,0.251178,0.000525943,533.167,0.123316,0.000698156,535.774,0.111254,0.00114579
521.847,0.252411,0.000528213,533.212,0.123945,0.00070116,535.817,0.111839,0.00115022
521.886,0.25365,0.000530339,533.257,0.124577,0.000704105,535.859,0.112427,0.00115463
521.925,0.254894,0.000532313,533.302,0.125212,0.000707057,535.902,0.113018,0.00115896
521.964,0.256142,0.000533993,533.347,0.12585,0.000710193,535.944,0.11361,0.00116306
522.003,0.257394,0.000535778,533.392,0.12649,0.000713447,535.987,0.114204,0.00116713
522.042,0.25865,0.000537412,533.437,0.127132,0.000716574,536.029,0.114801,0.00117123
522.081,0.259911,0.000539031,533.482,0.127778,0.000719672,536.072,0.1154,0.00117532
522.12,0.261175,0.000540813,533.527,0.128426,0.000722808,536.114,0.116,0.00117935
522.159,0.262443,0.000542572,533.572,0.129078,0.000726039,536.157,0.116603,0.00118337
522.198,0.263715,0.000544335,533.617,0.129732,0.000729319,536.199,0.117208,0.00118753
522.237,0.264991,0.000546174,533.661,0.130389,0.000732644,536.242,0.117815,0.00119174
522.276,0.266273,0.000548083,533.706,0.131049,0.000735905,536.285,0.118424,0.001196
522.315,0.267558,0.00054989,533.751,0.131712,0.000739178,536.327,0.119036,0.00120028
522.354,0.268848,0.000551808,533.796,0.132378,0.000742501,536.37,0.11965,0.00120463
522.393,0.270142,0.000553828,533.841,0.133046,0.000745936,536.412,0.120266,0.00120909
522.432,0.271441,0.000555671,533.886,0.133718,0.000749284,536.455,0.120885,0.00121361
522.471,0.272744,0.000557762,533.931,0.134393,0.00075275,536.497,0.121506,0.00121799
522.51,0.274051,0.000559659,533.976,0.135071,0.000756066,536.54,0.122129,0.00122234
522.549,0.275363,0.000561404,534.021,0.135752,0.000759425,536.582,0.122755,0.00122674
522.588,0.276679,0.000563101,534.066,0.136436,0.000762698,536.625,0.123382,0.00123132
522.627,0.278,0.000564649,534.111,0.137123,0.00076605,536.668,0.124012,0.00123596
522.666,0.279323,0.000566423,534.156,0.137813,0.00076934,536.71,0.124645,0.00124062
522.705,0.28065,0.000568029,534.201,0.138506,0.000772871,536.753,0.125279,0.00124527
522.744,0.281982,0.000569593,534.246,0.139201,0.00077653,536.795,0.125917,0.00124993
522.783,0.283316,0.000571292,534.291,0.139901,0.000780136,536.838,0.126557,0.00125476
522.822,0.284655,0.000573049,534.335,0.140604,0.000783567,536.88,0.127199,0.00125974
522.861,0.285998,0.00057487,534.38,0.14131,0.000787091,536.923,0.127844,0.00126474
522.9,0.287343,0.000576597,534.425,0.142019,0.000790691,536.966,0.128492,0.00126975
522.939,0.288693,0.00057818,534.47,0.142732,0.000794431,537.008,0.129142,0.00127452
522.978,0.290047,0.000579769,534.515,0.143448,0.000798133,537.051,0.129794,0.0012792
523.017,0.291404,0.00058133,534.56,0.144168,0.00080178,537.093,0.130448,0.00128404
523.056,0.292764,0.000583187,534.605,0.144891,0.000805493,537.136,0.131105,0.00128883
523.095,0.294129,0.000584735,534.65,0.145617,0.000809179,537.178,0.131764,0.00129358
523.134,0.295498,0.000586437,534.695,0.146346,0.000812851,537.221,0.132425,0.0012982
523.173,0.296872,0.000588208,534.74,0.147078,0.000816609,537.263,0.133089,0.00130274
523.212,0.298249,0.000589939,534.785,0.147814,0.000820489,537.306,0.133755,0.00130718
523.251,0.299631,0.000591706,534.83,0.148554,0.000824314,537.348,0.134424,0.00131157
523.29,0.301018,0.000593622,534.875,0.149296,0.000828194,537.391,0.135094,0.00131595
523.329,0.302409,0.000595404,534.92,0.150043,0.000832058,537.434,0.135767,0.00132034
523.368,0.303804,0.000597048,534.965,0.150792,0.000835985,537.476,0.136442,0.00132481
523.407,0.305204,0.000598785,535.01,0.151546,0.000839953,537.519,0.13712,0.00132929
523.446,0.306607,0.000600138,535.055,0.152303,0.000844047,537.561,0.1378,0.00133367
523.485,0.308013,0.000601717,535.1,0.153063,0.000848293,537.604,0.138481,0.00133792
523.524,0.309423,0.000603269,535.145,0.153828,0.000852538,537.646,0.139164,0.00134206
523.563,0.310837,0.000604902,535.19,0.154597,0.000856727,537.689,0.13985,0.00134619
523.602,0.312255,0.000606668,535.235,0.155369,0.000860973,537.731,0.140537,0.00135039
523.641,0.313675,0.00060839,535.28,0.156145,0.00086536,537.774,0.141226,0.00135433
523.68,0.3151,0.000610288,535.325,0.156925,0.00086971,537.816,0.141918,0.00135824
523.719,0.316529,0.000612034,535.37,0.157709,0.000874012,537.859,0.142611,0.00136219
523.758,0.317962,0.000613962,535.414,0.158497,0.000878199,537.901,0.143306,0.00136611
523.797,0.3194,0.000615782,535.459,0.159289,0.000882343,537.944,0.144003,0.00136994
523.836,0.320842,0.000617656,535.504,0.160085,0.000886479,537.986,0.144702,0.00137376
523.875,0.322289,0.000619428,535.549,0.160884,0.000890705,538.028,0.145403,0.00137765
523.914,0.323741,0.000621242,535.594,0.161687,0.000894751,538.071,0.146106,0.00138154
523.953,0.325195,0.00062301,535.639,0.162494,0.000898671,538.113,0.146811,0.00138549
523.992,0.326654,0.000624782,535.684,0.163305,0.00090267,538.156,0.147518,0.00138948
524.031,0.328117,0.000626548,535.729,0.164119,0.000906691,538.198,0.148227,0.00139347
524.069,0.329583,0.000627917,535.774,0.164937,0.000910643,538.241,0.148938,0.00139755
524.108,0.331052,0.000629319,535.819,0.16576,0.000914766,538.283,0.149651,0.00140186
524.147,0.332526,0.000630793,535.865,0.166585,0.000918937,538.326,0.150367,0.00140622
524.186,0.334002,0.000632339,535.91,0.167415,0.0009233,538.368,0.151084,0.00141054
524.225,0.335483,0.000633853,535.955,0.168248,0.000927647,538.411,0.151804,0.00141481
524.264,0.336967,0.000635278,536,0.169085,0.000932067,538.453,0.152525,0.00141901
524.303,0.338455,0.000636802,536.045,0.169926,0.000936573,538.495,0.153249,0.00142331
524.342,0.339946,0.000638274,536.09,0.170771,0.000941104,538.538,0.153975,0.00142775
524.381,0.341442,0.00063962,536.135,0.17162,0.000945559,538.58,0.154704,0.00143211
524.42,0.34294,0.000640989,536.18,0.172473,0.000950086,538.623,0.155434,0.00143629
524.459,0.344441,0.000642319,536.225,0.173331,0.000954635,538.665,0.156167,0.00144039
524.498,0.345945,0.00064356,536.27,0.174192,0.000959174,538.708,0.156901,0.00144456
524.537,0.347453,0.000644926,536.315,0.175057,0.000963719,538.75,0.157638,0.001449
524.576,0.348964,0.000646123,536.36,0.175926,0.000968389,538.793,0.158377,0.0014534
524.615,0.350477,0.000647538,536.404,0.176798,0.000973106,538.835,0.159118,0.00145785
524.654,0.351993,0.000648886,536.449,0.177675,0.000977804,538.877,0.159861,0.00146227
524.693,0.353513,0.000650394,536.494,0.178557,0.000982651,538.92,0.160607,0.00146673
524.732,0.355036,0.000652137,536.539,0.179443,0.000987614,538.962,0.161354,0.00147129
524.771,0.356563,0.000653619,536.584,0.180334,0.000992559,539.005,0.162105,0.00147592
524.81,0.358093,0.000655059,536.629,0.181228,0.00099738,539.047,0.162858,0.0014806
524.849,0.359628,0.000656468,536.674,0.182128,0.00100238,539.09,0.163613,0.00148528
524.888,0.361167,0.000657918,536.719,0.183033,0.00100741,539.132,0.16437,0.00148999
524.927,0.362708,0.000659353,536.764,0.183941,0.00101243,539.174,0.165131,0.00149468
524.966,0.364254,0.000660855,536.809,0.184855,0.00101757,539.217,0.165893,0.0014993
525.005,0.365805,0.00066244,536.854,0.185774,0.00102263,539.259,0.166658,0.001504
525.044,0.367359,0.000663998,536.899,0.186696,0.0010276,539.302,0.167426,0.00150882
525.083,0.368917,0.000665521,536.944,0.187624,0.00103237,539.344,0.168197,0.0015136
525.122,0.370477,0.000667331,536.989,0.188556,0.00103728,539.387,0.16897,0.00151835
525.162,0.372043,0.000669287,537.034,0.189492,0.001042,539.429,0.169745,0.00152316
525.201,0.373612,0.000671028,537.079,0.190432,0.00104661,539.472,0.170522,0.00152785
525.24,0.375185,0.000672579,537.124,0.191377,0.00105098,539.514,0.171302,0.00153263
525.279,0.376761,0.00067421,537.169,0.192325,0.0010553,539.557,0.172085,0.00153734
525.318,0.378342,0.000675786,537.215,0.193277,0.00105963,539.599,0.17287,0.001542
525.357,0.379927,0.000677334,537.26,0.194233,0.00106406,539.642,0.173657,0.00154672
525.396,0.381516,0.000679042,537.305,0.195193,0.00106864,539.684,0.174447,0.00155131
525.435,0.383108,0.000680406,537.35,0.196156,0.00107323,539.727,0.175239,0.00155596
525.474,0.384703,0.00068187,537.394,0.197124,0.00107773,539.769,0.176035,0.00156058
525.513,0.386301,0.000683263,537.439,0.198096,0.00108224,539.812,0.176832,0.00156525
525.552,0.387902,0.000684616,537.484,0.199072,0.00108683,539.854,0.177631,0.00156979
525.591,0.389507,0.000685845,537.529,0.200051,0.00109135,539.897,0.178433,0.00157429
525.63,0.391115,0.000687125,537.574,0.201034,0.0010961,539.939,0.179238,0.00157873
525.669,0.392726,0.000688513,537.619,0.202021,0.0011009,539.982,0.180045,0.00158315
525.708,0.39434,0.000689869,537.664,0.203013,0.0011058,540.024,0.180853,0.00158728
525.747,0.395959,0.000691242,537.709,0.20401,0.00111074,540.067,0.181664,0.00159138
525.786,0.397581,0.000692734,537.754,0.205011,0.0011156,540.109,0.182477,0.00159546
525.825,0.399207,0.000694324,537.799,0.206016,0.00112066,540.152,0.183291,0.00159959
525.864,0.400836,0.000695797,537.844,0.207026,0.00112577,540.194,0.184108,0.00160381
525.903,0.402467,0.000696915,537.889,0.208041,0.00113077,540.237,0.184927,0.00160797
525.942,0.4041,0.000698208,537.934,0.20906,0.00113566,540.279,0.185749,0.00161211
525.981,0.405737,0.000699632,537.979,0.210084,0.00114065,540.322,0.186572,0.00161627
526.02,0.407377,0.000700988,538.024,0.211113,0.00114574,540.364,0.187397,0.00162061
526.059,0.40902,0.000702238,538.069,0.212146,0.00115103,540.407,0.188225,0.00162504
526.098,0.410665,0.000703519,538.114,0.213184,0.00115628,540.449,0.189054,0.0016294
526.137,0.412314,0.00070483,538.159,0.214227,0.00116145,540.492,0.189886,0.00163363
526.176,0.413967,0.000706118,538.204,0.215275,0.00116672,540.534,0.19072,0.00163789
526.216,0.415623,0.000707514,538.249,0.216328,0.00117175,540.577,0.191556,0.00164209
526.255,0.417281,0.000708888,538.294,0.217385,0.00117685,540.619,0.192394,0.0016463
526.294,0.418942,0.000710032,538.339,0.218447,0.00118202,540.662,0.193235,0.00165057
526.333,0.420606,0.000711029,538.384,0.219514,0.00118702,540.704,0.194078,0.00165481
526.372,0.422272,0.000712027,538.429,0.220585,0.00119178,540.747,0.194923,0.00165902
526.411,0.423942,0.000713038,538.474,0.22166,0.00119674,540.789,0.19577,0.0016633
526.45,0.425613,0.000714005,538.519,0.22274,0.00120152,540.832,0.196619,0.00166778
526.489,0.427287,0.000714898,538.564,0.223824,0.00120624,540.874,0.197472,0.00167219
526.528,0.428961,0.000715789,538.609,0.224912,0.00121093,540.917,0.198325,0.00167671
526.567,0.430637,0.00071658,538.654,0.226004,0.00121567,540.959,0.199181,0.00168129
526.606,0.432315,0.000717477,538.699,0.227101,0.00122035,541.002,0.20004,0.00168586
526.645,0.433995,0.000718313,538.744,0.228202,0.00122514,541.044,0.200901,0.00169042
526.684,0.435678,0.000719336,538.789,0.229306,0.00123011,541.087,0.201764,0.00169508
526.723,0.437362,0.000720184,538.834,0.230416,0.00123501,541.129,0.20263,0.00169977
526.762,0.439049,0.000720827,538.879,0.231529,0.00124015,541.172,0.203498,0.00170435
526.801,0.440737,0.000721572,538.924,0.232647,0.00124458,541.214,0.204368,0.0017088
526.84,0.442428,0.000722416,538.969,0.23377,0.0012492,541.257,0.205241,0.0017132
526.879,0.444118,0.000723034,539.014,0.234896,0.00125401,541.299,0.206115,0.00171762
526.918,0.445811,0.000723788,539.059,0.236026,0.00125912,541.342,0.206992,0.00172199
526.957,0.447507,0.00072449,539.104,0.237162,0.00126475,541.384,0.207871,0.00172618
526.996,0.449202,0.000725024,539.149,0.238302,0.0012706,541.427,0.208752,0.0017305
527.035,0.450898,0.00072572,539.194,0.239449,0.0012766,541.469,0.209636,0.00173482
527.074,0.452595,0.000726367,539.239,0.240601,0.00128297,541.512,0.210521,0.00173919
527.113,0.454295,0.000727075,539.284,0.24176,0.00128955,541.554,0.211409,0.00174341
527.152,0.455999,0.00072788,539.329,0.242924,0.00129653,541.597,0.212299,0.00174754
527.191,0.457703,0.000728731,539.374,0.244095,0.0013037,541.639,0.213191,0.00175169
527.23,0.45941,0.000729565,539.419,0.245272,0.00131086,541.682,0.214084,0.00175589
527.269,0.46112,0.000730464,539.464,0.246456,0.00131819,541.724,0.21498,0.00176021
527.308,0.462832,0.00073145,539.509,0.247646,0.0013254,541.766,0.215878,0.00176465
527.347,0.464544,0.000732239,539.554,0.248843,0.00133262,541.809,0.216778,0.00176911
527.386,0.466257,0.000732849,539.599,0.250047,0.00133976,541.851,0.217681,0.00177358
527.425,0.467972,0.000733285,539.645,0.251258,0.00134681,541.894,0.218586,0.00177807
527.464,0.469688,0.000733677,539.69,0.252475,0.00135386,541.936,0.219494,0.00178255
527.503,0.471405,0.000734417,539.735,0.253698,0.00136067,541.979,0.220403,0.00178706
527.542,0.473123,0.000734952,539.78,0.254927,0.00136747,542.021,0.221315,0.00179151
527.581,0.474843,0.000735697,539.825,0.256163,0.00137415,542.064,0.222229,0.00179596
527.62,0.476563,0.000736144,539.87,0.257403,0.00138085,542.106,0.223146,0.00180038
527.659,0.478285,0.000736708,539.915,0.25865,0.00138734,542.149,0.224065,0.00180472
527.698,0.480008,0.000737485,539.96,0.259902,0.00139372,542.191,0.224986,0.0018091
527.737,0.481733,0.000738153,540.005,0.26116,0.0014,542.234,0.225909,0.00181345
527.776,0.483459,0.000738916,540.05,0.262423,0.00140604,542.276,0.226835,0.0018177
527.815,0.485186,0.000739415,540.095,0.263692,0.00141217,542.319,0.227762,0.00182196
527.853,0.486915,0.000739904,540.14,0.264966,0.00141815,542.361,0.228692,0.00182622
527.892,0.488644,0.000740301,540.185,0.266244,0.00142368,542.404,0.229624,0.00183047
527.931,0.490374,0.000740382,540.23,0.267527,0.00142912,542.446,0.230559,0.00183467
527.97,0.492107,0.000740635,540.275,0.268815,0.00143456,542.489,0.231495,0.00183886
528.009,0.49384,0.000741024,540.32,0.270108,0.00143974,542.531,0.232434,0.00184294
528.048,0.495574,0.000741318,540.365,0.271405,0.00144479,542.574,0.233375,0.00184697
528.087,0.497309,0.000741611,540.41,0.272707,0.00144969,542.616,0.234318,0.00185112
528.126,0.499045,0.00074167,540.455,0.274014,0.00145444,542.659,0.235262,0.00185526
528.165,0.500781,0.00074182,540.5,0.275325,0.0014588,542.701,0.236209,0.00185947
528.204,0.502517,0.000741827,540.545,0.27664,0.00146312,542.743,0.237158,0.00186373
528.243,0.504252,0.000742087,540.59,0.277958,0.00146715,542.786,0.238109,0.00186796
528.282,0.505988,0.000742234,540.635,0.27928,0.0014709,542.828,0.239062,0.00187212
528.321,0.507722,0.00074227,540.68,0.280605,0.00147437,542.871,0.240017,0.0018762
528.36,0.509457,0.000742357,540.725,0.281932,0.00147749,542.913,0.240975,0.00188031
528.399,0.511191,0.000742333,540.77,0.283263,0.00148132,542.956,0.241935,0.00188442
528.438,0.512924,0.000742202,540.815,0.284597,0.00148535,542.998,0.242897,0.00188857
528.477,0.514657,0.000742203,540.86,0.285935,0.00148965,543.041,0.243861,0.0018927
528.516,0.516391,0.000742345,540.905,0.287276,0.00149394,543.083,0.244826,0.00189689
528.555,0.518126,0.000742317,540.95,0.288621,0.00149804,543.126,0.245794,0.00190119
528.594,0.51986,0.000742224,540.995,0.289971,0.00150218,543.168,0.246765,0.00190565
528.633,0.521595,0.000742204,541.039,0.291323,0.00150641,543.211,0.247738,0.00191008
528.672,0.52333,0.000742076,541.084,0.292679,0.00151044,543.253,0.248713,0.00191439
528.711,0.525064,0.000741813,541.129,0.294039,0.00151444,543.296,0.24969,0.00191884
528.75,0.526798,0.000741664,541.174,0.295403,0.00151815,543.338,0.25067,0.00192369
528.789,0.528532,0.000741384,541.219,0.296769,0.0015219,543.381,0.251653,0.0019285
528.828,0.530265,0.000741011,541.264,0.298139,0.00152566,543.423,0.252638,0.00193323
528.867,0.531997,0.000740591,541.309,0.299513,0.00152936,543.466,0.253626,0.00193801
528.906,0.533728,0.00073989,541.354,0.300891,0.00153319,543.508,0.254616,0.00194289
528.944,0.535457,0.000739283,541.399,0.302272,0.00153723,543.551,0.25561,0.00194769
528.983,0.537186,0.000738661,541.444,0.303657,0.00154145,543.593,0.256605,0.00195246
529.022,0.538913,0.000738127,541.489,0.305046,0.00154572,543.636,0.257603,0.00195719
529.061,0.540639,0.000737604,541.534,0.306438,0.00154994,543.679,0.258604,0.00196197
529.1,0.542364,0.000737005,541.579,0.307834,0.00155435,543.721,0.259608,0.00196674
529.139,0.544087,0.000736384,541.624,0.309234,0.00155888,543.764,0.260614,0.00197152
529.178,0.545807,0.000735555,541.669,0.310638,0.00156362,543.806,0.261623,0.00197626
529.217,0.547526,0.000735059,541.714,0.312046,0.00156847,543.849,0.262634,0.00198096
529.256,0.549244,0.000734661,541.759,0.313459,0.00157352,543.891,0.263647,0.00198577
529.295,0.55096,0.000733806,541.804,0.314876,0.00157881,543.934,0.264662,0.00199028
529.334,0.552674,0.000733031,541.849,0.316299,0.00158423,543.977,0.26568,0.00199484
529.373,0.554387,0.000732065,541.894,0.317726,0.00158976,544.019,0.2667,0.00199954
529.412,0.556098,0.000731188,541.939,0.319159,0.00159531,544.062,0.267722,0.00200414
529.451,0.557808,0.000730153,541.984,0.320596,0.00160088,544.104,0.268747,0.0020087
529.49,0.559514,0.000729182,542.029,0.322039,0.00160655,544.147,0.269774,0.00201343
529.529,0.561218,0.000728095,542.074,0.323487,0.00161223,544.189,0.270804,0.00201831
529.568,0.562921,0.00072714,542.119,0.32494,0.00161806,544.232,0.271836,0.00202311
529.607,0.564622,0.000725853,542.164,0.326398,0.00162386,544.275,0.27287,0.00202806
529.646,0.56632,0.000724532,542.209,0.327862,0.00162962,544.317,0.273906,0.0020328
529.685,0.568014,0.000723154,542.254,0.329331,0.00163523,544.36,0.274945,0.00203768
529.724,0.569705,0.000721982,542.299,0.330805,0.00164103,544.402,0.275986,0.00204265
529.763,0.571394,0.000720933,542.344,0.332284,0.00164703,544.445,0.27703,0.00204769
529.802,0.573081,0.000719771,542.389,0.333769,0.00165293,544.487,0.278077,0.0020526
529.841,0.574765,0.000718634,542.434,0.335258,0.00165891,544.53,0.279126,0.00205737
529.88,0.576446,0.000717435,542.479,0.336753,0.0016648,544.572,0.280177,0.00206219
529.919,0.578125,0.000716193,542.524,0.338253,0.00167057,544.615,0.281231,0.00206703
529.958,0.5798,0.000714979,542.569,0.339757,0.00167628,544.657,0.282287,0.00207185
529.997,0.581472,0.000713823,542.614,0.341267,0.00168201,544.7,0.283346,0.00207674
530.036,0.58314,0.000712618,542.658,0.342782,0.00168774,544.742,0.284407,0.00208168
530.075,0.584806,0.00071142,542.703,0.344303,0.00169317,544.785,0.285471,0.00208661
530.114,0.586469,0.000710119,542.749,0.34583,0.0016987,544.827,0.286537,0.00209151
530.153,0.588128,0.000708837,542.794,0.347362,0.00170429,544.87,0.287605,0.00209641
530.192,0.589784,0.000707487,542.839,0.348899,0.00170963,544.913,0.288676,0.00210122
530.231,0.591438,0.000706171,542.884,0.350441,0.00171494,544.955,0.289749,0.00210619
530.27,0.593089,0.000704822,542.929,0.351988,0.00172014,544.998,0.290825,0.00211118
530.309,0.594738,0.000703789,542.974,0.353539,0.0017255,545.04,0.291904,0.00211596
530.348,0.596383,0.000702558,543.019,0.355096,0.00173091,545.083,0.292986,0.00212039
530.387,0.598026,0.000701344,543.064,0.356658,0.0017361,545.125,0.294069,0.00212457
530.426,0.599666,0.000699997,543.109,0.358225,0.00174131,545.168,0.295154,0.002129
530.465,0.601303,0.000698353,543.154,0.359796,0.00174647,545.21,0.29624,0.00213352
530.504,0.602937,0.000696798,543.199,0.361371,0.00175166,545.253,0.297329,0.00213787
530.543,0.604567,0.000695287,543.244,0.36295,0.00175659,545.295,0.29842,0.00214224
530.582,0.606193,0.000693829,543.289,0.364533,0.00176146,545.338,0.299513,0.00214665
530.621,0.607815,0.000692246,543.334,0.36612,0.00176632,545.38,0.300608,0.00215098
530.66,0.609435,0.000690524,543.379,0.367713,0.00177113,545.423,0.301705,0.0021553
530.699,0.611049,0.000688777,543.424,0.369309,0.00177598,545.465,0.302804,0.00215967
530.738,0.612659,0.000687083,543.469,0.370909,0.00178071,545.507,0.303904,0.00216424
530.777,0.614266,0.000685426,543.514,0.372513,0.00178545,545.55,0.305008,0.00216894
530.817,0.615869,0.000683606,543.559,0.374121,0.00179021,545.592,0.306113,0.00217364
530.856,0.617468,0.000681677,543.604,0.375733,0.0017946,545.635,0.307221,0.00217826
530.895,0.619062,0.00067999,543.649,0.37735,0.00179899,545.677,0.308331,0.00218324
530.934,0.620651,0.000678091,543.694,0.37897,0.00180343,545.72,0.309445,0.00218828
530.973,0.622235,0.000676297,543.739,0.380594,0.00180795,545.762,0.310559,0.00219334
531.012,0.623815,0.000674282,543.784,0.382223,0.00181244,545.804,0.311677,0.0021986
531.051,0.625391,0.000672402,543.829,0.383856,0.00181692,545.847,0.312798,0.00220397
531.09,0.626961,0.000670404,543.874,0.385493,0.00182147,545.889,0.313921,0.00220917
531.129,0.628527,0.000668704,543.919,0.387134,0.00182614,545.932,0.315047,0.00221435
531.167,0.630088,0.000666619,543.964,0.388779,0.00183081,545.974,0.316176,0.00221978
531.206,0.631646,0.000664817,544.009,0.390429,0.0018355,546.016,0.317307,0.00222511
531.245,0.633199,0.000663003,544.054,0.392083,0.0018403,546.059,0.31844,0.00223062
531.284,0.634749,0.000661104,544.099,0.393741,0.00184513,546.101,0.319576,0.0022361
531.323,0.636294,0.000659133,544.144,0.395404,0.00185002,546.144,0.320715,0.00224149
531.363,0.637835,0.000657134,544.189,0.397072,0.00185484,546.186,0.321857,0.00224678
531.402,0.63937,0.000655187,544.234,0.398743,0.0018597,546.228,0.323001,0.00225209
531.441,0.640901,0.000653071,544.279,0.40042,0.00186442,546.271,0.324149,0.00225756
531.48,0.642428,0.000650891,544.324,0.4021,0.00186911,546.313,0.325299,0.00226294
531.519,0.64395,0.000648786,544.369,0.403785,0.00187395,546.356,0.326453,0.00226835
531.558,0.645467,0.000646816,544.414,0.405474,0.00187882,546.398,0.327609,0.0022738
531.597,0.646979,0.000644726,544.459,0.407167,0.00188361,546.441,0.328768,0.00227917
531.636,0.648486,0.000642766,544.504,0.408864,0.00188817,546.483,0.329929,0.00228448
531.675,0.649988,0.000640691,544.549,0.410565,0.00189269,546.525,0.331094,0.00228969
531.714,0.651485,0.000638593,544.594,0.412272,0.00189727,546.568,0.332261,0.00229487
531.753,0.652976,0.000636492,544.639,0.413982,0.00190176,546.61,0.333431,0.0023
531.792,0.654462,0.000634587,544.684,0.415696,0.00190632,546.653,0.334603,0.00230506
531.831,0.655943,0.000632715,544.729,0.417414,0.00191083,546.695,0.335779,0.00230993
531.87,0.65742,0.000630764,544.774,0.419136,0.00191537,546.738,0.336957,0.00231463
531.909,0.658893,0.000628807,544.819,0.420861,0.00191963,546.78,0.338137,0.00231931
531.948,0.660361,0.000626799,544.864,0.422591,0.00192396,546.822,0.33932,0.00232406
531.986,0.661824,0.000624754,544.909,0.424324,0.00192842,546.865,0.340506,0.00232912
532.025,0.663283,0.000622618,544.954,0.426062,0.00193226,546.907,0.341693,0.00233391
532.064,0.664736,0.000620468,544.999,0.427802,0.00193592,546.95,0.342884,0.00233873
532.103,0.666185,0.000618295,545.044,0.429546,0.00193951,546.992,0.344077,0.0023435
532.142,0.667629,0.000616093,545.089,0.431294,0.00194326,547.035,0.345273,0.00234825
532.181,0.669068,0.000613649,545.134,0.433045,0.00194708,547.077,0.34647,0.00235306
532.22,0.670502,0.000611195,545.179,0.434799,0.00195098,547.12,0.347672,0.00235817
532.259,0.671931,0.000608814,545.224,0.436558,0.00195485,547.162,0.348874,0.0023634
532.298,0.673353,0.000606328,545.269,0.438321,0.00195859,547.205,0.350081,0.0023686
532.338,0.67477,0.000603974,545.314,0.440085,0.00196244,547.247,0.35129,0.00237363
532.377,0.676182,0.000601545,545.359,0.441854,0.00196632,547.29,0.352502,0.00237865
532.416,0.677587,0.000599316,545.404,0.443626,0.00196995,547.332,0.353717,0.00238379
532.455,0.678987,0.000596988,545.449,0.445403,0.00197391,547.375,0.354934,0.00238895
532.494,0.680381,0.000594711,545.494,0.447182,0.00197796,547.417,0.356153,0.00239417
532.533,0.681769,0.000592604,545.539,0.448966,0.00198195,547.46,0.357377,0.00239943
532.572,0.683153,0.00059044,545.584,0.450754,0.0019858,547.502,0.358602,0.00240468
532.611,0.684532,0.000588558,545.629,0.452545,0.00198965,547.545,0.359829,0.00240997
532.649,0.685907,0.000586621,545.674,0.45434,0.00199345,547.587,0.361059,0.00241529
532.689,0.687278,0.000584742,545.719,0.456137,0.00199723,547.63,0.362292,0.00242083
532.728,0.688645,0.000582639,545.764,0.457938,0.00200084,547.672,0.363528,0.00242635
532.767,0.690006,0.000580666,545.809,0.459741,0.00200427,547.715,0.364768,0.00243182
532.806,0.691363,0.000578686,545.854,0.461546,0.00200762,547.757,0.366009,0.00243737
532.845,0.692714,0.00057655,545.899,0.463354,0.00201093,547.8,0.367254,0.00244294
532.884,0.694061,0.000574492,545.944,0.465164,0.00201414,547.842,0.368501,0.00244855
532.923,0.695404,0.000572538,545.989,0.466978,0.0020172,547.885,0.369751,0.00245418
532.962,0.696742,0.000570289,546.034,0.468793,0.0020202,547.927,0.371004,0.00245981
533.001,0.698075,0.000568287,546.079,0.470611,0.00202298,547.97,0.37226,0.00246549
533.04,0.699403,0.00056621,546.124,0.472432,0.00202569,548.012,0.37352,0.00247121
533.079,0.700727,0.000564268,546.169,0.474254,0.00202825,548.055,0.374783,0.002477
533.118,0.702046,0.000562376,546.214,0.47608,0.00203061,548.097,0.376049,0.00248274
533.157,0.703361,0.000560418,546.259,0.477908,0.00203289,548.14,0.377318,0.00248849
533.196,0.704671,0.000558465,546.304,0.479739,0.00203503,548.182,0.37859,0.00249417
533.235,0.705976,0.000556474,546.349,0.481571,0.00203713,548.225,0.379865,0.00249978
533.274,0.707277,0.00055458,546.394,0.483404,0.0020392,548.268,0.381142,0.00250529
533.313,0.708573,0.000552715,546.439,0.485241,0.00204116,548.31,0.382422,0.00251081
533.352,0.709865,0.000551013,546.484,0.487079,0.00204268,548.353,0.383705,0.00251635
533.391,0.711152,0.00054935,546.529,0.488919,0.00204411,548.395,0.384991,0.00252185
533.43,0.712436,0.000547524,546.574,0.490759,0.00204571,548.438,0.386278,0.00252736
533.469,0.713715,0.000545997,546.619,0.4926,0.00204702,548.48,0.387569,0.00253293
533.508,0.714991,0.000544258,546.664,0.494442,0.00204825,548.523,0.388862,0.0025384
533.547,0.716262,0.000542292,546.709,0.496285,0.00204934,548.565,0.390158,0.00254398
533.586,0.717529,0.000540402,546.754,0.498127,0.00205034,548.608,0.391458,0.00254942
533.625,0.718791,0.000538582,546.799,0.499972,0.00205174,548.65,0.392759,0.00255501
533.664,0.720048,0.000536747,546.844,0.501818,0.00205338,548.693,0.394063,0.00256041
533.703,0.721302,0.000534763,546.889,0.503665,0.00205511,548.735,0.39537,0.00256595
533.742,0.722551,0.000532689,546.934,0.505512,0.00205688,548.778,0.39668,0.00257163
533.781,0.723796,0.000530684,546.979,0.507362,0.00205871,548.82,0.397993,0.0025773
533.82,0.725036,0.000529033,547.024,0.509213,0.00206046,548.863,0.399309,0.00258279
533.859,0.726273,0.000527236,547.069,0.511065,0.00206211,548.905,0.400627,0.00258818
533.898,0.727505,0.000525649,547.113,0.512919,0.0020638,548.948,0.401948,0.00259357
533.937,0.728734,0.000523883,547.158,0.514773,0.00206548,548.99,0.40327,0.002599
533.976,0.72996,0.000522269,547.203,0.516629,0.00206689,549.033,0.404596,0.00260446
534.015,0.731182,0.00052085,547.248,0.518487,0.00206845,549.075,0.405925,0.00261006
534.054,0.732401,0.000519391,547.293,0.520347,0.00206985,549.117,0.407257,0.00261563
534.093,0.733617,0.000517847,547.338,0.522209,0.00207121,549.16,0.408593,0.00262119
534.132,0.734829,0.000516433,547.383,0.524072,0.00207236,549.202,0.409931,0.00262674
534.171,0.736036,0.000515155,547.428,0.525935,0.00207347,549.245,0.411272,0.0026322
534.21,0.73724,0.00051383,547.473,0.527799,0.00207453,549.287,0.412616,0.00263764
534.249,0.738441,0.000512277,547.518,0.529665,0.00207541,549.33,0.413963,0.00264302
534.288,0.739638,0.000510656,547.563,0.531531,0.00207615,549.372,0.415311,0.00264823
534.327,0.74083,0.000509265,547.608,0.533397,0.00207687,549.415,0.416663,0.00265342
534.366,0.74202,0.000508085,547.653,0.535265,0.00207756,549.457,0.418017,0.00265851
534.405,0.743207,0.000506647,547.698,0.537133,0.00207818,549.5,0.419375,0.00266357
534.444,0.744392,0.000505328,547.743,0.539002,0.00207869,549.542,0.420735,0.00266877
534.483,0.745573,0.000504034,547.788,0.540872,0.00207923,549.585,0.422098,0.00267387
534.522,0.746751,0.000502577,547.833,0.542742,0.00207971,549.628,0.423463,0.00267885
534.561,0.747926,0.000501326,547.878,0.544612,0.00208009,549.67,0.424831,0.00268372
534.6,0.749097,0.000499866,547.923,0.546482,0.00208048,549.712,0.4262,0.0026886
534.639,0.750265,0.000498467,547.968,0.548355,0.00208082,549.755,0.427574,0.00269349
534.678,0.751429,0.000497142,548.013,0.550228,0.0020812,549.798,0.42895,0.00269828
534.717,0.752589,0.000495683,548.058,0.552102,0.00208148,549.84,0.430328,0.00270294
534.756,0.753746,0.000494205,548.103,0.553975,0.00208164,549.883,0.431708,0.00270743
534.795,0.7549,0.000492839,548.148,0.555849,0.00208166,549.925,0.433091,0.0027119
534.834,0.756051,0.000491542,548.193,0.557724,0.00208162,549.968,0.434475,0.00271638
534.873,0.7572,0.000490258,548.238,0.559597,0.0020815,550.01,0.435861,0.00272093
534.912,0.758345,0.000488994,548.283,0.561471,0.00208118,550.053,0.43725,0.00272551
534.951,0.759488,0.000487852,548.328,0.563344,0.00208122,550.095,0.438641,0.0027301
534.99,0.760628,0.000486478,548.373,0.565218,0.00208129,550.138,0.440036,0.00273479
535.029,0.761765,0.00048526,548.418,0.567092,0.00208106,550.18,0.441432,0.00273942
535.068,0.7629,0.000483969,548.463,0.568966,0.00208096,550.223,0.44283,0.00274393
535.107,0.764031,0.000482667,548.508,0.57084,0.00208087,550.265,0.44423,0.00274853
535.146,0.76516,0.00048159,548.553,0.572715,0.00208072,550.308,0.445633,0.00275306
535.185,0.766285,0.000480327,548.598,0.574589,0.00208044,550.35,0.447037,0.00275766
535.224,0.767408,0.000479037,548.643,0.576464,0.00208015,550.393,0.448445,0.00276233
535.263,0.768527,0.000477837,548.688,0.578339,0.00207979,550.435,0.449855,0.00276701
535.302,0.769643,0.000476851,548.733,0.580214,0.00207939,550.478,0.451268,0.00277167
535.341,0.770757,0.000475915,548.778,0.582088,0.00207896,550.52,0.452681,0.0027762
535.38,0.77187,0.000475069,548.823,0.583963,0.00207844,550.563,0.454097,0.00278078
535.419,0.77298,0.000473775,548.868,0.585836,0.00207787,550.605,0.455516,0.00278535
