Repository: dorogao5/gC3N4-dsc-kinetics

# DSC kinetics of graphitic carbon nitride (g-C3N4) formation

Differential scanning calorimetry (DSC) and non-isothermal kinetic analysis of
graphitic carbon nitride (g-C3N4) formation from three precursors:

- **melamine** (Mel),
- **melamine barbiturate** (MelBar),
- **melamine thiobarbiturate** (MelTbar).

Each precursor was measured at three heating rates (1, 3 and 5 K/min) on a
NETZSCH DSC 204F1 Phoenix. The repository contains the raw instrument exports and
a self-contained Python pipeline that reproduces every processed curve, figure and
kinetic parameter from those raw files.

File: results/data/alpha_rate_Mel.csv (part 3 of 3)
# Conversion and rate: T (C), alpha (-), dalpha/dt (1/s) for each beta.
T_C_1K,alpha_1K,rate_dadt_1/s_1K,T_C_3K,alpha_3K,rate_dadt_1/s_3K,T_C_5K,alpha_5K,rate_dadt_1/s_5K
535.458,0.774087,0.000472699,548.913,0.587709,0.00207724,550.648,0.456936,0.00278973
535.497,0.775191,0.000471644,548.958,0.589583,0.00207661,550.69,0.45836,0.00279415
535.536,0.776294,0.000470755,549.004,0.591456,0.00207579,550.732,0.459786,0.00279862
535.575,0.777394,0.000469853,549.049,0.593328,0.00207498,550.775,0.461214,0.00280311
535.614,0.778492,0.000468791,549.094,0.5952,0.00207398,550.817,0.462645,0.00280743
535.653,0.779587,0.000467729,549.139,0.597071,0.00207316,550.86,0.464077,0.00281155
535.692,0.78068,0.000466851,549.184,0.598942,0.00207222,550.902,0.465512,0.00281565
535.731,0.781771,0.000465979,549.229,0.60081,0.00207123,550.945,0.466949,0.00281972
535.77,0.78286,0.000465215,549.274,0.602678,0.00207013,550.987,0.468389,0.00282378
535.809,0.783947,0.000464536,549.319,0.604543,0.00206883,551.03,0.469831,0.00282781
535.848,0.785033,0.000464052,549.364,0.606407,0.00206744,551.073,0.471274,0.00283183
535.887,0.786117,0.00046357,549.409,0.608269,0.0020661,551.115,0.47272,0.00283574
535.926,0.787201,0.000462981,549.454,0.610131,0.00206483,551.158,0.474168,0.00283961
535.965,0.788283,0.000461956,549.499,0.61199,0.00206334,551.2,0.475617,0.00284346
536.004,0.789362,0.000461141,549.544,0.613847,0.00206184,551.243,0.477068,0.00284724
536.043,0.790439,0.000460397,549.59,0.615704,0.00206034,551.285,0.478521,0.00285086
536.082,0.791513,0.000459612,549.635,0.617559,0.00205878,551.328,0.479975,0.00285446
536.121,0.792587,0.000458895,549.68,0.619411,0.0020572,551.37,0.481432,0.00285806
536.16,0.793659,0.000458275,549.725,0.621262,0.00205577,551.413,0.482891,0.00286163
536.199,0.79473,0.000457549,549.77,0.623114,0.00205415,551.455,0.484353,0.00286496
536.238,0.795799,0.000456756,549.815,0.624964,0.00205242,551.498,0.485816,0.00286815
536.277,0.796866,0.000455945,549.86,0.626812,0.00205053,551.54,0.48728,0.00287123
536.316,0.797932,0.000455294,549.905,0.62866,0.0020485,551.583,0.488745,0.0028743
536.355,0.798996,0.000454362,549.95,0.630505,0.00204638,551.625,0.490214,0.00287737
536.394,0.800058,0.000453446,549.995,0.632347,0.00204404,551.668,0.491683,0.00288057
536.432,0.801117,0.000452554,550.04,0.634187,0.00204139,551.71,0.493155,0.00288373
536.471,0.802176,0.000451684,550.085,0.636025,0.00203853,551.753,0.494627,0.00288678
536.511,0.803232,0.00045084,550.13,0.63786,0.00203564,551.795,0.496101,0.00288967
536.55,0.804287,0.000449922,550.175,0.639692,0.0020328,551.838,0.497576,0.00289262
536.589,0.805339,0.000449281,550.22,0.641521,0.00202995,551.88,0.499052,0.00289557
536.628,0.80639,0.00044842,550.265,0.643348,0.00202709,551.923,0.50053,0.00289851
536.667,0.807439,0.000447499,550.31,0.645172,0.00202412,551.965,0.50201,0.00290147
536.706,0.808486,0.000446771,550.355,0.646993,0.00202132,552.008,0.503491,0.00290451
536.745,0.809531,0.000445861,550.4,0.648812,0.00201848,552.05,0.504973,0.00290759
536.784,0.810575,0.000445023,550.445,0.650629,0.00201564,552.093,0.506456,0.00291064
536.823,0.811616,0.000444329,550.49,0.652442,0.00201288,552.135,0.507942,0.00291346
536.862,0.812656,0.00044354,550.535,0.654252,0.00201004,552.178,0.509428,0.00291596
536.901,0.813694,0.000442847,550.58,0.65606,0.00200719,552.22,0.510916,0.00291846
536.94,0.814729,0.000441954,550.625,0.657864,0.00200433,552.263,0.512405,0.0029211
536.979,0.815763,0.000440996,550.67,0.659665,0.00200138,552.305,0.513897,0.00292404
537.018,0.816794,0.000440318,550.715,0.661463,0.00199836,552.348,0.51539,0.00292722
537.057,0.817823,0.00043966,550.76,0.663259,0.00199546,552.39,0.516883,0.00293079
537.096,0.818851,0.000438957,550.805,0.66505,0.00199236,552.433,0.518379,0.00293463
537.135,0.819878,0.000438217,550.85,0.66684,0.00198916,552.475,0.519877,0.00293876
537.174,0.820903,0.000437602,550.895,0.668628,0.00198606,552.518,0.521377,0.002943
537.213,0.821926,0.000436969,550.94,0.670411,0.00198308,552.561,0.522881,0.00294734
537.252,0.822948,0.000436583,550.985,0.672193,0.00197973,552.603,0.524386,0.00295202
537.291,0.82397,0.000436068,551.03,0.673971,0.00197635,552.646,0.525894,0.00295682
537.33,0.824991,0.000435646,551.075,0.675746,0.00197295,552.688,0.527404,0.00296165
537.369,0.82601,0.000435219,551.12,0.677517,0.00196939,552.731,0.528916,0.00296655
537.408,0.827028,0.000434628,551.165,0.679284,0.00196577,552.773,0.530431,0.0029714
537.447,0.828044,0.000433995,551.209,0.681049,0.00196212,552.816,0.531948,0.00297617
537.486,0.829059,0.000433353,551.254,0.68281,0.00195837,552.858,0.533468,0.00298093
537.525,0.830073,0.000432795,551.299,0.684567,0.00195441,552.901,0.534991,0.00298551
537.564,0.831085,0.000432499,551.344,0.686322,0.0019505,552.943,0.536516,0.00298992
537.603,0.832097,0.000432032,551.389,0.688073,0.00194659,552.986,0.538042,0.0029942
537.642,0.833109,0.000431495,551.434,0.689821,0.00194242,553.028,0.539571,0.00299827
537.681,0.834119,0.000430927,551.479,0.691566,0.00193823,553.071,0.541102,0.00300195
537.72,0.835127,0.000430332,551.524,0.693309,0.00193405,553.113,0.542634,0.00300531
537.759,0.836134,0.0004295,551.569,0.695048,0.00192957,553.156,0.544169,0.00300832
537.798,0.837139,0.000428844,551.614,0.696782,0.00192499,553.198,0.545704,0.00301113
537.837,0.838142,0.000428205,551.659,0.698513,0.00192029,553.241,0.547241,0.00301352
537.876,0.839144,0.000427501,551.704,0.700241,0.00191531,553.283,0.548778,0.00301556
537.915,0.840143,0.000426597,551.749,0.701963,0.00190998,553.326,0.550317,0.00301733
537.954,0.84114,0.000425982,551.794,0.703681,0.00190444,553.368,0.551857,0.00301882
537.993,0.842135,0.000425198,551.839,0.705393,0.00189904,553.411,0.553397,0.00301989
538.032,0.843128,0.000424333,551.884,0.707101,0.00189385,553.453,0.554937,0.00302055
538.071,0.84412,0.000423683,551.929,0.708804,0.00188888,553.496,0.556477,0.00302091
538.11,0.84511,0.000422893,551.974,0.710502,0.00188391,553.538,0.558018,0.00302107
538.149,0.846098,0.000422005,552.019,0.712196,0.00187904,553.581,0.559559,0.00302092
538.188,0.847085,0.00042103,552.064,0.713886,0.00187409,553.623,0.561098,0.0030205
538.227,0.848069,0.000420145,552.109,0.715571,0.00186927,553.666,0.562637,0.00301982
538.266,0.849051,0.000419349,552.154,0.717251,0.0018646,553.708,0.564176,0.00301891
538.305,0.850032,0.000418416,552.199,0.718927,0.0018598,553.751,0.565715,0.00301768
538.344,0.85101,0.000417522,552.244,0.7206,0.001855,553.793,0.567254,0.00301611
538.383,0.851985,0.000416565,552.289,0.722267,0.00185015,553.836,0.568791,0.00301428
538.422,0.852958,0.000415422,552.334,0.723929,0.00184518,553.878,0.570327,0.00301251
538.461,0.853929,0.000414505,552.379,0.725587,0.00184047,553.921,0.571863,0.00301108
538.5,0.854897,0.000413519,552.424,0.727239,0.00183567,553.963,0.573398,0.00300988
538.539,0.855863,0.000412671,552.469,0.728888,0.00183097,554.006,0.574934,0.00300895
538.578,0.856827,0.00041194,552.514,0.730532,0.00182637,554.048,0.576469,0.0030081
538.617,0.857789,0.00041109,552.559,0.732172,0.00182183,554.091,0.578004,0.00300729
538.656,0.85875,0.000410189,552.604,0.733808,0.00181706,554.133,0.579538,0.00300658
538.695,0.859708,0.000409323,552.649,0.73544,0.00181221,554.176,0.581071,0.003006
538.734,0.860664,0.000408555,552.694,0.737068,0.00180762,554.218,0.582604,0.00300544
538.773,0.861618,0.000407666,552.739,0.738692,0.00180275,554.261,0.584136,0.00300503
538.812,0.86257,0.000406662,552.784,0.740312,0.00179754,554.303,0.585668,0.00300475
538.851,0.86352,0.00040557,552.829,0.741927,0.00179251,554.346,0.5872,0.00300454
538.89,0.864467,0.000404518,552.874,0.743536,0.0017873,554.388,0.588733,0.00300435
538.929,0.865412,0.000403528,552.919,0.745141,0.00178196,554.431,0.590265,0.00300422
538.968,0.866355,0.000402375,552.964,0.746741,0.00177654,554.473,0.591797,0.00300413
539.007,0.867295,0.000401182,553.009,0.748336,0.00177135,554.516,0.59333,0.00300407
539.046,0.868232,0.000399921,553.054,0.749926,0.00176593,554.558,0.594863,0.00300389
539.085,0.869166,0.000398687,553.099,0.751511,0.00176032,554.601,0.596394,0.00300368
539.124,0.870098,0.000397413,553.144,0.753092,0.00175475,554.643,0.597926,0.00300354
539.163,0.871027,0.000396253,553.189,0.754668,0.00174922,554.686,0.599458,0.00300346
539.202,0.871953,0.000395171,553.234,0.756239,0.00174357,554.728,0.60099,0.00300339
539.241,0.872877,0.000394081,553.279,0.757806,0.00173799,554.771,0.602521,0.00300326
539.28,0.873797,0.000393004,553.324,0.759367,0.00173244,554.813,0.604054,0.00300312
539.319,0.874715,0.000391915,553.369,0.760922,0.00172685,554.856,0.605586,0.003003
539.358,0.875632,0.000390946,553.414,0.762473,0.00172099,554.898,0.607117,0.00300279
539.397,0.876545,0.000389839,553.459,0.764018,0.00171514,554.941,0.608649,0.00300245
539.436,0.877456,0.000388789,553.504,0.765558,0.00170915,554.983,0.61018,0.00300209
539.475,0.878365,0.000387714,553.548,0.767092,0.0017032,555.026,0.61171,0.00300178
539.514,0.879271,0.000386677,553.593,0.768621,0.00169755,555.068,0.61324,0.00300143
539.553,0.880175,0.000385423,553.638,0.770145,0.00169195,555.111,0.61477,0.0030012
539.592,0.881075,0.000384435,553.683,0.771663,0.00168646,555.153,0.616299,0.00300086
539.631,0.881974,0.000383506,553.728,0.773177,0.00168087,555.196,0.617829,0.00300032
539.67,0.88287,0.000382561,553.773,0.774685,0.00167533,555.238,0.619359,0.00299967
539.709,0.883764,0.000381547,553.818,0.776188,0.00167,555.281,0.620889,0.00299899
539.748,0.884655,0.000380569,553.863,0.777686,0.00166454,555.323,0.622419,0.00299818
539.787,0.885544,0.000379425,553.908,0.77918,0.00165918,555.366,0.623948,0.00299738
539.826,0.886431,0.000378387,553.953,0.780667,0.00165376,555.408,0.625476,0.00299647
539.865,0.887315,0.000377312,553.998,0.782152,0.00164829,555.451,0.627003,0.00299542
539.904,0.888196,0.000376339,554.043,0.783631,0.00164288,555.493,0.62853,0.00299433
539.943,0.889076,0.000375296,554.088,0.785104,0.00163749,555.536,0.630057,0.00299312
539.982,0.889953,0.000374332,554.133,0.786573,0.00163223,555.578,0.631583,0.00299183
540.021,0.890828,0.000373544,554.178,0.788037,0.00162718,555.621,0.633109,0.00299052
540.06,0.891702,0.000372539,554.223,0.789498,0.00162204,555.663,0.634633,0.00298936
540.099,0.892572,0.000371335,554.267,0.790952,0.00161703,555.706,0.636157,0.00298814
540.138,0.89344,0.000370262,554.312,0.792404,0.00161173,555.748,0.637679,0.00298673
540.177,0.894305,0.000368939,554.357,0.793851,0.00160636,555.791,0.639201,0.00298511
540.216,0.895167,0.00036753,554.402,0.795293,0.00160094,555.833,0.640722,0.00298366
540.255,0.896025,0.000366103,554.447,0.796731,0.00159553,555.876,0.642242,0.00298234
540.294,0.89688,0.000364401,554.492,0.798164,0.00159033,555.918,0.643763,0.00298097
540.333,0.89773,0.000362498,554.537,0.799592,0.00158476,555.961,0.645282,0.00297955
540.372,0.898576,0.00036062,554.582,0.801016,0.00157914,556.003,0.6468,0.00297801
540.411,0.899417,0.000358989,554.627,0.802435,0.00157372,556.045,0.648317,0.00297632
540.45,0.900255,0.000357145,554.672,0.803848,0.00156842,556.088,0.649832,0.00297455
540.489,0.901088,0.000355375,554.717,0.805256,0.00156307,556.13,0.651346,0.00297275
540.528,0.901916,0.000353437,554.762,0.80666,0.00155778,556.173,0.65286,0.00297089
540.567,0.902741,0.00035145,554.807,0.808059,0.00155249,556.215,0.654373,0.00296877
540.606,0.903561,0.000349693,554.852,0.809454,0.00154683,556.258,0.655886,0.00296642
540.645,0.904378,0.000347999,554.897,0.810844,0.00154121,556.3,0.657398,0.00296406
540.684,0.905189,0.000346347,554.942,0.812228,0.00153576,556.343,0.658908,0.00296169
540.723,0.905997,0.000344635,554.987,0.813608,0.00153027,556.385,0.660417,0.00295932
540.762,0.906801,0.000342874,555.032,0.814983,0.00152477,556.428,0.661925,0.00295704
540.8,0.907601,0.000341087,555.077,0.816353,0.00151935,556.47,0.663431,0.00295477
540.839,0.908396,0.000339277,555.122,0.817718,0.00151396,556.513,0.664937,0.00295271
540.878,0.909186,0.000337461,555.167,0.819079,0.00150853,556.555,0.666442,0.00295061
540.917,0.909972,0.000335596,555.212,0.820436,0.00150289,556.598,0.667946,0.00294822
540.956,0.910755,0.000333775,555.257,0.821787,0.00149761,556.64,0.669448,0.00294599
540.995,0.911533,0.00033195,555.302,0.823133,0.00149225,556.683,0.670949,0.00294369
541.034,0.912306,0.000330124,555.347,0.824475,0.00148693,556.725,0.67245,0.00294134
541.073,0.913075,0.00032834,555.392,0.825812,0.00148169,556.768,0.67395,0.00293892
541.112,0.91384,0.000326621,555.437,0.827144,0.00147645,556.81,0.675447,0.0029365
541.151,0.914602,0.000324957,555.482,0.828472,0.00147128,556.853,0.676944,0.00293388
541.19,0.915359,0.000323183,555.527,0.829793,0.00146598,556.895,0.678441,0.00293112
541.229,0.916112,0.000321455,555.572,0.831111,0.00146083,556.938,0.679935,0.00292846
541.268,0.916862,0.000319569,555.617,0.832423,0.00145562,556.98,0.681429,0.00292587
541.307,0.917606,0.000317846,555.662,0.833731,0.00145039,557.023,0.682921,0.00292315
541.346,0.918347,0.000316214,555.707,0.835034,0.00144517,557.065,0.684413,0.00292035
541.385,0.919084,0.000314521,555.753,0.836333,0.00143996,557.108,0.685902,0.00291714
541.424,0.919817,0.00031296,555.798,0.837626,0.00143481,557.15,0.68739,0.00291381
541.463,0.920547,0.000311421,555.842,0.838915,0.00142953,557.193,0.688876,0.0029106
541.502,0.921273,0.000309637,555.888,0.840199,0.00142419,557.235,0.690359,0.00290725
541.54,0.921994,0.000307977,555.933,0.841479,0.00141909,557.278,0.691843,0.00290398
541.579,0.922712,0.000306309,555.978,0.842754,0.00141404,557.32,0.693323,0.00290069
541.618,0.923425,0.00030435,556.023,0.844025,0.00140872,557.363,0.694801,0.00289725
541.657,0.924134,0.000302359,556.068,0.84529,0.00140339,557.405,0.696278,0.00289339
541.696,0.924839,0.000300462,556.113,0.846552,0.00139801,557.448,0.697754,0.0028895
541.735,0.925538,0.000298396,556.158,0.847809,0.00139276,557.49,0.699228,0.00288555
541.774,0.926233,0.00029628,556.203,0.849061,0.00138759,557.533,0.700698,0.00288185
541.813,0.926923,0.000294084,556.248,0.850308,0.00138244,557.575,0.702166,0.00287795
541.852,0.927608,0.000291879,556.293,0.851551,0.00137731,557.618,0.703633,0.00287382
541.891,0.928287,0.000289772,556.338,0.852789,0.001372,557.66,0.705098,0.00286957
541.93,0.928962,0.000287771,556.383,0.854022,0.00136656,557.703,0.706561,0.00286511
541.969,0.929631,0.000285842,556.428,0.855249,0.00136115,557.745,0.708022,0.00286056
542.008,0.930297,0.000283791,556.473,0.856472,0.0013558,557.788,0.709481,0.00285596
542.047,0.930958,0.000281937,556.518,0.857691,0.0013502,557.83,0.710937,0.00285128
542.086,0.931615,0.00028,556.563,0.858904,0.00134469,557.873,0.712391,0.00284649
542.125,0.932267,0.000278046,556.608,0.860112,0.00133929,557.915,0.713842,0.00284159
542.164,0.932914,0.000276072,556.653,0.861315,0.00133384,557.958,0.715291,0.00283649
542.203,0.933558,0.00027425,556.698,0.862514,0.00132837,558.001,0.716737,0.00283139
542.242,0.934196,0.000271957,556.743,0.863709,0.00132307,558.043,0.718181,0.00282643
542.281,0.93483,0.00026963,556.788,0.864898,0.00131795,558.086,0.719622,0.00282151
542.32,0.935458,0.000267475,556.833,0.866083,0.00131273,558.128,0.721061,0.0028166
542.359,0.93608,0.000264928,556.878,0.867263,0.00130742,558.171,0.722498,0.00281162
542.398,0.936698,0.000262698,556.923,0.868438,0.00130198,558.213,0.723932,0.00280674
542.437,0.93731,0.000260531,556.968,0.869608,0.00129665,558.256,0.725362,0.00280165
542.476,0.937918,0.000258359,557.013,0.870773,0.00129127,558.298,0.726791,0.0027966
542.515,0.938521,0.000256328,557.058,0.871933,0.00128593,558.341,0.728216,0.0027917
542.554,0.939119,0.000254329,557.103,0.873089,0.00128051,558.383,0.729639,0.0027864
542.593,0.939712,0.000252304,557.148,0.874239,0.00127507,558.426,0.731059,0.00278118
542.632,0.940301,0.000250241,557.193,0.875383,0.00126976,558.468,0.732476,0.00277604
542.671,0.940884,0.000248112,557.238,0.876523,0.0012644,558.511,0.733891,0.00277088
542.71,0.941463,0.000245766,557.283,0.877658,0.00125899,558.553,0.735303,0.00276574
542.749,0.942036,0.000243748,557.328,0.878787,0.00125355,558.596,0.736713,0.00276063
542.788,0.942604,0.000241848,557.373,0.879912,0.00124825,558.638,0.73812,0.00275546
542.827,0.943168,0.000239905,557.418,0.881033,0.00124279,558.681,0.739524,0.00274997
542.866,0.943728,0.00023779,557.463,0.882148,0.00123741,558.723,0.740924,0.00274435
542.905,0.944282,0.000235753,557.508,0.88326,0.00123204,558.766,0.742322,0.00273871
542.944,0.944832,0.000233874,557.553,0.884366,0.00122654,558.808,0.743716,0.00273309
542.983,0.945378,0.000232123,557.598,0.885468,0.00122092,558.851,0.745107,0.00272762
543.022,0.945919,0.000230205,557.643,0.886564,0.00121523,558.893,0.746495,0.00272213
543.061,0.946456,0.000228363,557.688,0.887656,0.00120975,558.936,0.74788,0.00271645
543.1,0.946988,0.000226469,557.733,0.888743,0.00120414,558.978,0.749263,0.00271082
543.139,0.947516,0.00022433,557.778,0.889824,0.00119838,559.021,0.750643,0.00270509
543.178,0.948039,0.000222088,557.823,0.890901,0.00119265,559.063,0.752019,0.00269927
543.217,0.948556,0.0002198,557.868,0.891973,0.001187,559.105,0.753393,0.0026936
543.256,0.949069,0.00021758,557.913,0.89304,0.00118131,559.148,0.754764,0.00268806
543.295,0.949576,0.000215485,557.958,0.894101,0.00117554,559.19,0.756133,0.00268242
543.334,0.950078,0.000213332,558.003,0.895158,0.00116984,559.233,0.757498,0.00267672
543.373,0.950576,0.000211367,558.048,0.896209,0.00116416,559.275,0.75886,0.00267074
543.412,0.951069,0.000209383,558.093,0.897256,0.0011584,559.318,0.76022,0.0026647
543.451,0.951557,0.000207485,558.138,0.898297,0.0011526,559.36,0.761577,0.00265866
543.49,0.952041,0.00020571,558.183,0.899334,0.00114677,559.403,0.762931,0.00265256
543.529,0.95252,0.000204012,558.229,0.900364,0.0011411,559.445,0.764281,0.00264647
543.568,0.952996,0.000202262,558.274,0.90139,0.00113556,559.488,0.765629,0.0026403
543.608,0.953468,0.00020051,558.319,0.902411,0.00112985,559.53,0.766974,0.00263408
543.647,0.953935,0.000198631,558.364,0.903427,0.00112429,559.573,0.768316,0.00262792
543.686,0.954397,0.000196735,558.409,0.904437,0.00111872,559.615,0.769654,0.00262158
543.725,0.954856,0.0001949,558.454,0.905443,0.00111304,559.658,0.770989,0.00261509
543.764,0.95531,0.000192887,558.499,0.906443,0.00110739,559.7,0.77232,0.00260881
543.803,0.955759,0.000190617,558.544,0.907438,0.00110193,559.743,0.773648,0.00260264
543.842,0.956203,0.000188802,558.589,0.908428,0.00109653,559.785,0.774972,0.00259647
543.881,0.956643,0.00018697,558.634,0.909413,0.00109098,559.828,0.776294,0.00259019
543.92,0.957079,0.000184979,558.679,0.910393,0.00108552,559.87,0.777613,0.00258397
543.959,0.957511,0.000183477,558.724,0.911368,0.00108008,559.913,0.778928,0.00257781
543.998,0.957938,0.000181728,558.769,0.912339,0.00107457,559.955,0.78024,0.00257168
544.037,0.958362,0.000179974,558.814,0.913304,0.00106905,559.997,0.781549,0.00256545
544.076,0.958781,0.000178243,558.859,0.914265,0.00106366,560.04,0.782854,0.00255906
544.115,0.959196,0.000176368,558.904,0.915222,0.0010583,560.082,0.784157,0.00255261
544.154,0.959607,0.000174417,558.949,0.916173,0.00105287,560.125,0.785457,0.00254644
544.193,0.960013,0.000172526,558.994,0.91712,0.00104724,560.167,0.786754,0.00254031
544.232,0.960414,0.000170682,559.039,0.918061,0.00104139,560.21,0.788048,0.00253418
544.271,0.960812,0.000168897,559.085,0.918998,0.00103552,560.252,0.789338,0.00252806
544.31,0.961206,0.000167465,559.13,0.919928,0.00102953,560.295,0.790625,0.00252182
544.349,0.961596,0.000165811,559.175,0.920853,0.00102362,560.337,0.79191,0.00251544
544.388,0.961982,0.000163967,559.22,0.921773,0.00101764,560.38,0.793192,0.002509
544.427,0.962364,0.000162198,559.265,0.922687,0.00101172,560.422,0.79447,0.0025028
544.466,0.962741,0.000160648,559.31,0.923596,0.00100575,560.465,0.795746,0.00249647
544.505,0.963115,0.000159233,559.355,0.9245,0.000999724,560.507,0.797017,0.00249015
544.544,0.963486,0.000157557,559.4,0.925398,0.000993643,560.55,0.798285,0.00248375
544.583,0.963852,0.000155938,559.445,0.926292,0.00098754,560.592,0.79955,0.00247731
544.622,0.964215,0.000154315,559.49,0.927179,0.000981304,560.635,0.800812,0.0024709
544.661,0.964574,0.000152668,559.535,0.92806,0.000974801,560.677,0.802071,0.0024645
544.7,0.96493,0.000150954,559.58,0.928936,0.000968589,560.72,0.803327,0.00245801
544.739,0.965281,0.000149465,559.625,0.929806,0.000962278,560.762,0.804579,0.00245149
544.778,0.965629,0.000148076,559.67,0.93067,0.000955817,560.805,0.805829,0.00244493
544.817,0.965974,0.000146703,559.715,0.931528,0.000949522,560.847,0.807075,0.00243817
544.856,0.966317,0.000145426,559.76,0.932381,0.000943187,560.89,0.808317,0.0024312
544.895,0.966656,0.000144146,559.806,0.933228,0.000936991,560.932,0.809555,0.00242409
544.934,0.966992,0.000142674,559.851,0.93407,0.000930802,560.975,0.81079,0.00241693
544.973,0.967324,0.000141267,559.896,0.934905,0.000924477,561.018,0.812021,0.00240962
545.012,0.967653,0.000140095,559.941,0.935734,0.000918092,561.06,0.813248,0.00240227
545.051,0.96798,0.000138867,559.986,0.936557,0.000911669,561.103,0.814473,0.00239499
545.09,0.968304,0.000137569,560.031,0.937375,0.000905306,561.145,0.815692,0.00238774
545.129,0.968624,0.000136223,560.076,0.938186,0.00089876,561.188,0.816908,0.00238045
545.168,0.968941,0.000134947,560.12,0.938991,0.000892134,561.23,0.818121,0.00237321
545.207,0.969256,0.000133698,560.165,0.93979,0.000885763,561.273,0.81933,0.00236629
545.246,0.969567,0.000132165,560.21,0.940583,0.000879323,561.315,0.820535,0.00235919
545.285,0.969874,0.000130828,560.255,0.94137,0.000872844,561.358,0.821737,0.00235226
545.324,0.970179,0.000129309,560.3,0.942152,0.000866463,561.4,0.822936,0.00234526
545.363,0.97048,0.000127985,560.345,0.942927,0.000860095,561.443,0.82413,0.00233819
545.402,0.970777,0.000126634,560.39,0.943698,0.000853792,561.485,0.825321,0.00233111
545.441,0.971072,0.000125187,560.435,0.944463,0.000847474,561.528,0.826509,0.00232395
545.48,0.971363,0.000123717,560.48,0.945222,0.000841085,561.57,0.827694,0.00231687
545.519,0.971651,0.000122378,560.525,0.945976,0.000834535,561.613,0.828875,0.00230981
545.558,0.971936,0.000120917,560.57,0.946723,0.000827791,561.655,0.830052,0.00230287
545.597,0.972218,0.000119497,560.615,0.947465,0.000821217,561.698,0.831226,0.00229581
545.636,0.972495,0.000118072,560.66,0.948201,0.000814356,561.74,0.832397,0.00228857
545.675,0.97277,0.000116625,560.705,0.94893,0.000807156,561.783,0.833563,0.00228147
545.714,0.973042,0.000115326,560.75,0.949652,0.00080003,561.826,0.834726,0.00227442
545.753,0.97331,0.000113985,560.795,0.950368,0.000792855,561.868,0.835885,0.00226744
545.792,0.973575,0.000112781,560.84,0.951077,0.000785851,561.911,0.837042,0.00226064
545.831,0.973838,0.000111536,560.885,0.951781,0.000778997,561.953,0.838195,0.00225381
545.87,0.974098,0.000110378,560.93,0.952478,0.000772026,561.996,0.839344,0.00224688
545.909,0.974354,0.000109048,560.975,0.953169,0.000765141,562.038,0.84049,0.00223995
545.948,0.974608,0.00010785,561.019,0.953853,0.000758352,562.081,0.841632,0.0022331
545.987,0.974859,0.000106731,561.064,0.954532,0.000751738,562.123,0.84277,0.00222635
546.026,0.975108,0.000105481,561.109,0.955205,0.000745041,562.166,0.843905,0.00221956
546.065,0.975353,0.000104245,561.154,0.955871,0.000738172,562.208,0.845037,0.00221284
546.104,0.975596,0.000103066,561.199,0.956532,0.00073122,562.251,0.846164,0.00220608
546.143,0.975836,0.000102052,561.244,0.957187,0.000724324,562.294,0.847289,0.00219927
546.182,0.976074,0.000100975,561.289,0.957835,0.000717364,562.336,0.848409,0.00219246
546.221,0.976309,9.99645e-05,561.334,0.958478,0.000710537,562.379,0.849527,0.00218565
546.26,0.976541,9.88135e-05,561.379,0.959114,0.000703839,562.421,0.850641,0.00217878
546.299,0.976771,9.77659e-05,561.424,0.959744,0.00069719,562.464,0.851752,0.00217191
546.338,0.976999,9.65599e-05,561.469,0.960368,0.000690527,562.506,0.852859,0.00216494
546.377,0.977223,9.53424e-05,561.514,0.960986,0.000683968,562.549,0.853963,0.0021578
546.416,0.977445,9.41635e-05,561.559,0.961598,0.000677273,562.591,0.855063,0.00215057
546.455,0.977663,9.29038e-05,561.604,0.962204,0.000670664,562.634,0.856159,0.00214347
546.494,0.977879,9.15123e-05,561.649,0.962804,0.000664129,562.676,0.857251,0.00213628
546.533,0.978092,9.05173e-05,561.694,0.963399,0.0006578,562.719,0.85834,0.00212909
546.572,0.978303,8.94721e-05,561.739,0.963987,0.000651382,562.762,0.859425,0.00212174
546.611,0.978511,8.83797e-05,561.784,0.964569,0.000644933,562.804,0.860505,0.00211449
546.65,0.978716,8.72533e-05,561.829,0.965146,0.000638468,562.847,0.861583,0.00210729
546.689,0.978919,8.61145e-05,561.874,0.965717,0.000631881,562.889,0.862658,0.0021
546.728,0.97912,8.50436e-05,561.919,0.966282,0.00062552,562.932,0.863728,0.00209274
546.767,0.979318,8.39612e-05,561.964,0.966842,0.000619134,562.974,0.864795,0.00208551
546.806,0.979513,8.28292e-05,562.009,0.967396,0.000612481,563.017,0.865858,0.00207779
546.845,0.979706,8.1949e-05,562.054,0.967944,0.000606002,563.059,0.866917,0.00207019
546.884,0.979897,8.10302e-05,562.099,0.968487,0.000599572,563.102,0.867971,0.00206268
546.923,0.980085,8.00302e-05,562.144,0.969024,0.000593083,563.144,0.869021,0.00205516
546.963,0.980271,7.91785e-05,562.189,0.969555,0.000586725,563.187,0.870068,0.00204748
547.002,0.980456,7.83289e-05,562.234,0.97008,0.000580258,563.229,0.87111,0.00203956
547.041,0.980638,7.75314e-05,562.279,0.970599,0.000573662,563.272,0.872149,0.00203151
547.08,0.980819,7.67853e-05,562.324,0.971112,0.000567048,563.314,0.873183,0.0020236
547.119,0.980997,7.59765e-05,562.369,0.97162,0.000560307,563.357,0.874214,0.00201578
547.158,0.981175,7.54128e-05,562.414,0.972121,0.000553794,563.4,0.875241,0.00200792
547.197,0.98135,7.47064e-05,562.459,0.972616,0.000547191,563.442,0.876264,0.00199999
547.236,0.981524,7.40151e-05,562.504,0.973106,0.000540619,563.485,0.877282,0.00199227
547.275,0.981696,7.32113e-05,562.549,0.97359,0.000534281,563.527,0.878297,0.00198462
547.314,0.981867,7.26295e-05,562.594,0.974068,0.00052795,563.57,0.879307,0.00197707
547.353,0.982036,7.19789e-05,562.639,0.974541,0.000521582,563.612,0.880313,0.00196935
547.391,0.982204,7.12171e-05,562.684,0.975008,0.000515124,563.655,0.881316,0.00196133
547.43,0.982369,7.05835e-05,562.729,0.975469,0.000508695,563.697,0.882313,0.00195337
547.469,0.982534,6.99775e-05,562.774,0.975924,0.000502392,563.74,0.883307,0.00194564
547.508,0.982696,6.93172e-05,562.819,0.976374,0.000496194,563.782,0.884298,0.00193808
547.547,0.982858,6.86556e-05,562.864,0.976818,0.000489983,563.825,0.885284,0.00193051
547.586,0.983018,6.8058e-05,562.909,0.977256,0.000483601,563.867,0.886267,0.00192289
547.625,0.983176,6.74458e-05,562.954,0.977688,0.000477251,563.91,0.887246,0.00191532
547.664,0.983333,6.69888e-05,562.999,0.978116,0.000471251,563.952,0.888221,0.00190771
547.703,0.983489,6.6275e-05,563.044,0.978537,0.00046531,563.995,0.889192,0.00190008
547.742,0.983643,6.54859e-05,563.089,0.978954,0.000459329,564.037,0.890159,0.0018925
547.781,0.983796,6.47126e-05,563.134,0.979365,0.000453366,564.08,0.891122,0.0018849
547.82,0.983946,6.40214e-05,563.179,0.97977,0.000447364,564.122,0.892082,0.00187725
547.859,0.984095,6.32853e-05,563.224,0.980171,0.000441436,564.165,0.893037,0.00186956
547.898,0.984242,6.24539e-05,563.269,0.980565,0.000435535,564.207,0.893988,0.00186187
547.937,0.984387,6.1721e-05,563.314,0.980955,0.00042956,564.25,0.894936,0.00185427
547.976,0.984531,6.06663e-05,563.359,0.981339,0.0004235,564.292,0.89588,0.00184675
548.015,0.984672,5.98614e-05,563.404,0.981718,0.000417592,564.335,0.89682,0.00183929
548.054,0.984811,5.93047e-05,563.449,0.982091,0.000411657,564.377,0.897755,0.00183147
548.093,0.984949,5.88743e-05,563.494,0.982459,0.000405899,564.42,0.898687,0.00182347
548.132,0.985086,5.83588e-05,563.539,0.982822,0.000399688,564.462,0.899614,0.00181532
548.171,0.985222,5.78792e-05,563.584,0.983179,0.000393661,564.504,0.900538,0.00180742
548.21,0.985357,5.73237e-05,563.629,0.983531,0.000387735,564.547,0.901457,0.00179944
548.249,0.98549,5.66404e-05,563.674,0.983877,0.00038209,564.589,0.902372,0.00179126
548.288,0.985622,5.60971e-05,563.719,0.984219,0.000376472,564.632,0.903283,0.00178292
548.327,0.985752,5.54568e-05,563.764,0.984556,0.000370792,564.674,0.90419,0.0017746
548.366,0.985882,5.49594e-05,563.809,0.984887,0.000364964,564.717,0.905092,0.00176632
548.405,0.98601,5.43963e-05,563.854,0.985213,0.000359192,564.759,0.905991,0.00175824
548.444,0.986136,5.38288e-05,563.9,0.985534,0.000353391,564.802,0.906885,0.00175008
548.483,0.986262,5.30336e-05,563.945,0.98585,0.00034742,564.844,0.907775,0.00174167
548.522,0.986385,5.2527e-05,563.99,0.98616,0.000341559,564.887,0.90866,0.0017332
548.561,0.986508,5.21486e-05,564.035,0.986465,0.000335834,564.929,0.909541,0.00172486
548.6,0.986629,5.16075e-05,564.08,0.986765,0.000330269,564.972,0.910418,0.00171665
548.639,0.986749,5.09518e-05,564.125,0.98706,0.000324709,565.014,0.91129,0.00170849
548.678,0.986868,5.04592e-05,564.17,0.987349,0.00031907,565.057,0.912158,0.00170024
548.717,0.986985,4.99946e-05,564.215,0.987634,0.000313722,565.099,0.913023,0.00169188
548.756,0.987102,4.96325e-05,564.26,0.987914,0.000308298,565.142,0.913883,0.0016834
548.795,0.987217,4.91351e-05,564.305,0.988189,0.000302806,565.184,0.91474,0.00167484
548.834,0.987331,4.86023e-05,564.35,0.988459,0.000297351,565.227,0.915591,0.00166624
548.873,0.987445,4.81789e-05,564.395,0.988724,0.000291996,565.269,0.916438,0.00165756
548.912,0.987557,4.76279e-05,564.44,0.988985,0.000286684,565.311,0.917281,0.00164885
548.951,0.987668,4.73713e-05,564.485,0.98924,0.000281394,565.354,0.918119,0.00164031
548.99,0.987778,4.70659e-05,564.53,0.989492,0.000276367,565.396,0.918952,0.00163191
549.029,0.987888,4.65651e-05,564.575,0.989738,0.000271371,565.439,0.919781,0.00162335
549.068,0.987996,4.60266e-05,564.62,0.98998,0.000266307,565.481,0.920606,0.00161474
549.107,0.988103,4.55579e-05,564.665,0.990217,0.000261315,565.524,0.921426,0.00160614
549.146,0.988209,4.50612e-05,564.71,0.99045,0.000256379,565.566,0.922242,0.00159761
549.185,0.988314,4.44477e-05,564.755,0.990679,0.000251572,565.609,0.923054,0.00158898
549.224,0.988417,4.4133e-05,564.8,0.990903,0.000246774,565.651,0.923862,0.00158027
549.263,0.98852,4.36273e-05,564.845,0.991123,0.000241841,565.694,0.924665,0.00157154
549.302,0.988621,4.31908e-05,564.89,0.991339,0.000236999,565.736,0.925464,0.00156276
549.341,0.988722,4.30212e-05,564.935,0.99155,0.000232289,565.779,0.926257,0.00155388
549.38,0.988823,4.30118e-05,564.98,0.991757,0.000227839,565.821,0.927047,0.00154507
549.419,0.988923,4.26066e-05,565.025,0.99196,0.00022349,565.863,0.927832,0.00153626
549.458,0.989023,4.21986e-05,565.07,0.992159,0.000219093,565.906,0.928612,0.00152749
549.497,0.989121,4.21302e-05,565.115,0.992354,0.000214346,565.948,0.929388,0.00151868
549.536,0.98922,4.20153e-05,565.16,0.992545,0.000209932,565.991,0.930159,0.00150977
549.575,0.989318,4.21661e-05,565.205,0.992732,0.000205742,566.033,0.930926,0.00150078
549.614,0.989417,4.20847e-05,565.25,0.992916,0.000201589,566.076,0.931687,0.0014918
549.653,0.989515,4.19313e-05,565.295,0.993095,0.000197703,566.118,0.932445,0.00148291
549.692,0.989613,4.1765e-05,565.34,0.993272,0.00019383,566.161,0.933198,0.00147405
549.731,0.989711,4.16338e-05,565.385,0.993444,0.000190222,566.203,0.933946,0.00146526
549.77,0.989808,4.13483e-05,565.43,0.993614,0.000186596,566.245,0.934691,0.00145639
549.809,0.989904,4.09601e-05,565.475,0.99378,0.000183018,566.288,0.93543,0.00144744
549.848,0.989999,4.05105e-05,565.52,0.993944,0.00017936,566.33,0.936165,0.00143841
549.887,0.990094,4.0037e-05,565.565,0.994103,0.000175612,566.373,0.936896,0.0014295
549.926,0.990187,3.9681e-05,565.61,0.99426,0.000171767,566.415,0.937622,0.00142061
549.965,0.99028,3.93219e-05,565.655,0.994413,0.000168248,566.458,0.938344,0.00141171
550.004,0.990371,3.87645e-05,565.7,0.994563,0.000164808,566.5,0.93906,0.00140284
550.043,0.990461,3.84741e-05,565.745,0.994709,0.000161196,566.543,0.939773,0.00139391
550.082,0.990551,3.82492e-05,565.79,0.994853,0.000157984,566.585,0.940481,0.00138498
550.121,0.990641,3.80617e-05,565.835,0.994994,0.000154863,566.628,0.941185,0.00137605
550.16,0.99073,3.77332e-05,565.88,0.995132,0.000151646,566.67,0.941883,0.0013671
550.199,0.990818,3.74156e-05,565.925,0.995267,0.000148419,566.712,0.942578,0.00135826
550.238,0.990905,3.72635e-05,565.97,0.995399,0.00014519,566.755,0.943268,0.00134954
550.278,0.990992,3.70811e-05,566.015,0.995528,0.000142005,566.797,0.943954,0.0013408
550.317,0.991079,3.67828e-05,566.06,0.995655,0.000138887,566.84,0.944635,0.00133182
550.356,0.991164,3.62737e-05,566.105,0.995778,0.000135832,566.882,0.945312,0.00132273
550.395,0.991249,3.59737e-05,566.15,0.995899,0.000132721,566.925,0.945983,0.00131359
550.434,0.991333,3.56316e-05,566.195,0.996017,0.000129648,566.967,0.946651,0.00130454
550.473,0.991416,3.53855e-05,566.24,0.996133,0.000126542,567.01,0.947313,0.00129537
550.512,0.991499,3.509e-05,566.285,0.996245,0.000123491,567.052,0.947972,0.00128613
550.551,0.99158,3.45812e-05,566.33,0.996355,0.000120453,567.095,0.948625,0.00127687
550.59,0.99166,3.40044e-05,566.375,0.996462,0.000117382,567.137,0.949273,0.00126761
550.629,0.99174,3.35959e-05,566.42,0.996567,0.000114369,567.18,0.949917,0.00125842
550.668,0.991818,3.32317e-05,566.465,0.996668,0.000111589,567.222,0.950556,0.00124908
550.707,0.991895,3.29915e-05,566.51,0.996768,0.000108804,567.265,0.951191,0.00123942
550.746,0.991972,3.26257e-05,566.555,0.996864,0.000106103,567.307,0.95182,0.00122978
550.785,0.992048,3.24546e-05,566.6,0.996959,0.000103433,567.35,0.952445,0.00122019
550.824,0.992124,3.19617e-05,566.645,0.997051,0.000100934,567.392,0.953064,0.00121059
550.863,0.992198,3.16613e-05,566.69,0.99714,9.85895e-05,567.435,0.953679,0.001201
550.902,0.992272,3.14914e-05,566.735,0.997228,9.62304e-05,567.477,0.954289,0.0011914
550.941,0.992346,3.11762e-05,566.78,0.997314,9.38711e-05,567.52,0.954894,0.00118193
550.98,0.992418,3.0711e-05,566.825,0.997397,9.14201e-05,567.562,0.955494,0.00117243
551.019,0.99249,3.04872e-05,566.87,0.997478,8.90631e-05,567.605,0.956089,0.00116295
551.058,0.992561,3.04074e-05,566.915,0.997557,8.68166e-05,567.647,0.95668,0.00115343
551.097,0.992631,2.99056e-05,566.96,0.997635,8.4747e-05,567.69,0.957265,0.00114391
551.136,0.992701,2.95491e-05,567.005,0.99771,8.25614e-05,567.732,0.957846,0.00113436
551.175,0.99277,2.91582e-05,567.05,0.997783,8.04698e-05,567.775,0.958422,0.00112488
551.214,0.992837,2.87473e-05,567.095,0.997855,7.84921e-05,567.817,0.958993,0.0011154
551.253,0.992904,2.8475e-05,567.14,0.997925,7.65905e-05,567.86,0.95956,0.00110596
551.292,0.992971,2.81815e-05,567.185,0.997993,7.45859e-05,567.902,0.960121,0.00109653
551.331,0.993036,2.79085e-05,567.23,0.998059,7.24985e-05,567.945,0.960678,0.00108703
551.37,0.993101,2.74212e-05,567.275,0.998123,7.07144e-05,567.987,0.96123,0.00107733
551.409,0.993165,2.69453e-05,567.32,0.998186,6.8988e-05,568.03,0.961777,0.00106755
551.448,0.993227,2.66104e-05,567.365,0.998247,6.72737e-05,568.072,0.962319,0.00105798
551.487,0.993289,2.63714e-05,567.41,0.998307,6.56466e-05,568.115,0.962857,0.00104857
551.526,0.993351,2.6345e-05,567.455,0.998365,6.40345e-05,568.157,0.963389,0.0010393
551.565,0.993412,2.62716e-05,567.5,0.998422,6.23352e-05,568.2,0.963917,0.00102997
551.604,0.993474,2.63398e-05,567.545,0.998478,6.07422e-05,568.242,0.96444,0.00102063
551.643,0.993536,2.62747e-05,567.59,0.998532,5.92478e-05,568.285,0.964958,0.00101152
551.682,0.993597,2.64209e-05,567.635,0.998584,5.78412e-05,568.327,0.965471,0.00100245
551.721,0.993659,2.63521e-05,567.68,0.998635,5.63085e-05,568.37,0.96598,0.000993516
551.76,0.99372,2.62138e-05,567.725,0.998685,5.4755e-05,568.412,0.966484,0.000984663
551.799,0.993782,2.61154e-05,567.77,0.998734,5.31806e-05,568.455,0.966984,0.000975764
551.838,0.993843,2.6064e-05,567.815,0.998781,5.15917e-05,568.497,0.967479,0.00096676
551.877,0.993904,2.61709e-05,567.86,0.998827,5.01152e-05,568.539,0.96797,0.000957608
551.916,0.993965,2.63019e-05,567.905,0.998871,4.8441e-05,568.582,0.968455,0.000948443
551.955,0.994026,2.61711e-05,567.95,0.998914,4.67281e-05,568.624,0.968937,0.000939404
551.994,0.994088,2.61473e-05,567.995,0.998955,4.51843e-05,568.667,0.969413,0.000930607
552.033,0.994149,2.61577e-05,568.04,0.998995,4.37385e-05,568.709,0.969885,0.000921803
552.072,0.99421,2.61877e-05,568.085,0.999034,4.23614e-05,568.752,0.970353,0.000913093
552.111,0.994271,2.60046e-05,568.13,0.999071,4.09937e-05,568.794,0.970816,0.000904028
552.15,0.994332,2.59151e-05,568.175,0.999108,3.97355e-05,568.837,0.971275,0.000894883
552.189,0.994392,2.58383e-05,568.22,0.999143,3.86003e-05,568.879,0.971729,0.00088575
552.228,0.994452,2.55587e-05,568.265,0.999177,3.73813e-05,568.922,0.972178,0.000876518
552.267,0.994512,2.53334e-05,568.31,0.99921,3.60761e-05,568.964,0.972623,0.000867352
552.306,0.994571,2.52156e-05,568.354,0.999242,3.48494e-05,569.007,0.973063,0.00085836
552.345,0.99463,2.50384e-05,568.399,0.999273,3.3649e-05,569.049,0.973498,0.000849255
552.384,0.994688,2.4574e-05,568.444,0.999303,3.24611e-05,569.092,0.973928,0.000840238
552.423,0.994745,2.42463e-05,568.489,0.999331,3.12625e-05,569.134,0.974354,0.000831322
552.462,0.994801,2.39727e-05,568.534,0.999359,3.00918e-05,569.177,0.974776,0.000822356
552.5,0.994857,2.37996e-05,568.579,0.999386,2.89882e-05,569.219,0.975192,0.000813428
552.539,0.994912,2.3498e-05,568.624,0.999411,2.7953e-05,569.262,0.975605,0.000804526
552.578,0.994967,2.3094e-05,568.669,0.999436,2.70078e-05,569.304,0.976012,0.000795566
552.617,0.995021,2.29814e-05,568.714,0.99946,2.59317e-05,569.347,0.976416,0.000786563
552.656,0.995074,2.2687e-05,568.759,0.999483,2.48949e-05,569.389,0.976814,0.000777481
552.695,0.995127,2.27351e-05,568.804,0.999505,2.40394e-05,569.432,0.977209,0.000768239
552.734,0.99518,2.25863e-05,568.849,0.999526,2.32334e-05,569.474,0.977598,0.000759215
552.773,0.995233,2.23651e-05,568.894,0.999546,2.24091e-05,569.517,0.977983,0.000750389
552.812,0.995285,2.23131e-05,568.939,0.999566,2.16267e-05,569.559,0.978363,0.000741563
552.851,0.995337,2.20448e-05,568.984,0.999585,2.09175e-05,569.602,0.978739,0.000732726
552.89,0.995388,2.18399e-05,569.029,0.999604,2.02893e-05,569.644,0.97911,0.000723835
552.929,0.995439,2.14935e-05,569.074,0.999622,1.98685e-05,569.687,0.979477,0.000714768
552.968,0.995489,2.14079e-05,569.119,0.999639,1.93245e-05,569.729,0.979839,0.000705748
553.007,0.995539,2.13074e-05,569.164,0.999657,1.88086e-05,569.771,0.980197,0.000696928
553.046,0.995589,2.13107e-05,569.209,0.999673,1.83048e-05,569.814,0.98055,0.000688114
553.085,0.995639,2.14731e-05,569.254,0.99969,1.77687e-05,569.856,0.980898,0.000679413
553.124,0.995689,2.13396e-05,569.299,0.999705,1.72805e-05,569.899,0.981242,0.000670528
553.163,0.995739,2.12153e-05,569.344,0.99972,1.6463e-05,569.941,0.981582,0.000661819
553.202,0.995788,2.12503e-05,569.389,0.999735,1.56399e-05,569.984,0.981917,0.000653169
553.241,0.995838,2.11903e-05,569.434,0.999749,1.48992e-05,570.026,0.982248,0.000644535
553.28,0.995887,2.09551e-05,569.479,0.999762,1.40356e-05,570.069,0.982575,0.000636099
553.319,0.995936,2.05912e-05,569.524,0.999774,1.33206e-05,570.111,0.982897,0.000627754
553.358,0.995984,2.04531e-05,569.568,0.999786,1.25958e-05,570.154,0.983215,0.000619418
553.397,0.996032,2.04533e-05,569.613,0.999797,1.18343e-05,570.196,0.983529,0.000611041
553.437,0.99608,2.0301e-05,569.658,0.999807,1.13061e-05,570.239,0.983838,0.000602705
553.476,0.996127,2.00687e-05,569.703,0.999817,1.08616e-05,570.281,0.984143,0.000594465
553.515,0.996174,2.00187e-05,569.748,0.999827,1.05768e-05,570.324,0.984445,0.000586496
553.554,0.996221,2.01382e-05,569.793,0.999836,1.00992e-05,570.366,0.984742,0.000578623
553.593,0.996268,1.99558e-05,569.838,0.999845,9.49289e-06,570.409,0.985035,0.000570581
553.632,0.996315,1.99909e-05,569.883,0.999853,8.8713e-06,570.451,0.985324,0.000562295
553.671,0.996362,1.98577e-05,569.928,0.999861,8.27079e-06,570.494,0.985609,0.000553886
553.71,0.996408,1.97189e-05,569.973,0.999868,7.66424e-06,570.537,0.98589,0.000545978
553.749,0.996454,1.94901e-05,570.018,0.999874,7.09844e-06,570.579,0.986167,0.000538126
553.788,0.996499,1.92447e-05,570.063,0.999881,6.53077e-06,570.622,0.986439,0.000530182
553.827,0.996544,1.90569e-05,570.108,0.999886,6.08218e-06,570.664,0.986708,0.000522382
553.866,0.996589,1.91108e-05,570.153,0.999891,5.69961e-06,570.707,0.986973,0.000514719
553.905,0.996633,1.87934e-05,570.198,0.999896,5.3527e-06,570.749,0.987234,0.000507179
553.944,0.996677,1.83586e-05,570.243,0.999901,5.13675e-06,570.792,0.987491,0.000499772
553.983,0.996719,1.81581e-05,570.288,0.999906,4.98175e-06,570.834,0.987744,0.000492472
554.022,0.996762,1.8214e-05,570.332,0.99991,4.84663e-06,570.877,0.987993,0.000485189
554.061,0.996804,1.81072e-05,570.377,0.999914,4.7507e-06,570.919,0.988239,0.000477632
554.1,0.996847,1.78658e-05,570.422,0.999919,4.71372e-06,570.962,0.988481,0.000469413
554.139,0.996888,1.78274e-05,570.467,0.999923,4.50649e-06,571.004,0.988718,0.000460969
554.178,0.99693,1.80636e-05,570.512,0.999927,4.43893e-06,571.047,0.988951,0.000452961
554.217,0.996972,1.7986e-05,570.557,0.999931,4.25501e-06,571.089,0.98918,0.000445215
554.256,0.997014,1.79313e-05,570.602,0.999934,4.0301e-06,571.132,0.989406,0.000438074
554.295,0.997056,1.75933e-05,570.647,0.999938,3.65822e-06,571.175,0.989627,0.000431492
554.334,0.997097,1.73177e-05,570.692,0.999941,3.32885e-06,571.217,0.989846,0.00042529
554.373,0.997137,1.72899e-05,570.737,0.999944,3.03466e-06,571.26,0.990062,0.000419323
554.412,0.997177,1.70498e-05,570.782,0.999947,2.89804e-06,571.302,0.990274,0.000413588
554.451,0.997217,1.70516e-05,570.827,0.999949,2.72646e-06,571.345,0.990484,0.000408024
554.49,0.997257,1.68279e-05,570.872,0.999951,2.5149e-06,571.387,0.99069,0.000402578
554.529,0.997296,1.65816e-05,570.917,0.999954,2.28175e-06,571.429,0.990894,0.00039733
554.568,0.997334,1.63124e-05,570.962,0.999956,2.06904e-06,571.472,0.991095,0.000392477
554.607,0.997372,1.62691e-05,571.007,0.999957,1.7904e-06,571.514,0.991294,0.000387752
554.646,0.99741,1.61681e-05,571.052,0.999959,1.5262e-06,571.557,0.99149,0.000383063
554.685,0.997448,1.58286e-05,571.097,0.99996,1.26117e-06,571.599,0.991684,0.000378459
554.724,0.997484,1.55395e-05,571.143,0.999961,9.84102e-07,571.642,0.991876,0.000374154
554.762,0.99752,1.51098e-05,571.188,0.999962,9.72451e-07,571.684,0.992065,0.000369875
554.801,0.997555,1.46021e-05,571.233,0.999963,1.07708e-06,571.727,0.992253,0.000365737
554.84,0.997589,1.431e-05,571.278,0.999964,1.25713e-06,571.769,0.992438,0.000361581
554.879,0.997622,1.39414e-05,571.323,0.999965,1.48709e-06,571.812,0.992621,0.000357345
554.918,0.997654,1.3717e-05,571.368,0.999967,1.73602e-06,571.854,0.992802,0.000352961
554.957,0.997686,1.35431e-05,571.413,0.999968,2.08576e-06,571.897,0.992981,0.000348267
554.996,0.997717,1.32528e-05,571.458,0.99997,2.46078e-06,571.939,0.993157,0.00034346
555.035,0.997748,1.32115e-05,571.503,0.999973,2.68685e-06,571.981,0.993331,0.000338813
555.075,0.997779,1.30723e-05,571.548,0.999975,2.89804e-06,572.024,0.993503,0.000333976
555.114,0.997809,1.27919e-05,571.593,0.999978,2.93692e-06,572.066,0.993671,0.000328922
555.153,0.997839,1.25448e-05,571.638,0.999981,2.91363e-06,572.109,0.993838,0.000323587
555.192,0.997869,1.2588e-05,571.683,0.999983,2.87668e-06,572.151,0.994001,0.00031798
555.23,0.997898,1.23936e-05,571.728,0.999986,2.84688e-06,572.194,0.994162,0.000312289
555.269,0.997927,1.23151e-05,571.773,0.999988,2.76884e-06,572.236,0.994319,0.000306516
555.308,0.997955,1.22954e-05,571.818,0.999991,2.77679e-06,572.279,0.994474,0.000300394
555.347,0.997984,1.23409e-05,571.863,0.999993,2.75746e-06,572.321,0.994626,0.000294047
555.386,0.998013,1.23484e-05,571.908,0.999996,2.61935e-06,572.364,0.994774,0.000287602
555.425,0.998042,1.24983e-05,571.953,0.999998,2.42222e-06,572.406,0.994919,0.000280932
555.464,0.998071,1.22549e-05,571.998,1,2.21101e-06,572.449,0.99506,0.000273943
555.503,0.9981,1.21797e-05,,,,572.491,0.995198,0.000266639
555.542,0.998128,1.23144e-05,,,,572.534,0.995332,0.000258994
555.581,0.998157,1.23304e-05,,,,572.576,0.995462,0.000250765
555.62,0.998185,1.19508e-05,,,,572.619,0.995587,0.00024195
555.659,0.998213,1.18937e-05,,,,572.661,0.995708,0.000233206
555.698,0.998241,1.19537e-05,,,,572.704,0.995825,0.000225298
555.737,0.998269,1.20093e-05,,,,572.746,0.995938,0.000218006
555.776,0.998297,1.20894e-05,,,,572.788,0.996047,0.000210829
555.815,0.998325,1.19115e-05,,,,572.831,0.996153,0.00020405
555.854,0.998353,1.19517e-05,,,,572.873,0.996256,0.000197551
555.893,0.998381,1.21288e-05,,,,572.916,0.996355,0.000191432
555.932,0.99841,1.23632e-05,,,,572.958,0.996451,0.000185641
555.971,0.998439,1.22028e-05,,,,573.001,0.996544,0.000180039
556.01,0.998467,1.23136e-05,,,,573.043,0.996634,0.000174013
556.049,0.998496,1.21851e-05,,,,573.086,0.996721,0.000168356
556.088,0.998525,1.22778e-05,,,,573.128,0.996806,0.000163395
556.127,0.998554,1.23212e-05,,,,573.171,0.996888,0.000159048
556.166,0.998583,1.24733e-05,,,,573.213,0.996968,0.000155094
556.205,0.998612,1.24682e-05,,,,573.256,0.997047,0.000151736
556.244,0.998641,1.22923e-05,,,,573.298,0.997123,0.000148851
556.283,0.998669,1.20924e-05,,,,573.341,0.997199,0.000146302
556.322,0.998697,1.19566e-05,,,,573.383,0.997273,0.000144063
556.361,0.998725,1.18593e-05,,,,573.426,0.997346,0.000142018
556.4,0.998753,1.181e-05,,,,573.468,0.997418,0.00013951
556.439,0.99878,1.16425e-05,,,,573.511,0.997488,0.000134499
556.478,0.998808,1.14984e-05,,,,573.554,0.997555,0.000130383
556.517,0.998834,1.14878e-05,,,,573.596,0.997621,0.000127142
556.556,0.998861,1.13611e-05,,,,573.639,0.997685,0.000124975
556.595,0.998888,1.13109e-05,,,,573.681,0.997749,0.000123922
556.634,0.998914,1.10729e-05,,,,573.724,0.997812,0.000123411
556.673,0.99894,1.10066e-05,,,,573.766,0.997875,0.000123627
556.712,0.998966,1.09399e-05,,,,573.809,0.997938,0.000124195
556.751,0.998991,1.09231e-05,,,,573.851,0.998002,0.000125093
556.79,0.999017,1.08522e-05,,,,573.894,0.998066,0.000126242
556.829,0.999042,1.08205e-05,,,,573.937,0.998131,0.000127484
556.868,0.999067,1.05649e-05,,,,573.979,0.998197,0.000128754
556.907,0.999092,1.04573e-05,,,,574.022,0.998263,0.000129857
556.946,0.999116,1.02859e-05,,,,574.064,0.998329,0.00013053
556.985,0.99914,9.87329e-06,,,,574.107,0.998396,0.000130899
557.024,0.999162,9.44009e-06,,,,574.149,0.998463,0.000130978
557.063,0.999184,9.02208e-06,,,,574.192,0.99853,0.000130641
557.102,0.999204,8.54157e-06,,,,574.235,0.998596,0.000129742
557.141,0.999224,8.02076e-06,,,,574.277,0.998662,0.000128204
557.18,0.999242,7.59291e-06,,,,574.32,0.998727,0.000126362
557.22,0.99926,7.40872e-06,,,,574.362,0.998791,0.000124237
557.259,0.999277,7.30197e-06,,,,574.405,0.998853,0.000121439
557.298,0.999294,7.31205e-06,,,,574.447,0.998915,0.000118206
557.337,0.999311,7.28477e-06,,,,574.49,0.998974,0.000114805
557.376,0.999328,7.23926e-06,,,,574.532,0.999032,0.000111241
557.415,0.999345,7.4244e-06,,,,574.575,0.999088,0.000107594
557.454,0.999363,7.55732e-06,,,,574.617,0.999142,0.000103948
557.493,0.999381,7.71751e-06,,,,574.66,0.999194,0.000100328
557.532,0.999398,7.61095e-06,,,,574.702,0.999244,9.65622e-05
557.571,0.999416,7.69167e-06,,,,574.745,0.999292,9.27885e-05
557.61,0.999434,7.55795e-06,,,,574.787,0.999339,8.98201e-05
557.649,0.999452,7.63972e-06,,,,574.83,0.999384,8.70347e-05
557.688,0.99947,7.78007e-06,,,,574.873,0.999428,8.41294e-05
557.727,0.999489,8.00609e-06,,,,574.915,0.99947,8.10805e-05
557.766,0.999507,7.9667e-06,,,,574.958,0.99951,7.77288e-05
557.805,0.999526,7.86192e-06,,,,575,0.999549,7.36375e-05
557.844,0.999544,7.79983e-06,,,,575.043,0.999585,6.90566e-05
557.883,0.999563,7.91908e-06,,,,575.085,0.999619,6.40476e-05
557.922,0.999581,8.02331e-06,,,,575.128,0.999651,5.85395e-05
557.961,0.9996,8.14779e-06,,,,575.17,0.999679,5.26261e-05
558,0.999619,8.18161e-06,,,,575.213,0.999705,4.69869e-05
558.039,0.999638,8.07881e-06,,,,575.255,0.999728,4.46252e-05
558.078,0.999657,7.95381e-06,,,,575.298,0.99975,4.27265e-05
558.117,0.999676,7.88454e-06,,,,575.34,0.999772,4.13093e-05
558.156,0.999694,7.67353e-06,,,,575.383,0.999792,4.03901e-05
558.195,0.999712,7.51848e-06,,,,575.425,0.999813,3.95223e-05
558.234,0.999729,7.29541e-06,,,,575.468,0.999833,3.87644e-05
558.273,0.999746,7.13799e-06,,,,575.51,0.999852,3.76408e-05
558.312,0.999762,7.01947e-06,,,,575.553,0.999871,3.65373e-05
558.351,0.999778,6.76507e-06,,,,575.595,0.999889,3.52098e-05
558.39,0.999794,6.32216e-06,,,,575.638,0.999907,3.35582e-05
558.429,0.999808,5.86002e-06,,,,575.68,0.999924,3.16262e-05
558.468,0.999821,5.59484e-06,,,,575.723,0.999939,2.93015e-05
558.507,0.999834,5.07858e-06,,,,575.765,0.999953,2.67037e-05
558.546,0.999845,4.284e-06,,,,575.808,0.999966,2.38842e-05
558.585,0.999854,3.70779e-06,,,,575.85,0.999978,2.06382e-05
558.624,0.999862,3.32675e-06,,,,575.893,0.999987,1.69114e-05
558.663,0.999869,2.75186e-06,,,,575.935,0.999995,1.26672e-05
558.702,0.999876,2.46277e-06,,,,575.978,1,8.00493e-06
558.741,0.999881,2.16784e-06,,,,,,
558.78,0.999886,2.04628e-06,,,,,,
558.818,0.999891,2.14678e-06,,,,,,
558.857,0.999896,2.07371e-06,,,,,,
558.896,0.999901,2.0207e-06,,,,,,
558.935,0.999905,2.0033e-06,,,,,,
558.974,0.99991,1.84936e-06,,,,,,
559.013,0.999914,1.78378e-06,,,,,,
559.052,0.999918,1.8125e-06,,,,,,
559.091,0.999922,1.44812e-06,,,,,,
559.13,0.999925,1.28127e-06,,,,,,
559.169,0.999928,1.19442e-06,,,,,,
559.208,0.999931,1.42864e-06,,,,,,
559.247,0.999935,1.65332e-06,,,,,,
559.286,0.999939,1.66401e-06,,,,,,
559.325,0.999943,1.76104e-06,,,,,,
559.364,0.999947,1.86007e-06,,,,,,
559.403,0.999951,2.00869e-06,,,,,,
559.442,0.999956,2.23102e-06,,,,,,
559.481,0.999961,2.02362e-06,,,,,,
559.52,0.999966,1.80047e-06,,,,,,
559.559,0.99997,1.72996e-06,,,,,,
559.598,0.999974,1.59675e-06,,,,,,
559.637,0.999977,1.56516e-06,,,,,,
559.676,0.999981,1.34514e-06,,,,,,
559.715,0.999984,1.28368e-06,,,,,,
559.754,0.999987,1.19903e-06,,,,,,
559.793,0.99999,1.08764e-06,,,,,,
559.832,0.999992,1.14227e-06,,,,,,
559.871,0.999995,1.07008e-06,,,,,,
559.91,0.999997,8.93058e-07,,,,,,
559.949,0.999999,6.09721e-07,,,,,,
559.988,1,4.16853e-07,,,,,,
