Repository: dorogao5/gC3N4-dsc-kinetics

# DSC kinetics of graphitic carbon nitride (g-C3N4) formation

Differential scanning calorimetry (DSC) and non-isothermal kinetic analysis of
graphitic carbon nitride (g-C3N4) formation from three precursors:

- **melamine** (Mel),
- **melamine barbiturate** (MelBar),
- **melamine thiobarbiturate** (MelTbar).

Each precursor was measured at three heating rates (1, 3 and 5 K/min) on a
NETZSCH DSC 204F1 Phoenix. The repository contains the raw instrument exports and
a self-contained Python pipeline that reproduces every processed curve, figure and
kinetic parameter from those raw files.

File: results/data/alpha_rate_MelBar.csv (part 3 of 5)
# Conversion and rate: T (C), alpha (-), dalpha/dt (1/s) for each beta.
T_C_1K,alpha_1K,rate_dadt_1/s_1K,T_C_3K,alpha_3K,rate_dadt_1/s_3K,T_C_5K,alpha_5K,rate_dadt_1/s_5K
335.107,0.0391607,0.000109579,346.341,0.0409707,0.000363954,352.058,0.0374323,0.000557511
335.141,0.0393844,0.000110211,346.373,0.041205,0.000366056,352.09,0.037646,0.00056073
335.175,0.0396095,0.000110848,346.405,0.0414406,0.000368169,352.122,0.0378609,0.000563968
335.209,0.0398358,0.000111488,346.437,0.0416776,0.000370295,352.154,0.0380771,0.000567224
335.243,0.0400635,0.000112132,346.469,0.041916,0.000372432,352.186,0.0382945,0.000570499
335.277,0.0402924,0.000112779,346.501,0.0421558,0.000374583,352.218,0.0385131,0.000573793
335.311,0.0405227,0.00011343,346.533,0.0423969,0.000376745,352.25,0.038733,0.000577107
335.345,0.0407543,0.000114085,346.565,0.0426394,0.00037892,352.281,0.0389542,0.000580439
335.379,0.0409873,0.000114744,346.597,0.0428834,0.000381107,352.313,0.0391767,0.00058379
335.413,0.0412216,0.000115406,346.63,0.0431287,0.000383307,352.345,0.0394004,0.000587161
335.447,0.0414572,0.000116073,346.662,0.0433755,0.00038552,352.377,0.0396255,0.000590551
335.481,0.0416942,0.000116743,346.694,0.0436237,0.000387745,352.409,0.0398518,0.000593961
335.514,0.0419326,0.000117417,346.726,0.0438733,0.000389983,352.441,0.0400795,0.000597391
335.548,0.0421724,0.000118095,346.758,0.0441243,0.000392234,352.473,0.0403084,0.00060084
335.582,0.0424135,0.000118776,346.79,0.0443769,0.000394498,352.504,0.0405387,0.000604309
335.616,0.042656,0.000119462,346.822,0.0446308,0.000396775,352.536,0.0407703,0.000607798
335.65,0.0429,0.000120152,346.854,0.0448862,0.000399064,352.568,0.0410033,0.000611308
335.684,0.0431453,0.000120845,346.886,0.0451432,0.000401367,352.6,0.0412376,0.000614837
335.718,0.0433921,0.000121543,346.918,0.0454015,0.000403684,352.632,0.0414732,0.000618387
335.752,0.0436402,0.000122244,346.951,0.0456614,0.000406013,352.664,0.0417102,0.000621957
335.786,0.0438899,0.00012295,346.983,0.0459228,0.000408356,352.695,0.0419486,0.000625548
335.82,0.0441409,0.00012366,347.015,0.0461857,0.000410712,352.727,0.0421883,0.000629159
335.854,0.0443934,0.000124373,347.047,0.0464501,0.000413082,352.759,0.0424295,0.000632791
335.888,0.0446474,0.000125091,347.079,0.046716,0.000415465,352.791,0.042672,0.000636444
335.922,0.0449028,0.000125813,347.111,0.0469835,0.000417862,352.823,0.0429159,0.000640118
335.956,0.0451597,0.000126539,347.143,0.0472525,0.000420272,352.855,0.0431613,0.000643813
335.99,0.0454181,0.000127269,347.175,0.047523,0.000422696,352.887,0.043408,0.000647529
336.023,0.045678,0.000128004,347.207,0.0477951,0.000425134,352.918,0.0436562,0.000651267
336.057,0.0459393,0.000128742,347.239,0.0480688,0.000427587,352.95,0.0439058,0.000655026
336.091,0.0462022,0.000129485,347.271,0.0483441,0.000430053,352.982,0.0441568,0.000658807
336.125,0.0464666,0.000130232,347.304,0.048621,0.000432533,353.014,0.0444093,0.000662609
336.159,0.0467325,0.000130983,347.336,0.0488994,0.000435027,353.046,0.0446633,0.000666433
336.193,0.047,0.000131739,347.368,0.0491795,0.000437535,353.078,0.0449187,0.000670279
336.227,0.047269,0.000132499,347.4,0.0494611,0.000440058,353.109,0.0451756,0.000674148
336.261,0.0475395,0.000133263,347.432,0.0497444,0.000442595,353.141,0.045434,0.000678038
336.295,0.0478116,0.000134032,347.464,0.0500293,0.000445147,353.173,0.0456939,0.00068195
336.329,0.0480853,0.000134805,347.496,0.0503159,0.000447713,353.205,0.0459552,0.000685885
336.363,0.0483606,0.000135583,347.528,0.0506041,0.000450294,353.237,0.0462181,0.000689843
336.397,0.0486374,0.000136364,347.56,0.050894,0.000452889,353.269,0.0464825,0.000693823
336.431,0.0489159,0.000137151,347.592,0.0511856,0.000455499,353.301,0.0467484,0.000697826
336.465,0.0491959,0.000137942,347.625,0.0514788,0.000458124,353.332,0.0470159,0.000701851
336.499,0.0494776,0.000138737,347.657,0.0517737,0.000460764,353.364,0.0472849,0.0007059
336.532,0.0497609,0.000139537,347.689,0.0520703,0.000463419,353.396,0.0475554,0.000709972
336.566,0.0500458,0.000140341,347.721,0.0523687,0.000466089,353.428,0.0478275,0.000714067
336.6,0.0503324,0.00014115,347.753,0.0526687,0.000468774,353.46,0.0481012,0.000718186
336.634,0.0506206,0.000141964,347.785,0.0529705,0.000471474,353.492,0.0483764,0.000722328
336.668,0.0509105,0.000142782,347.817,0.053274,0.00047419,353.523,0.0486533,0.000726493
336.702,0.051202,0.000143605,347.849,0.0535793,0.000476921,353.555,0.0489317,0.000730683
336.736,0.0514952,0.000144433,347.881,0.0538863,0.000479667,353.587,0.0492118,0.000734896
336.77,0.0517902,0.000145265,347.913,0.0541951,0.000482429,353.619,0.0494934,0.000739133
336.804,0.0520868,0.000146102,347.945,0.0545057,0.000485207,353.651,0.0497767,0.000743395
336.838,0.0523851,0.000146944,347.978,0.054818,0.000488,353.683,0.0500616,0.000747681
336.872,0.0526851,0.00014779,348.01,0.0551322,0.000490809,353.715,0.0503482,0.000751991
336.906,0.0529869,0.000148641,348.042,0.0554482,0.000493634,353.746,0.0506364,0.000756325
336.94,0.0532904,0.000149498,348.074,0.0557659,0.000496475,353.778,0.0509263,0.000760685
336.974,0.0535957,0.000150359,348.106,0.0560855,0.000499332,353.81,0.0512178,0.000765069
337.008,0.0539027,0.000151224,348.138,0.056407,0.000502205,353.842,0.051511,0.000769477
337.041,0.0542115,0.000152095,348.17,0.0567303,0.000505094,353.874,0.051806,0.000773911
337.075,0.0545221,0.000152971,348.202,0.0570555,0.000508,353.906,0.0521026,0.000778371
337.109,0.0548344,0.000153852,348.234,0.0573825,0.000510922,353.937,0.0524009,0.000782855
337.143,0.0551486,0.000154737,348.266,0.0577114,0.00051386,353.969,0.0527009,0.000787365
337.177,0.0554645,0.000155628,348.299,0.0580422,0.000516815,354.001,0.0530027,0.0007919
337.211,0.0557823,0.000156524,348.331,0.0583749,0.000519787,354.033,0.0533062,0.000796462
337.245,0.0561019,0.000157424,348.363,0.0587095,0.000522775,354.065,0.0536115,0.000801049
337.279,0.0564233,0.00015833,348.395,0.0590461,0.00052578,354.097,0.0539185,0.000805662
337.313,0.0567466,0.000159241,348.427,0.0593845,0.000528802,354.129,0.0542273,0.000810301
337.347,0.0570718,0.000160157,348.459,0.059725,0.000531841,354.16,0.0545378,0.000814966
337.381,0.0573988,0.000161078,348.491,0.0600673,0.000534897,354.192,0.0548502,0.000819658
337.415,0.0577277,0.000162005,348.523,0.0604117,0.00053797,354.224,0.0551643,0.000824376
337.449,0.0580585,0.000162936,348.555,0.060758,0.00054106,354.256,0.0554803,0.000829121
337.483,0.0583912,0.000163873,348.587,0.0611063,0.000544168,354.288,0.055798,0.000833893
337.517,0.0587258,0.000164815,348.619,0.0614566,0.000547293,354.32,0.0561176,0.000838691
337.55,0.0590624,0.000165763,348.652,0.0618089,0.000550435,354.351,0.0564391,0.000843517
337.584,0.0594008,0.000166715,348.684,0.0621633,0.000553595,354.383,0.0567624,0.00084837
337.618,0.0597412,0.000167673,348.716,0.0625197,0.000556773,354.415,0.0570875,0.00085325
337.652,0.0600836,0.000168637,348.748,0.0628781,0.000559969,354.447,0.0574145,0.000858158
337.686,0.060428,0.000169606,348.78,0.0632386,0.000563182,354.479,0.0577434,0.000863094
337.72,0.0607743,0.00017058,348.812,0.0636011,0.000566413,354.511,0.0580742,0.000868057
337.754,0.0611226,0.00017156,348.844,0.0639658,0.000569662,354.543,0.0584069,0.000873048
337.788,0.0614729,0.000172545,348.876,0.0643325,0.00057293,354.574,0.0587415,0.000878067
337.822,0.0618252,0.000173536,348.908,0.0647013,0.000576215,354.606,0.059078,0.000883114
337.856,0.0621795,0.000174532,348.94,0.0650722,0.000579519,354.638,0.0594165,0.00088819
337.89,0.0625359,0.000175534,348.973,0.0654453,0.000582842,354.67,0.0597569,0.000893294
337.924,0.0628943,0.000176541,349.005,0.0658205,0.000586182,354.702,0.0600993,0.000898427
337.958,0.0632548,0.000177554,349.037,0.0661979,0.000589541,354.734,0.0604436,0.000903589
337.992,0.0636174,0.000178573,349.069,0.0665774,0.000592919,354.765,0.0607899,0.000908779
338.026,0.063982,0.000179597,349.101,0.0669591,0.000596316,354.797,0.0611382,0.000913999
338.059,0.0643487,0.000180627,349.133,0.067343,0.000599731,354.829,0.0614885,0.000919248
338.093,0.0647175,0.000181663,349.165,0.067729,0.000603166,354.861,0.0618408,0.000924526
338.127,0.0650884,0.000182705,349.197,0.0681173,0.000606619,354.893,0.0621952,0.000929834
338.161,0.0654615,0.000183752,349.229,0.0685078,0.000610092,354.925,0.0625515,0.000935171
338.195,0.0658367,0.000184805,349.261,0.0689006,0.000613584,354.957,0.0629099,0.000940538
338.229,0.0662141,0.000185865,349.293,0.0692956,0.000617095,354.988,0.0632704,0.000945936
338.263,0.0665936,0.000186929,349.326,0.0696928,0.000620625,355.02,0.063633,0.000951363
338.297,0.0669753,0.000188,349.358,0.0700924,0.000624175,355.052,0.0639976,0.00095682
338.331,0.0673591,0.000189077,349.39,0.0704942,0.000627744,355.084,0.0643643,0.000962308
338.365,0.0677452,0.00019016,349.422,0.0708983,0.000631334,355.116,0.0647331,0.000967827
338.399,0.0681335,0.000191249,349.454,0.0713047,0.000634943,355.148,0.065104,0.000973376
338.433,0.068524,0.000192343,349.486,0.0717134,0.000638571,355.179,0.0654771,0.000978956
338.467,0.0689167,0.000193444,349.518,0.0721245,0.00064222,355.211,0.0658523,0.000984567
338.501,0.0693117,0.000194551,349.55,0.072538,0.000645889,355.243,0.0662296,0.00099021
338.535,0.069709,0.000195664,349.582,0.0729537,0.000649578,355.275,0.0666091,0.000995883
338.569,0.0701085,0.000196783,349.614,0.0733719,0.000653287,355.307,0.0669908,0.00100159
338.602,0.0705103,0.000197909,349.647,0.0737925,0.000657017,355.339,0.0673747,0.00100733
338.636,0.0709144,0.00019904,349.679,0.0742154,0.000660767,355.371,0.0677607,0.00101309
338.67,0.0713208,0.000200178,349.711,0.0746408,0.000664537,355.402,0.068149,0.00101889
338.704,0.0717295,0.000201322,349.743,0.0750686,0.000668328,355.434,0.0685395,0.00102473
338.738,0.0721406,0.000202473,349.775,0.0754988,0.00067214,355.466,0.0689322,0.00103059
338.772,0.072554,0.000203629,349.807,0.0759315,0.000675973,355.498,0.0693272,0.00103649
338.806,0.0729698,0.000204792,349.839,0.0763666,0.000679826,355.53,0.0697245,0.00104242
338.84,0.073388,0.000205962,349.871,0.0768043,0.000683701,355.562,0.070124,0.00104838
338.874,0.0738085,0.000207137,349.903,0.0772444,0.000687597,355.594,0.0705258,0.00105438
338.908,0.0742314,0.00020832,349.935,0.077687,0.000691514,355.625,0.0709299,0.0010604
338.942,0.0746568,0.000209508,349.968,0.0781322,0.000695452,355.657,0.0713363,0.00106647
338.976,0.0750846,0.000210704,350,0.0785799,0.000699412,355.689,0.071745,0.00107256
339.01,0.0755148,0.000211905,350.032,0.0790301,0.000703393,355.721,0.0721561,0.00107869
339.044,0.0759475,0.000213114,350.064,0.0794829,0.000707396,355.753,0.0725695,0.00108485
339.078,0.0763826,0.000214329,350.096,0.0799383,0.00071142,355.785,0.0729853,0.00109105
339.111,0.0768203,0.00021555,350.128,0.0803963,0.000715466,355.816,0.0734034,0.00109728
339.145,0.0772604,0.000216778,350.16,0.0808568,0.000719535,355.848,0.0738239,0.00110354
339.179,0.077703,0.000218013,350.192,0.08132,0.000723625,355.88,0.0742469,0.00110984
339.213,0.0781482,0.000219255,350.224,0.0817859,0.000727737,355.912,0.0746722,0.00111617
339.247,0.0785958,0.000220503,350.256,0.0822543,0.000731872,355.944,0.0751,0.00112254
339.281,0.0790461,0.000221758,350.288,0.0827255,0.000736028,355.976,0.0755302,0.00112894
339.315,0.0794989,0.00022302,350.321,0.0831993,0.000740208,356.008,0.0759629,0.00113538
339.349,0.0799542,0.000224289,350.353,0.0836758,0.000744409,356.039,0.076398,0.00114185
339.383,0.0804122,0.000225565,350.385,0.084155,0.000748634,356.071,0.0768357,0.00114836
339.417,0.0808728,0.000226847,350.417,0.0846369,0.000752881,356.103,0.0772758,0.00115491
339.451,0.0813359,0.000228137,350.449,0.0851215,0.00075715,356.135,0.0777184,0.00116148
339.485,0.0818018,0.000229433,350.481,0.0856089,0.000761443,356.167,0.0781635,0.0011681
339.519,0.0822702,0.000230737,350.513,0.0860991,0.000765759,356.199,0.0786112,0.00117475
339.553,0.0827413,0.000232047,350.545,0.086592,0.000770098,356.23,0.0790614,0.00118144
339.587,0.0832151,0.000233365,350.577,0.0870878,0.00077446,356.262,0.0795142,0.00118816
339.62,0.0836916,0.00023469,350.609,0.0875863,0.000778845,356.294,0.0799696,0.00119492
339.654,0.0841708,0.000236021,350.642,0.0880877,0.000783254,356.326,0.0804275,0.00120172
339.688,0.0846527,0.00023736,350.674,0.0885919,0.000787686,356.358,0.0808881,0.00120855
339.722,0.0851374,0.000238707,350.706,0.089099,0.000792142,356.39,0.0813513,0.00121542
339.756,0.0856248,0.00024006,350.738,0.0896089,0.000796622,356.422,0.0818171,0.00122233
339.79,0.0861149,0.000241421,350.77,0.0901217,0.000801125,356.453,0.0822855,0.00122927
339.824,0.0866079,0.000242788,350.802,0.0906374,0.000805653,356.485,0.0827566,0.00123625
339.858,0.0871036,0.000244164,350.834,0.091156,0.000810204,356.517,0.0832304,0.00124327
339.892,0.0876021,0.000245546,350.866,0.0916776,0.00081478,356.549,0.0837069,0.00125033
339.926,0.0881035,0.000246936,350.898,0.0922021,0.000819379,356.581,0.0841861,0.00125743
339.96,0.0886077,0.000248334,350.93,0.0927295,0.000824003,356.613,0.084668,0.00126456
339.994,0.0891147,0.000249738,350.962,0.0932599,0.000828652,356.644,0.0851526,0.00127173
340.028,0.0896247,0.000251151,350.995,0.0937934,0.000833325,356.676,0.08564,0.00127894
340.062,0.0901375,0.000252571,351.027,0.0943298,0.000838023,356.708,0.0861302,0.00128619
340.096,0.0906532,0.000253998,351.059,0.0948692,0.000842745,356.74,0.0866231,0.00129348
340.129,0.0911718,0.000255433,351.091,0.0954117,0.000847492,356.772,0.0871188,0.0013008
340.163,0.0916933,0.000256875,351.123,0.0959573,0.000852264,356.804,0.0876173,0.00130817
340.197,0.0922178,0.000258325,351.155,0.0965059,0.000857062,356.836,0.0881187,0.00131557
340.231,0.0927452,0.000259783,351.187,0.0970576,0.000861884,356.867,0.0886229,0.00132302
340.265,0.0932757,0.000261249,351.219,0.0976124,0.000866732,356.899,0.0891299,0.0013305
340.299,0.0938091,0.000262722,351.251,0.0981704,0.000871605,356.931,0.0896398,0.00133803
340.333,0.0943455,0.000264203,351.283,0.0987314,0.000876503,356.963,0.0901526,0.00134559
340.367,0.0948849,0.000265692,351.316,0.0992956,0.000881427,356.995,0.0906683,0.0013532
340.401,0.0954274,0.000267189,351.348,0.099863,0.000886377,357.027,0.0911869,0.00136084
340.435,0.095973,0.000268693,351.38,0.100434,0.000891352,357.058,0.0917084,0.00136853
340.469,0.0965216,0.000270206,351.412,0.101007,0.000896353,357.09,0.0922329,0.00137625
340.503,0.0970733,0.000271726,351.444,0.101584,0.000901381,357.122,0.0927604,0.00138402
340.537,0.0976281,0.000273254,351.476,0.102165,0.000906434,357.154,0.0932908,0.00139183
340.571,0.098186,0.000274791,351.508,0.102748,0.000911514,357.186,0.0938242,0.00139967
340.605,0.098747,0.000276335,351.54,0.103335,0.000916619,357.218,0.0943606,0.00140757
340.638,0.0993112,0.000277887,351.572,0.103925,0.000921751,357.25,0.0949,0.0014155
340.672,0.0998786,0.000279448,351.604,0.104518,0.00092691,357.281,0.0954425,0.00142347
340.706,0.100449,0.000281016,351.636,0.105115,0.000932095,357.313,0.095988,0.00143149
340.74,0.101023,0.000282593,351.669,0.105715,0.000937307,357.345,0.0965366,0.00143954
340.774,0.1016,0.000284178,351.701,0.106318,0.000942546,357.377,0.0970883,0.00144764
340.808,0.10218,0.000285771,351.733,0.106925,0.000947811,357.409,0.0976431,0.00145579
340.842,0.102764,0.000287373,351.765,0.107535,0.000953104,357.441,0.098201,0.00146397
340.876,0.10335,0.000288982,351.797,0.108149,0.000958423,357.472,0.0987621,0.0014722
340.91,0.10394,0.0002906,351.829,0.108766,0.00096377,357.504,0.0993263,0.00148047
340.944,0.104534,0.000292227,351.861,0.109386,0.000969144,357.536,0.0998936,0.00148878
340.978,0.10513,0.000293861,351.893,0.11001,0.000974545,357.568,0.100464,0.00149714
341.012,0.10573,0.000295504,351.925,0.110637,0.000979974,357.6,0.101038,0.00150554
341.046,0.106334,0.000297156,351.957,0.111268,0.000985431,357.632,0.101615,0.00151398
341.08,0.10694,0.000298816,351.99,0.111902,0.000990915,357.664,0.102195,0.00152247
341.114,0.107551,0.000300485,352.022,0.11254,0.000996427,357.695,0.102779,0.001531
341.147,0.108164,0.000302162,352.054,0.113181,0.00100197,357.727,0.103365,0.00153958
341.181,0.108781,0.000303847,352.086,0.113826,0.00100753,357.759,0.103955,0.0015482
341.215,0.109401,0.000305542,352.118,0.114475,0.00101313,357.791,0.104549,0.00155686
341.249,0.110025,0.000307245,352.15,0.115127,0.00101875,357.823,0.105145,0.00156557
341.283,0.110652,0.000308956,352.182,0.115783,0.00102441,357.855,0.105745,0.00157433
341.317,0.111283,0.000310676,352.214,0.116442,0.00103009,357.886,0.106349,0.00158312
341.351,0.111918,0.000312405,352.246,0.117105,0.0010358,357.918,0.106955,0.00159197
341.385,0.112555,0.000314143,352.278,0.117772,0.00104153,357.95,0.107565,0.00160086
341.419,0.113197,0.00031589,352.31,0.118442,0.0010473,357.982,0.108179,0.00160979
341.453,0.113842,0.000317645,352.343,0.119117,0.0010531,358.014,0.108796,0.00161877
341.487,0.11449,0.000319409,352.375,0.119794,0.00105892,358.046,0.109416,0.0016278
341.521,0.115142,0.000321182,352.407,0.120476,0.00106477,358.078,0.11004,0.00163687
341.555,0.115798,0.000322964,352.439,0.121161,0.00107065,358.109,0.110667,0.00164599
341.589,0.116458,0.000324755,352.471,0.121851,0.00107657,358.141,0.111298,0.00165516
341.623,0.117121,0.000326555,352.503,0.122544,0.00108251,358.173,0.111932,0.00166437
341.656,0.117787,0.000328364,352.535,0.12324,0.00108848,358.205,0.11257,0.00167362
341.69,0.118458,0.000330182,352.567,0.123941,0.00109447,358.237,0.113212,0.00168293
341.724,0.119132,0.000332009,352.599,0.124646,0.0011005,358.269,0.113857,0.00169228
341.758,0.11981,0.000333845,352.631,0.125354,0.00110656,358.3,0.114505,0.00170168
341.792,0.120491,0.00033569,352.664,0.126066,0.00111265,358.332,0.115157,0.00171113
341.826,0.121177,0.000337545,352.696,0.126782,0.00111877,358.364,0.115813,0.00172062
341.86,0.121866,0.000339408,352.728,0.127502,0.00112491,358.396,0.116472,0.00173016
341.894,0.122559,0.000341281,352.76,0.128227,0.00113109,358.428,0.117135,0.00173975
341.928,0.123256,0.000343163,352.792,0.128955,0.0011373,358.46,0.117802,0.00174939
341.962,0.123956,0.000345055,352.824,0.129687,0.00114354,358.492,0.118472,0.00175907
341.996,0.124661,0.000346955,352.856,0.130423,0.00114981,358.523,0.119147,0.00176881
342.03,0.125369,0.000348865,352.888,0.131163,0.0011561,358.555,0.119824,0.00177859
342.064,0.126081,0.000350785,352.92,0.131907,0.00116243,358.587,0.120506,0.00178842
342.098,0.126797,0.000352713,352.952,0.132655,0.00116879,358.619,0.121191,0.0017983
342.132,0.127518,0.000354651,352.984,0.133407,0.00117518,358.651,0.12188,0.00180823
342.166,0.128242,0.000356599,353.017,0.134164,0.0011816,358.683,0.122573,0.00181821
342.199,0.12897,0.000358556,353.049,0.134924,0.00118805,358.715,0.12327,0.00182823
342.233,0.129702,0.000360523,353.081,0.135689,0.00119453,358.746,0.123971,0.00183831
342.267,0.130438,0.000362499,353.113,0.136458,0.00120105,358.778,0.124675,0.00184843
342.301,0.131178,0.000364484,353.145,0.137231,0.00120759,358.81,0.125384,0.00185861
342.335,0.131922,0.00036648,353.177,0.138008,0.00121417,358.842,0.126096,0.00186884
342.369,0.13267,0.000368484,353.209,0.13879,0.00122077,358.874,0.126812,0.00187911
342.403,0.133423,0.000370499,353.241,0.139576,0.00122741,358.906,0.127532,0.00188944
342.437,0.134179,0.000372523,353.273,0.140366,0.00123408,358.937,0.128256,0.00189981
342.471,0.134939,0.000374557,353.305,0.14116,0.00124078,358.969,0.128984,0.00191024
342.505,0.135704,0.000376601,353.338,0.141959,0.00124751,359.001,0.129716,0.00192072
342.539,0.136473,0.000378654,353.37,0.142762,0.00125427,359.033,0.130452,0.00193124
342.573,0.137246,0.000380717,353.402,0.143569,0.00126107,359.065,0.131192,0.00194182
342.607,0.138023,0.00038279,353.434,0.144381,0.0012679,359.097,0.131936,0.00195245
342.641,0.138805,0.000384873,353.466,0.145197,0.00127475,359.129,0.132685,0.00196313
342.675,0.139591,0.000386965,353.498,0.146017,0.00128164,359.16,0.133437,0.00197387
342.708,0.140381,0.000389068,353.53,0.146842,0.00128857,359.192,0.134193,0.00198465
342.742,0.141175,0.00039118,353.562,0.147672,0.00129552,359.224,0.134954,0.00199549
342.776,0.141974,0.000393302,353.594,0.148505,0.00130251,359.256,0.135719,0.00200637
342.81,0.142776,0.000395435,353.626,0.149344,0.00130952,359.288,0.136487,0.00201731
342.844,0.143584,0.000397577,353.659,0.150187,0.00131658,359.32,0.13726,0.0020283
342.878,0.144395,0.000399729,353.691,0.151034,0.00132366,359.351,0.138038,0.00203935
342.912,0.145212,0.000401891,353.723,0.151886,0.00133077,359.383,0.138819,0.00205044
342.946,0.146032,0.000404064,353.755,0.152742,0.00133792,359.415,0.139605,0.00206159
342.98,0.146857,0.000406246,353.787,0.153604,0.0013451,359.447,0.140395,0.00207279
343.014,0.147686,0.000408438,353.819,0.154469,0.00135231,359.479,0.141189,0.00208405
343.048,0.14852,0.000410641,353.851,0.15534,0.00135956,359.511,0.141988,0.00209535
343.082,0.149358,0.000412854,353.883,0.156215,0.00136684,359.543,0.142791,0.00210671
343.116,0.150201,0.000415076,353.915,0.157095,0.00137415,359.574,0.143598,0.00211813
343.15,0.151049,0.000417309,353.947,0.157979,0.00138149,359.606,0.14441,0.00212959
343.184,0.151901,0.000419552,353.979,0.158868,0.00138887,359.638,0.145226,0.00214111
343.217,0.152757,0.000421806,354.012,0.159762,0.00139627,359.67,0.146046,0.00215268
343.251,0.153618,0.00042407,354.044,0.160661,0.00140372,359.702,0.146871,0.00216431
343.285,0.154484,0.000426343,354.076,0.161564,0.00141119,359.734,0.1477,0.00217599
343.319,0.155354,0.000428628,354.108,0.162472,0.0014187,359.765,0.148534,0.00218772
343.353,0.156229,0.000430922,354.14,0.163386,0.00142624,359.797,0.149373,0.00219951
343.387,0.157109,0.000433227,354.172,0.164304,0.00143381,359.829,0.150215,0.00221136
343.421,0.157994,0.000435542,354.204,0.165226,0.00144142,359.861,0.151063,0.00222325
343.455,0.158883,0.000437867,354.236,0.166154,0.00144906,359.893,0.151915,0.0022352
343.489,0.159777,0.000440203,354.268,0.167087,0.00145673,359.925,0.152771,0.00224721
343.523,0.160675,0.000442549,354.3,0.168024,0.00146444,359.957,0.153632,0.00225927
343.557,0.161579,0.000444906,354.333,0.168967,0.00147218,359.988,0.154498,0.00227138
343.591,0.162487,0.000447273,354.365,0.169914,0.00147996,360.02,0.155368,0.00228355
343.625,0.1634,0.00044965,354.397,0.170867,0.00148776,360.052,0.156243,0.00229577
343.659,0.164318,0.000452038,354.429,0.171824,0.0014956,360.084,0.157123,0.00230805
343.693,0.165241,0.000454436,354.461,0.172787,0.00150348,360.116,0.158008,0.00232039
343.726,0.166169,0.000456845,354.493,0.173755,0.00151138,360.148,0.158897,0.00233278
343.76,0.167101,0.000459264,354.525,0.174727,0.00151932,360.179,0.159791,0.00234522
343.794,0.168039,0.000461694,354.557,0.175705,0.0015273,360.211,0.160689,0.00235772
343.828,0.168981,0.000464134,354.589,0.176688,0.00153531,360.243,0.161593,0.00237027
343.862,0.169929,0.000466585,354.621,0.177676,0.00154335,360.275,0.162501,0.00238288
343.896,0.170881,0.000469046,354.653,0.178669,0.00155142,360.307,0.163414,0.00239555
343.93,0.171839,0.000471518,354.686,0.179668,0.00155953,360.339,0.164332,0.00240827
343.964,0.172801,0.000474,354.718,0.180672,0.00156768,360.371,0.165255,0.00242105
343.998,0.173769,0.000476493,354.75,0.181681,0.00157585,360.402,0.166182,0.00243388
344.032,0.174742,0.000478997,354.782,0.182695,0.00158406,360.434,0.167115,0.00244677
344.066,0.175719,0.000481511,354.814,0.183714,0.0015923,360.466,0.168053,0.00245972
344.1,0.176702,0.000484036,354.846,0.184739,0.00160058,360.498,0.168995,0.00247272
344.134,0.17769,0.000486571,354.878,0.185769,0.00160889,360.53,0.169943,0.00248577
344.168,0.178684,0.000489117,354.91,0.186805,0.00161724,360.562,0.170895,0.00249889
344.202,0.179682,0.000491673,354.942,0.187845,0.00162562,360.593,0.171852,0.00251205
344.235,0.180686,0.00049424,354.974,0.188892,0.00163403,360.625,0.172815,0.00252528
344.269,0.181695,0.000496818,355.007,0.189943,0.00164247,360.657,0.173783,0.00253856
344.303,0.182709,0.000499406,355.039,0.191,0.00165095,360.689,0.174755,0.0025519
344.337,0.183728,0.000502005,355.071,0.192063,0.00165947,360.721,0.175733,0.00256529
344.371,0.184753,0.000504615,355.103,0.193131,0.00166801,360.753,0.176716,0.00257874
344.405,0.185783,0.000507235,355.135,0.194204,0.00167659,360.785,0.177704,0.00259225
344.439,0.186819,0.000509866,355.167,0.195283,0.00168521,360.816,0.178697,0.00260581
344.473,0.187859,0.000512507,355.199,0.196368,0.00169386,360.848,0.179696,0.00261943
344.507,0.188906,0.000515159,355.231,0.197458,0.00170254,360.88,0.1807,0.00263311
344.541,0.189957,0.000517822,355.263,0.198554,0.00171125,360.912,0.181708,0.00264684
344.575,0.191014,0.000520496,355.295,0.199655,0.00172,360.944,0.182723,0.00266063
344.609,0.192077,0.00052318,355.327,0.200762,0.00172878,360.976,0.183742,0.00267448
344.643,0.193145,0.000525874,355.36,0.201874,0.0017376,361.007,0.184767,0.00268838
344.677,0.194218,0.000528579,355.392,0.202993,0.00174645,361.039,0.185797,0.00270234
344.711,0.195297,0.000531295,355.424,0.204116,0.00175533,361.071,0.186832,0.00271636
344.744,0.196382,0.000534022,355.456,0.205246,0.00176425,361.103,0.187873,0.00273043
344.778,0.197472,0.000536759,355.488,0.206381,0.0017732,361.135,0.188919,0.00274456
344.812,0.198567,0.000539506,355.52,0.207523,0.00178218,361.167,0.189971,0.00275874
344.846,0.199669,0.000542264,355.552,0.208669,0.0017912,361.199,0.191028,0.00277299
344.88,0.200776,0.000545033,355.584,0.209822,0.00180025,361.23,0.19209,0.00278728
344.914,0.201888,0.000547813,355.616,0.210981,0.00180933,361.262,0.193158,0.00280164
344.948,0.203006,0.000550602,355.648,0.212145,0.00181844,361.294,0.194232,0.00281605
344.982,0.20413,0.000553403,355.681,0.213315,0.00182759,361.326,0.195311,0.00283052
345.016,0.20526,0.000556214,355.713,0.214491,0.00183677,361.358,0.196395,0.00284505
345.05,0.206395,0.000559035,355.745,0.215673,0.00184599,361.39,0.197485,0.00285963
345.084,0.207536,0.000561867,355.777,0.216861,0.00185524,361.421,0.198581,0.00287427
345.118,0.208683,0.00056471,355.809,0.218055,0.00186452,361.453,0.199682,0.00288896
345.152,0.209836,0.000567563,355.841,0.219255,0.00187383,361.485,0.200789,0.00290371
345.186,0.210994,0.000570426,355.873,0.220461,0.00188317,361.517,0.201901,0.00291852
345.22,0.212159,0.0005733,355.905,0.221673,0.00189255,361.549,0.20302,0.00293338
345.254,0.213329,0.000576184,355.937,0.222891,0.00190196,361.581,0.204143,0.0029483
345.287,0.214505,0.000579079,355.969,0.224114,0.00191141,361.613,0.205273,0.00296328
345.321,0.215687,0.000581984,356.001,0.225344,0.00192088,361.644,0.206408,0.00297831
345.355,0.216875,0.0005849,356.034,0.226581,0.00193039,361.676,0.207549,0.0029934
345.389,0.218069,0.000587825,356.066,0.227823,0.00193993,361.708,0.208696,0.00300854
345.423,0.219269,0.000590761,356.098,0.229071,0.0019495,361.74,0.209849,0.00302374
345.457,0.220474,0.000593708,356.13,0.230326,0.0019591,361.772,0.211007,0.003039
345.491,0.221686,0.000596664,356.162,0.231586,0.00196874,361.804,0.212172,0.00305431
345.525,0.222904,0.000599631,356.194,0.232853,0.0019784,361.835,0.213342,0.00306967
345.559,0.224128,0.000602608,356.226,0.234126,0.0019881,361.867,0.214518,0.00308509
345.593,0.225358,0.000605595,356.258,0.235406,0.00199783,361.899,0.2157,0.00310057
345.627,0.226594,0.000608593,356.29,0.236691,0.00200759,361.931,0.216888,0.0031161
345.661,0.227836,0.0006116,356.322,0.237983,0.00201738,361.963,0.218082,0.00313169
345.695,0.229084,0.000614618,356.355,0.239281,0.0020272,361.995,0.219282,0.00314733
345.729,0.230339,0.000617645,356.387,0.240586,0.00203706,362.027,0.220487,0.00316303
345.763,0.2316,0.000620683,356.419,0.241896,0.00204694,362.058,0.221699,0.00317878
345.796,0.232866,0.00062373,356.451,0.243213,0.00205685,362.09,0.222917,0.00319459
345.83,0.234139,0.000626788,356.483,0.244537,0.0020668,362.122,0.224141,0.00321045
345.864,0.235419,0.000629855,356.515,0.245867,0.00207677,362.154,0.225371,0.00322636
345.898,0.236704,0.000632932,356.547,0.247203,0.00208678,362.186,0.226607,0.00324233
345.932,0.237996,0.000636019,356.579,0.248546,0.00209681,362.218,0.227849,0.00325835
345.966,0.239294,0.000639116,356.611,0.249895,0.00210688,362.25,0.229097,0.00327443
346,0.240599,0.000642222,356.643,0.251251,0.00211697,362.281,0.230352,0.00329056
346.034,0.241909,0.000645338,356.675,0.252613,0.00212709,362.313,0.231612,0.00330674
346.068,0.243227,0.000648464,356.708,0.253982,0.00213725,362.345,0.232879,0.00332298
346.102,0.24455,0.000651599,356.74,0.255357,0.00214743,362.377,0.234152,0.00333927
346.136,0.24588,0.000654744,356.772,0.256739,0.00215764,362.409,0.235432,0.00335561
346.17,0.247216,0.000657898,356.804,0.258127,0.00216788,362.441,0.236717,0.003372
346.204,0.248559,0.000661062,356.836,0.259522,0.00217814,362.472,0.238009,0.00338845
346.238,0.249908,0.000664235,356.868,0.260923,0.00218844,362.504,0.239307,0.00340494
346.272,0.251264,0.000667417,356.9,0.262331,0.00219876,362.536,0.240611,0.00342149
346.305,0.252626,0.000670608,356.932,0.263746,0.00220911,362.568,0.241922,0.0034381
346.339,0.253995,0.000673809,356.964,0.265167,0.00221949,362.6,0.243239,0.00345475
346.373,0.25537,0.000677019,356.996,0.266596,0.00222989,362.632,0.244563,0.00347145
346.407,0.256751,0.000680238,357.029,0.26803,0.00224032,362.664,0.245892,0.0034882
346.441,0.25814,0.000683466,357.061,0.269472,0.00225078,362.695,0.247229,0.00350501
346.475,0.259535,0.000686702,357.093,0.27092,0.00226127,362.727,0.248571,0.00352186
346.509,0.260936,0.000689948,357.125,0.272375,0.00227178,362.759,0.249921,0.00353877
346.543,0.262344,0.000693202,357.157,0.273836,0.00228231,362.791,0.251276,0.00355572
346.577,0.263759,0.000696465,357.189,0.275305,0.00229288,362.823,0.252638,0.00357272
346.611,0.26518,0.000699737,357.221,0.27678,0.00230346,362.855,0.254007,0.00358978
346.645,0.266608,0.000703017,357.253,0.278262,0.00231408,362.886,0.255382,0.00360688
346.679,0.268043,0.000706306,357.285,0.279751,0.00232471,362.918,0.256764,0.00362403
346.713,0.269484,0.000709603,357.317,0.281247,0.00233538,362.95,0.258152,0.00364122
346.747,0.270933,0.000712909,357.35,0.282749,0.00234606,362.982,0.259547,0.00365847
346.781,0.272387,0.000716223,357.382,0.284259,0.00235677,363.014,0.260948,0.00367576
346.814,0.273849,0.000719545,357.414,0.285775,0.00236751,363.046,0.262356,0.0036931
346.848,0.275317,0.000722875,357.446,0.287298,0.00237826,363.078,0.263771,0.00371048
346.882,0.276793,0.000726213,357.478,0.288828,0.00238904,363.109,0.265192,0.00372791
346.916,0.278275,0.000729558,357.51,0.290365,0.00239984,363.141,0.26662,0.00374539
346.95,0.279763,0.000732912,357.542,0.291909,0.00241067,363.173,0.268055,0.00376291
346.984,0.281259,0.000736273,357.574,0.29346,0.00242152,363.205,0.269497,0.00378047
347.018,0.282762,0.000739643,357.606,0.295018,0.00243238,363.237,0.270945,0.00379808
347.052,0.284271,0.000743019,357.638,0.296583,0.00244327,363.269,0.2724,0.00381574
347.086,0.285787,0.000746403,357.67,0.298155,0.00245418,363.3,0.273861,0.00383344
347.12,0.28731,0.000749794,357.703,0.299734,0.00246511,363.332,0.27533,0.00385118
347.154,0.288841,0.000753193,357.735,0.30132,0.00247606,363.364,0.276805,0.00386896
347.188,0.290378,0.000756598,357.767,0.302912,0.00248703,363.396,0.278287,0.00388679
347.222,0.291921,0.000760011,357.799,0.304512,0.00249802,363.428,0.279775,0.00390465
347.256,0.293472,0.00076343,357.831,0.30612,0.00250903,363.46,0.281271,0.00392256
347.29,0.29503,0.000766857,357.863,0.307734,0.00252005,363.492,0.282774,0.00394051
347.323,0.296595,0.00077029,357.895,0.309355,0.0025311,363.523,0.284283,0.0039585
347.357,0.298167,0.000773729,357.927,0.310983,0.00254216,363.555,0.285799,0.00397653
347.391,0.299746,0.000777175,357.959,0.312619,0.00255324,363.587,0.287322,0.00399459
347.425,0.301332,0.000780627,357.991,0.314261,0.00256433,363.619,0.288852,0.0040127
347.459,0.302925,0.000784086,358.024,0.315911,0.00257545,363.651,0.290389,0.00403084
347.493,0.304525,0.00078755,358.056,0.317567,0.00258657,363.683,0.291933,0.00404902
347.527,0.306132,0.000791021,358.088,0.319231,0.00259772,363.714,0.293484,0.00406724
347.561,0.307746,0.000794497,358.12,0.320902,0.00260888,363.746,0.295042,0.0040855
347.595,0.309367,0.000797979,358.152,0.322581,0.00262005,363.778,0.296607,0.00410379
347.629,0.310995,0.000801466,358.184,0.324266,0.00263123,363.81,0.298179,0.00412211
347.663,0.31263,0.000804959,358.216,0.325959,0.00264243,363.842,0.299757,0.00414047
347.697,0.314273,0.000808457,358.248,0.327659,0.00265364,363.874,0.301343,0.00415886
347.731,0.315923,0.00081196,358.28,0.329366,0.00266487,363.906,0.302936,0.00417728
347.765,0.317579,0.000815468,358.312,0.33108,0.00267611,363.937,0.304536,0.00419574
347.799,0.319243,0.000818982,358.344,0.332801,0.00268735,363.969,0.306143,0.00421423
347.832,0.320914,0.000822499,358.377,0.33453,0.00269861,364.001,0.307757,0.00423275
347.866,0.322592,0.000826021,358.409,0.336266,0.00270988,364.033,0.309378,0.0042513
347.9,0.324278,0.000829548,358.441,0.338009,0.00272116,364.065,0.311007,0.00426988
347.934,0.32597,0.000833079,358.473,0.339759,0.00273245,364.097,0.312642,0.00428849
347.968,0.32767,0.000836614,358.505,0.341517,0.00274374,364.128,0.314284,0.00430713
348.002,0.329377,0.000840153,358.537,0.343282,0.00275505,364.16,0.315934,0.00432579
348.036,0.331091,0.000843695,358.569,0.345054,0.00276636,364.192,0.317591,0.00434448
348.07,0.332813,0.000847241,358.601,0.346833,0.00277768,364.224,0.319255,0.0043632
348.104,0.334541,0.000850791,358.633,0.34862,0.002789,364.256,0.320926,0.00438194
348.138,0.336277,0.000854343,358.665,0.350414,0.00280033,364.288,0.322604,0.0044007
348.172,0.33802,0.000857899,358.698,0.352215,0.00281166,364.32,0.324289,0.00441949
348.206,0.339771,0.000861458,358.73,0.354024,0.002823,364.351,0.325982,0.0044383
348.24,0.341528,0.000865019,358.762,0.355839,0.00283434,364.383,0.327681,0.00445713
348.274,0.343293,0.000868583,358.794,0.357662,0.00284569,364.415,0.329388,0.00447599
348.308,0.345065,0.000872149,358.826,0.359493,0.00285704,364.447,0.331103,0.00449486
348.341,0.346845,0.000875717,358.858,0.36133,0.00286839,364.479,0.332824,0.00451375
348.375,0.348631,0.000879287,358.89,0.363175,0.00287974,364.511,0.334553,0.00453266
348.409,0.350425,0.000882859,358.922,0.365027,0.00289109,364.542,0.336288,0.00455159
348.443,0.352226,0.000886432,358.954,0.366887,0.00290244,364.574,0.338031,0.00457053
348.477,0.354035,0.000890007,358.986,0.368754,0.00291378,364.606,0.339782,0.00458949
348.511,0.355851,0.000893583,359.018,0.370628,0.00292513,364.638,0.341539,0.00460846
348.545,0.357674,0.00089716,359.051,0.372509,0.00293647,364.67,0.343304,0.00462745
348.579,0.359504,0.000900737,359.083,0.374398,0.00294781,364.702,0.345076,0.00464645
348.613,0.361341,0.000904315,359.115,0.376294,0.00295915,364.734,0.346856,0.00466546
348.647,0.363186,0.000907893,359.147,0.378197,0.00297048,364.765,0.348642,0.00468448
348.681,0.365038,0.000911472,359.179,0.380107,0.00298181,364.797,0.350436,0.00470351
348.715,0.366898,0.00091505,359.211,0.382025,0.00299312,364.829,0.352237,0.00472255
348.749,0.368765,0.000918628,359.243,0.38395,0.00300444,364.861,0.354046,0.00474159
348.783,0.370639,0.000922205,359.275,0.385882,0.00301574,364.893,0.355861,0.00476064
348.817,0.37252,0.000925781,359.307,0.387821,0.00302703,364.925,0.357684,0.0047797
348.851,0.374408,0.000929356,359.339,0.389768,0.00303832,364.956,0.359515,0.00479876
348.884,0.376304,0.00093293,359.372,0.391722,0.00304959,364.988,0.361352,0.00481782
348.918,0.378207,0.000936502,359.404,0.393683,0.00306085,365.02,0.363197,0.00483688
348.952,0.380118,0.000940073,359.436,0.395652,0.0030721,365.052,0.365049,0.00485595
348.986,0.382036,0.000943641,359.468,0.397627,0.00308334,365.084,0.366908,0.00487501
349.02,0.38396,0.000947207,359.5,0.39961,0.00309456,365.116,0.368775,0.00489407
349.054,0.385893,0.000950771,359.532,0.4016,0.00310577,365.148,0.370649,0.00491313
349.088,0.387832,0.000954331,359.564,0.403597,0.00311696,365.179,0.37253,0.00493218
349.122,0.389779,0.000957889,359.596,0.405602,0.00312813,365.211,0.374419,0.00495123
349.156,0.391733,0.000961443,359.628,0.407613,0.00313929,365.243,0.376315,0.00497027
349.19,0.393694,0.000964994,359.66,0.409632,0.00315042,365.275,0.378218,0.0049893
349.224,0.395662,0.00096854,359.692,0.411658,0.00316154,365.307,0.380128,0.00500832
349.258,0.397638,0.000972083,359.725,0.413691,0.00317264,365.339,0.382046,0.00502733
349.292,0.399621,0.000975621,359.757,0.415731,0.00318371,365.371,0.383971,0.00504633
349.326,0.401611,0.000979154,359.789,0.417778,0.00319477,365.402,0.385903,0.00506531
349.36,0.403608,0.000982682,359.821,0.419833,0.0032058,365.434,0.387842,0.00508428
349.393,0.405612,0.000986205,359.853,0.421894,0.0032168,365.466,0.389789,0.00510324
349.427,0.407624,0.000989722,359.885,0.423962,0.00322778,365.498,0.391743,0.00512217
349.461,0.409642,0.000993233,359.917,0.426038,0.00323873,365.53,0.393704,0.00514109
349.495,0.411668,0.000996738,359.949,0.42812,0.00324965,365.562,0.395672,0.00515998
349.529,0.413701,0.00100024,359.981,0.43021,0.00326055,365.593,0.397648,0.00517886
349.563,0.415741,0.00100373,360.013,0.432306,0.00327141,365.625,0.399631,0.0051977
349.597,0.417788,0.00100721,360.046,0.43441,0.00328225,365.657,0.401621,0.00521653
349.631,0.419843,0.00101069,360.078,0.43652,0.00329305,365.689,0.403618,0.00523532
349.665,0.421904,0.00101416,360.11,0.438637,0.00330382,365.721,0.405622,0.00525409
349.699,0.423972,0.00101762,360.142,0.440762,0.00331455,365.753,0.407634,0.00527283
349.733,0.426048,0.00102107,360.174,0.442893,0.00332525,365.785,0.409652,0.00529154
349.767,0.42813,0.00102452,360.206,0.445031,0.00333591,365.816,0.411678,0.00531021
349.801,0.43022,0.00102795,360.238,0.447175,0.00334653,365.848,0.413711,0.00532885
349.835,0.432316,0.00103138,360.27,0.449327,0.00335712,365.88,0.415751,0.00534745
349.869,0.43442,0.00103479,360.302,0.451485,0.00336766,365.912,0.417798,0.00536602
349.902,0.43653,0.0010382,360.334,0.453651,0.00337817,365.944,0.419852,0.00538454
349.936,0.438647,0.00104159,360.366,0.455822,0.00338863,365.976,0.421914,0.00540302
349.97,0.440771,0.00104498,360.399,0.458001,0.00339904,366.007,0.423982,0.00542146
350.004,0.442902,0.00104835,360.431,0.460186,0.00340941,366.039,0.426057,0.00543986
350.038,0.44504,0.00105171,360.463,0.462378,0.00341974,366.071,0.42814,0.0054582
350.072,0.447185,0.00105506,360.495,0.464576,0.00343002,366.103,0.430229,0.0054765
350.106,0.449337,0.0010584,360.527,0.466782,0.00344024,366.135,0.432326,0.00549475
350.14,0.451495,0.00106172,360.559,0.468993,0.00345042,366.167,0.434429,0.00551295
350.174,0.45366,0.00106503,360.591,0.471211,0.00346055,366.199,0.436539,0.00553109
350.208,0.455832,0.00106833,360.623,0.473436,0.00347062,366.23,0.438657,0.00554918
350.242,0.45801,0.00107161,360.655,0.475667,0.00348064,366.262,0.440781,0.00556721
350.276,0.460196,0.00107488,360.687,0.477904,0.00349061,366.294,0.442912,0.00558518
350.31,0.462387,0.00107814,360.72,0.480148,0.00350051,366.326,0.44505,0.00560308
350.344,0.464586,0.00108138,360.752,0.482398,0.00351036,366.358,0.447194,0.00562093
350.378,0.466791,0.0010846,360.784,0.484655,0.00352015,366.39,0.449346,0.00563871
350.411,0.469002,0.00108781,360.816,0.486918,0.00352988,366.421,0.451504,0.00565642
350.445,0.47122,0.00109101,360.848,0.489187,0.00353955,366.453,0.453669,0.00567406
350.479,0.473445,0.00109418,360.88,0.491462,0.00354915,366.485,0.455841,0.00569163
350.513,0.475676,0.00109734,360.912,0.493743,0.00355869,366.517,0.458019,0.00570912
350.547,0.477913,0.00110048,360.944,0.496031,0.00356816,366.549,0.460205,0.00572654
350.581,0.480157,0.00110361,360.976,0.498324,0.00357756,366.581,0.462396,0.00574388
350.615,0.482407,0.00110671,361.008,0.500623,0.00358689,366.613,0.464595,0.00576115
350.649,0.484664,0.0011098,361.041,0.502929,0.00359616,366.644,0.4668,0.00577833
350.683,0.486927,0.00111286,361.073,0.50524,0.00360534,366.676,0.469011,0.00579542
350.717,0.489196,0.00111591,361.105,0.507558,0.00361446,366.708,0.471229,0.00581243
350.751,0.491471,0.00111894,361.137,0.509881,0.0036235,366.74,0.473454,0.00582935
350.785,0.493752,0.00112195,361.169,0.512209,0.00363246,366.772,0.475685,0.00584618
350.819,0.496039,0.00112493,361.201,0.514544,0.00364135,366.804,0.477922,0.00586292
350.853,0.498333,0.0011279,361.233,0.516884,0.00365015,366.835,0.480166,0.00587956
350.887,0.500632,0.00113084,361.265,0.51923,0.00365887,366.867,0.482416,0.0058961
350.92,0.502938,0.00113376,361.297,0.521582,0.00366751,366.899,0.484672,0.00591254
