Repository: dorogao5/gC3N4-dsc-kinetics

# DSC kinetics of graphitic carbon nitride (g-C3N4) formation

Differential scanning calorimetry (DSC) and non-isothermal kinetic analysis of
graphitic carbon nitride (g-C3N4) formation from three precursors:

- **melamine** (Mel),
- **melamine barbiturate** (MelBar),
- **melamine thiobarbiturate** (MelTbar).

Each precursor was measured at three heating rates (1, 3 and 5 K/min) on a
NETZSCH DSC 204F1 Phoenix. The repository contains the raw instrument exports and
a self-contained Python pipeline that reproduces every processed curve, figure and
kinetic parameter from those raw files.

File: results/data/alpha_rate_MelTbar.csv (part 5 of 27)
# Conversion and rate: T (C), alpha (-), dalpha/dt (1/s) for each beta.
T_C_1K,alpha_1K,rate_dadt_1/s_1K,T_C_3K,alpha_3K,rate_dadt_1/s_3K,T_C_5K,alpha_5K,rate_dadt_1/s_5K
288.518,0.00584678,7.72702e-05,287.189,1.00853e-07,0,290.357,0,0
288.52,0.00585337,7.73505e-05,287.192,1.00853e-07,0,290.359,0,0
288.521,0.00585997,7.74309e-05,287.194,1.00853e-07,0,290.36,0,0
288.522,0.00586657,7.75081e-05,287.196,1.00853e-07,0,290.362,0,0
288.524,0.00587317,7.75835e-05,287.198,1.00853e-07,0,290.364,0,0
288.525,0.00587979,7.76606e-05,287.2,1.00853e-07,0,290.366,0,0
288.527,0.00588641,7.7736e-05,287.202,1.00853e-07,0,290.367,0,0
288.528,0.00589303,7.78095e-05,287.204,1.00853e-07,0,290.369,0,0
288.53,0.00589966,7.78838e-05,287.206,1.00853e-07,0,290.371,0,0
288.531,0.0059063,7.79578e-05,287.208,1.00853e-07,0,290.373,0,0
288.532,0.00591295,7.80291e-05,287.21,1.00853e-07,0,290.375,0,0
288.534,0.0059196,7.81002e-05,287.213,1.00853e-07,0,290.376,0,0
288.535,0.00592626,7.81721e-05,287.215,1.00853e-07,0,290.378,0,0
288.537,0.00593292,7.82428e-05,287.217,1.00853e-07,0,290.38,0,0
288.538,0.00593959,7.83102e-05,287.219,1.00853e-07,0,290.382,0,0
288.539,0.00594626,7.83739e-05,287.221,1.00853e-07,0,290.383,0,0
288.541,0.00595294,7.8436e-05,287.223,1.00853e-07,0,290.385,0,0
288.542,0.00595963,7.84978e-05,287.225,1.00853e-07,0,290.387,0,0
288.544,0.00596632,7.8558e-05,287.227,1.00853e-07,0,290.389,0,0
288.545,0.00597302,7.86139e-05,287.229,1.00853e-07,0,290.39,0,0
288.547,0.00597972,7.86695e-05,287.231,1.00853e-07,0,290.392,0,0
288.548,0.00598642,7.87272e-05,287.234,1.00853e-07,0,290.394,0,0
288.549,0.00599313,7.87864e-05,287.236,1.00853e-07,0,290.396,0,0
288.551,0.00599985,7.88472e-05,287.238,1.00853e-07,0,290.397,0,0
288.552,0.00600657,7.89116e-05,287.24,1.00853e-07,0,290.399,0,0
288.554,0.00601329,7.89809e-05,287.242,1.00853e-07,0,290.401,0,0
288.555,0.00602003,7.90519e-05,287.244,1.00853e-07,0,290.403,0,0
288.557,0.00602676,7.91237e-05,287.246,1.00853e-07,0,290.404,0,0
288.558,0.00603351,7.91968e-05,287.248,1.00853e-07,0,290.406,0,0
288.559,0.00604026,7.92688e-05,287.25,1.00853e-07,0,290.408,0,0
288.561,0.00604702,7.93395e-05,287.252,1.00853e-07,0,290.41,0,0
288.562,0.00605378,7.9412e-05,287.255,1.00853e-07,0,290.411,0,0
288.564,0.00606055,7.94854e-05,287.257,1.00853e-07,0,290.413,0,0
288.565,0.00606732,7.95568e-05,287.259,1.00853e-07,0,290.415,0,0
288.566,0.00607406,7.96296e-05,287.261,1.00853e-07,0,290.417,0,0
288.568,0.00608084,7.96992e-05,287.263,1.00853e-07,0,290.418,0,0
288.569,0.00608764,7.97681e-05,287.265,1.00853e-07,0,290.42,0,0
288.571,0.00609444,7.98373e-05,287.267,1.00853e-07,0,290.422,0,0
288.572,0.00610124,7.99046e-05,287.269,1.00853e-07,0,290.424,0,0
288.574,0.00610805,7.99704e-05,287.271,1.00853e-07,0,290.425,0,0
288.575,0.00611487,8.00343e-05,287.273,1.00853e-07,0,290.427,0,0
288.576,0.00612169,8.00975e-05,287.276,1.00853e-07,0,290.429,0,0
288.578,0.00612852,8.01601e-05,287.278,1.00853e-07,0,290.431,0,0
288.579,0.00613535,8.0221e-05,287.28,1.00853e-07,0,290.433,0,0
288.581,0.00614219,8.02798e-05,287.282,1.00853e-07,0,290.434,0,0
288.582,0.00614903,8.03365e-05,287.284,1.00853e-07,0,290.436,0,0
288.583,0.00615588,8.03916e-05,287.286,1.00853e-07,0,290.438,0,0
288.585,0.00616273,8.04457e-05,287.288,1.00853e-07,0,290.44,0,0
288.586,0.00616958,8.04972e-05,287.29,1.00853e-07,0,290.441,0,0
288.588,0.00617644,8.05473e-05,287.292,1.00853e-07,0,290.443,0,0
288.589,0.00618331,8.05965e-05,287.294,1.00853e-07,0,290.445,0,0
288.591,0.00619018,8.06448e-05,287.297,1.00853e-07,0,290.447,0,0
288.592,0.00619705,8.06928e-05,287.299,1.00853e-07,0,290.448,0,0
288.593,0.00620393,8.07398e-05,287.301,1.00853e-07,0,290.45,0,0
288.595,0.00621081,8.07876e-05,287.303,1.00853e-07,0,290.452,0,0
288.596,0.00621769,8.08339e-05,287.305,1.00853e-07,0,290.454,0,0
288.598,0.00622458,8.08787e-05,287.307,1.00853e-07,0,290.455,0,0
288.599,0.00623148,8.09219e-05,287.309,1.00853e-07,0,290.457,0,0
288.601,0.00623837,8.09636e-05,287.311,1.00853e-07,0,290.459,0,0
288.602,0.00624527,8.10034e-05,287.313,1.00853e-07,0,290.461,0,0
288.603,0.00625217,8.10397e-05,287.315,1.00853e-07,0,290.462,0,0
288.605,0.00625908,8.10747e-05,287.318,1.00853e-07,0,290.464,0,0
288.606,0.00626599,8.11092e-05,287.32,1.00853e-07,0,290.466,0,0
288.608,0.0062729,8.11408e-05,287.322,1.00853e-07,0,290.468,0,0
288.609,0.00627982,8.11754e-05,287.324,1.00853e-07,0,290.469,0,0
288.61,0.00628673,8.12169e-05,287.326,1.00853e-07,0,290.471,0,0
288.612,0.00629366,8.126e-05,287.328,1.00853e-07,0,290.473,0,0
288.613,0.00630058,8.13013e-05,287.33,1.00853e-07,0,290.475,0,0
288.615,0.00630751,8.13437e-05,287.332,1.00853e-07,0,290.476,0,0
288.616,0.00631444,8.13837e-05,287.334,1.00853e-07,0,290.478,0,0
288.618,0.00632138,8.14181e-05,287.336,1.00853e-07,0,290.48,0,0
288.619,0.00632831,8.14502e-05,287.339,1.00853e-07,0,290.482,0,0
288.62,0.00633526,8.14834e-05,287.341,1.00853e-07,0,290.484,0,0
288.622,0.0063422,8.15182e-05,287.343,1.00853e-07,0,290.485,0,0
288.623,0.00634915,8.15554e-05,287.345,1.00853e-07,0,290.487,0,0
288.625,0.0063561,8.15999e-05,287.347,1.00853e-07,0,290.489,0,0
288.626,0.00636305,8.16479e-05,287.349,1.00853e-07,0,290.491,0,0
288.628,0.00637001,8.16991e-05,287.351,1.00853e-07,0,290.492,0,0
288.629,0.00637697,8.17542e-05,287.353,1.00853e-07,0,290.494,0,0
288.63,0.00638389,8.18161e-05,287.355,1.00853e-07,0,290.496,0,0
288.632,0.00639087,8.18852e-05,287.357,1.00853e-07,0,290.498,0,0
288.633,0.00639785,8.19551e-05,287.36,1.00853e-07,0,290.499,0,0
288.635,0.00640483,8.20278e-05,287.362,1.00853e-07,0,290.501,0,0
288.636,0.00641182,8.20995e-05,287.364,1.00853e-07,0,290.503,0,0
288.637,0.00641882,8.2169e-05,287.366,1.00853e-07,0,290.505,0,0
288.639,0.00642582,8.22379e-05,287.368,1.00853e-07,0,290.506,0,0
288.64,0.00643283,8.23044e-05,287.37,1.00853e-07,0,290.508,0,0
288.642,0.00643985,8.23634e-05,287.372,1.00853e-07,0,290.51,0,0
288.643,0.00644687,8.24183e-05,287.374,1.00853e-07,0,290.512,0,0
288.645,0.00645389,8.24712e-05,287.376,1.00853e-07,0,290.513,0,0
288.646,0.00646087,8.25208e-05,287.378,1.00853e-07,0,290.515,0,0
288.647,0.0064679,8.25744e-05,287.381,1.00853e-07,0,290.517,0,0
288.649,0.00647494,8.26362e-05,287.383,1.00853e-07,0,290.519,0,0
288.65,0.00648199,8.27005e-05,287.385,1.00853e-07,0,290.52,0,0
288.652,0.00648904,8.27664e-05,287.387,1.00853e-07,0,290.522,0,0
288.653,0.00649609,8.28317e-05,287.389,1.00853e-07,0,290.524,0,0
288.654,0.00650315,8.28982e-05,287.391,1.00853e-07,0,290.526,0,0
288.656,0.00651017,8.29678e-05,287.393,1.00853e-07,0,290.527,0,0
288.657,0.00651724,8.30379e-05,287.395,1.00853e-07,0,290.529,0,0
288.659,0.00652432,8.31083e-05,287.397,1.00853e-07,0,290.531,0,0
288.66,0.0065314,8.31811e-05,287.399,1.00853e-07,0,290.533,0,0
288.662,0.00653849,8.32515e-05,287.402,1.00853e-07,0,290.535,0,0
288.663,0.00654554,8.33213e-05,287.404,1.00853e-07,0,290.536,0,0
288.664,0.00655264,8.33954e-05,287.406,1.00853e-07,0,290.538,0,0
288.666,0.00655975,8.34723e-05,287.408,1.00853e-07,0,290.54,0,0
288.667,0.00656686,8.35513e-05,287.41,1.00853e-07,0,290.542,0,0
288.669,0.00657398,8.3633e-05,287.412,1.00853e-07,0,290.543,0,0
288.67,0.00658111,8.3719e-05,287.414,1.00853e-07,0,290.545,0,0
288.671,0.00658825,8.3807e-05,287.416,1.00853e-07,0,290.547,0,0
288.673,0.00659539,8.38961e-05,287.418,1.00853e-07,0,290.549,0,0
288.674,0.00660255,8.39892e-05,287.42,1.00853e-07,0,290.55,0,0
288.676,0.00660965,8.40834e-05,287.423,1.00853e-07,0,290.552,0,0
288.677,0.00661682,8.41776e-05,287.425,1.00853e-07,0,290.554,0,0
288.679,0.006624,8.42738e-05,287.427,1.00853e-07,0,290.556,0,0
288.68,0.00663118,8.43708e-05,287.429,1.00853e-07,0,290.557,0,0
288.681,0.00663838,8.44669e-05,287.431,1.00853e-07,0,290.559,0,0
288.683,0.00664558,8.45622e-05,287.433,1.00853e-07,0,290.561,0,0
288.684,0.00665278,8.46575e-05,287.435,1.00853e-07,0,290.563,0,0
288.686,0.00666,8.47532e-05,287.437,1.00853e-07,0,290.564,0,0
288.687,0.00666723,8.4851e-05,287.439,1.00853e-07,0,290.566,0,0
288.689,0.00667441,8.49494e-05,287.441,1.00853e-07,0,290.568,0,0
288.69,0.00668165,8.50462e-05,287.444,1.00853e-07,0,290.57,0,0
288.691,0.0066889,8.51426e-05,287.446,1.00853e-07,0,290.571,0,0
288.693,0.00669616,8.52401e-05,287.448,1.00853e-07,0,290.573,0,0
288.694,0.00670343,8.53385e-05,287.45,1.00853e-07,0,290.575,0,0
288.696,0.0067107,8.5437e-05,287.452,1.00853e-07,0,290.577,0,0
288.697,0.00671798,8.55339e-05,287.454,1.00853e-07,0,290.578,0,0
288.698,0.00672528,8.56308e-05,287.456,1.00853e-07,0,290.58,0,0
288.7,0.00673258,8.57292e-05,287.458,1.00853e-07,0,290.582,0,0
288.701,0.00673988,8.58283e-05,287.46,1.00853e-07,0,290.584,0,0
288.703,0.00674715,8.59259e-05,287.462,1.00853e-07,0,290.586,0,0
288.704,0.00675447,8.60204e-05,287.465,1.00853e-07,0,290.587,0,0
288.706,0.00676181,8.61116e-05,287.467,1.00853e-07,0,290.589,0,0
288.707,0.00676915,8.62013e-05,287.469,1.00853e-07,0,290.591,0,0
288.708,0.0067765,8.62929e-05,287.471,1.00853e-07,0,290.593,0,0
288.71,0.00678385,8.63888e-05,287.473,1.00853e-07,0,290.594,0,0
288.711,0.00679122,8.64883e-05,287.475,1.00853e-07,0,290.596,0,0
288.713,0.00679859,8.65908e-05,287.477,1.00853e-07,0,290.598,0,0
288.714,0.00680592,8.66979e-05,287.479,1.00853e-07,0,290.6,0,0
288.715,0.00681331,8.68101e-05,287.481,1.00853e-07,0,290.601,0,0
288.717,0.00682071,8.69274e-05,287.483,1.00853e-07,0,290.603,0,0
288.718,0.00682812,8.70476e-05,287.486,1.00853e-07,0,290.605,0,0
288.72,0.00683555,8.71689e-05,287.488,1.00853e-07,0,290.607,0,0
288.721,0.00684298,8.72912e-05,287.49,1.00853e-07,0,290.608,0,0
288.723,0.00685042,8.74144e-05,287.492,1.00853e-07,0,290.61,0,0
288.724,0.00685787,8.75385e-05,287.494,1.00853e-07,0,290.612,0,0
288.725,0.00686534,8.76634e-05,287.496,1.00853e-07,0,290.614,0,0
288.727,0.00687281,8.77896e-05,287.498,1.00853e-07,0,290.615,0,0
288.728,0.0068803,8.79184e-05,287.5,1.00853e-07,0,290.617,0,0
288.73,0.00688779,8.80478e-05,287.502,1.00853e-07,0,290.619,0,0
288.731,0.00689525,8.81753e-05,287.504,1.00853e-07,0,290.621,0,0
288.732,0.00690276,8.83009e-05,287.507,1.00853e-07,0,290.622,0,0
288.734,0.00691029,8.84235e-05,287.509,1.00853e-07,0,290.624,0,0
288.735,0.00691783,8.8544e-05,287.511,1.00853e-07,0,290.626,0,0
288.737,0.00692538,8.86639e-05,287.513,1.00853e-07,0,290.628,0,0
288.738,0.00693294,8.87791e-05,287.515,1.00853e-07,0,290.63,0,0
288.74,0.00694051,8.88917e-05,287.517,1.00853e-07,0,290.631,0,0
288.741,0.00694809,8.90023e-05,287.519,1.00853e-07,0,290.633,0,0
288.742,0.00695567,8.91101e-05,287.521,1.00853e-07,0,290.635,0,0
288.744,0.00696327,8.92153e-05,287.523,1.00853e-07,0,290.637,0,0
288.745,0.00697088,8.93189e-05,287.525,1.00853e-07,0,290.638,0,0
288.747,0.00697849,8.94214e-05,287.528,1.00853e-07,0,290.64,0,0
288.748,0.00698611,8.95222e-05,287.53,1.00853e-07,0,290.642,0,0
288.75,0.00699375,8.96201e-05,287.532,1.00853e-07,0,290.644,0,0
288.751,0.00700133,8.97175e-05,287.534,1.00853e-07,0,290.645,0,0
288.752,0.00700898,8.9817e-05,287.536,1.00853e-07,0,290.647,0,0
288.754,0.00701664,8.99176e-05,287.538,1.00853e-07,0,290.649,0,0
288.755,0.0070243,9.00186e-05,287.54,1.00853e-07,0,290.651,0,0
288.757,0.00703198,9.01214e-05,287.542,1.00853e-07,0,290.652,0,0
288.758,0.00703966,9.0226e-05,287.544,1.00853e-07,0,290.654,0,0
288.759,0.00704735,9.03302e-05,287.546,1.00853e-07,0,290.656,0,0
288.761,0.00705505,9.04354e-05,287.548,1.00853e-07,0,290.658,0,0
288.762,0.00706271,9.05394e-05,287.551,1.00853e-07,0,290.659,0,0
288.764,0.00707042,9.0641e-05,287.553,1.00853e-07,0,290.661,0,0
288.765,0.00707815,9.07417e-05,287.555,1.00853e-07,0,290.663,0,0
288.767,0.00708589,9.08363e-05,287.557,1.00853e-07,0,290.665,0,0
288.768,0.00709363,9.09275e-05,287.559,1.00853e-07,0,290.666,0,0
288.769,0.00710138,9.10174e-05,287.561,1.00853e-07,0,290.668,0,0
288.771,0.00710914,9.11066e-05,287.563,1.00853e-07,0,290.67,0,0
288.772,0.00711691,9.11934e-05,287.565,1.00853e-07,0,290.672,0,0
288.774,0.00712468,9.12794e-05,287.567,1.00853e-07,0,290.673,0,0
288.775,0.0071324,9.13644e-05,287.569,1.00853e-07,0,290.675,0,0
288.776,0.00714019,9.14488e-05,287.572,1.00853e-07,0,290.677,0,0
288.778,0.00714799,9.1532e-05,287.574,1.00853e-07,0,290.679,0,0
288.779,0.00715579,9.16136e-05,287.576,1.00853e-07,0,290.68,0,0
288.781,0.0071636,9.1694e-05,287.578,1.00853e-07,0,290.682,0,0
288.782,0.00717141,9.17724e-05,287.58,1.00853e-07,0,290.684,0,0
288.784,0.00717924,9.18487e-05,287.582,1.00853e-07,0,290.686,0,0
288.785,0.00718701,9.19264e-05,287.584,1.00853e-07,0,290.688,0,0
288.786,0.00719485,9.20035e-05,287.586,1.00853e-07,0,290.689,0,0
288.788,0.00720269,9.20818e-05,287.588,1.00853e-07,0,290.691,0,0
288.789,0.00721054,9.21639e-05,287.59,1.00853e-07,0,290.693,0,0
288.791,0.00721839,9.22497e-05,287.593,1.00853e-07,0,290.695,0,0
288.792,0.00722626,9.23368e-05,287.595,1.00853e-07,0,290.696,0,0
288.794,0.00723407,9.24252e-05,287.597,1.00853e-07,0,290.698,0,0
288.795,0.00724195,9.25169e-05,287.599,1.00853e-07,0,290.7,0,0
288.796,0.00724984,9.26075e-05,287.601,1.00853e-07,0,290.702,0,0
288.798,0.00725773,9.26988e-05,287.603,1.00853e-07,0,290.703,0,0
288.799,0.00726558,9.27937e-05,287.605,1.00853e-07,0,290.705,0,0
288.801,0.00727349,9.28908e-05,287.607,1.00853e-07,0,290.707,0,0
288.802,0.0072814,9.29868e-05,287.609,1.00853e-07,0,290.709,0,0
288.803,0.00728933,9.30797e-05,287.611,1.00853e-07,0,290.71,0,0
288.805,0.00729727,9.31717e-05,287.614,1.00853e-07,0,290.712,0,0
288.806,0.00730521,9.32599e-05,287.616,1.00853e-07,0,290.714,0,0
288.808,0.00731316,9.33481e-05,287.618,1.00853e-07,0,290.716,0,0
288.809,0.00732111,9.34364e-05,287.62,1.00853e-07,0,290.717,0,0
288.811,0.00732908,9.35213e-05,287.622,1.00853e-07,0,290.719,0,0
288.812,0.00733699,9.36073e-05,287.624,1.00853e-07,0,290.721,0,0
288.813,0.00734497,9.36954e-05,287.626,1.00853e-07,0,290.723,0,0
288.815,0.00735296,9.37836e-05,287.628,1.00853e-07,0,290.724,0,0
288.816,0.00736095,9.38743e-05,287.63,1.00853e-07,0,290.726,0,0
288.818,0.0073689,9.39656e-05,287.632,1.00853e-07,0,290.728,0,0
288.819,0.00737691,9.40566e-05,287.635,1.00853e-07,0,290.73,0,0
288.82,0.00738493,9.41469e-05,287.637,1.00853e-07,0,290.731,0,0
288.822,0.00739295,9.42357e-05,287.639,1.00853e-07,0,290.733,0,0
288.823,0.00740098,9.43244e-05,287.641,1.00853e-07,0,290.735,0,0
288.825,0.00740902,9.44162e-05,287.643,1.00853e-07,0,290.737,0,0
288.826,0.00741702,9.45091e-05,287.645,1.00853e-07,0,290.739,0,0
288.828,0.00742507,9.46048e-05,287.647,1.00853e-07,0,290.74,0,0
288.829,0.00743314,9.47036e-05,287.649,1.00853e-07,0,290.742,0,0
288.83,0.00744121,9.48067e-05,287.651,1.00853e-07,0,290.744,0,0
288.832,0.00744929,9.4914e-05,287.653,1.00853e-07,0,290.746,0,0
288.833,0.00745738,9.50235e-05,287.656,1.00853e-07,0,290.747,0,0
288.835,0.00746548,9.5136e-05,287.658,1.00853e-07,0,290.749,0,0
288.836,0.00747359,9.52512e-05,287.66,1.00853e-07,0,290.751,0,0
288.837,0.00748172,9.53704e-05,287.662,1.00853e-07,0,290.753,0,0
288.839,0.00748979,9.54918e-05,287.664,1.00853e-07,0,290.754,0,0
288.84,0.00749793,9.56107e-05,287.666,1.00853e-07,0,290.756,0,0
288.842,0.00750608,9.57277e-05,287.668,1.00853e-07,0,290.758,0,0
288.843,0.00751424,9.58449e-05,287.67,1.00853e-07,0,290.76,0,0
288.845,0.00752241,9.59613e-05,287.672,1.00853e-07,0,290.761,0,0
288.846,0.00753059,9.60748e-05,287.674,1.00853e-07,0,290.763,0,0
288.847,0.00753878,9.61886e-05,287.677,1.00853e-07,0,290.765,0,0
288.849,0.00754698,9.63028e-05,287.679,1.00853e-07,0,290.767,0,0
288.85,0.00755514,9.64159e-05,287.681,1.00853e-07,0,290.768,0,0
288.852,0.00756336,9.65272e-05,287.683,1.00853e-07,0,290.77,0,0
288.853,0.00757158,9.66379e-05,287.685,1.00853e-07,0,290.772,0,0
288.855,0.00757982,9.67515e-05,287.687,1.00853e-07,0,290.774,0,0
288.856,0.00758807,9.68674e-05,287.689,1.00853e-07,0,290.775,0,0
288.857,0.00759633,9.69807e-05,287.691,1.00853e-07,0,290.777,0,0
288.859,0.0076046,9.70918e-05,287.693,1.00853e-07,0,290.779,0,0
288.86,0.00761287,9.72023e-05,287.695,1.00853e-07,0,290.781,0,0
288.862,0.0076211,9.73149e-05,287.698,1.00853e-07,0,290.782,0,0
288.863,0.0076294,9.74295e-05,287.7,1.00853e-07,0,290.784,0,0
288.864,0.0076377,9.75425e-05,287.702,1.00853e-07,0,290.786,0,0
288.866,0.00764602,9.7656e-05,287.704,1.00853e-07,0,290.788,0,0
288.867,0.00765434,9.77679e-05,287.706,1.00853e-07,0,290.789,0,0
288.869,0.00766268,9.78795e-05,287.708,1.00853e-07,0,290.791,0,0
288.87,0.00767102,9.79917e-05,287.71,1.00853e-07,0,290.793,0,0
288.872,0.00767932,9.81013e-05,287.712,1.00853e-07,0,290.795,0,0
288.873,0.00768768,9.8207e-05,287.714,1.00853e-07,0,290.797,0,0
288.874,0.00769605,9.83111e-05,287.716,1.00853e-07,0,290.798,0,0
288.876,0.00770443,9.84155e-05,287.718,1.00853e-07,0,290.8,0,0
288.877,0.00771282,9.85193e-05,287.721,1.00853e-07,0,290.802,0,0
288.879,0.00772122,9.86194e-05,287.723,1.00853e-07,0,290.804,0,0
288.88,0.00772963,9.87161e-05,287.725,1.00853e-07,0,290.805,0,0
288.881,0.00773804,9.88092e-05,287.727,1.00853e-07,0,290.807,0,0
288.883,0.00774646,9.88993e-05,287.729,1.00853e-07,0,290.809,0,0
288.884,0.00775489,9.89893e-05,287.731,1.00853e-07,0,290.811,0,0
288.886,0.00776327,9.90764e-05,287.733,1.00853e-07,0,290.812,0,0
288.887,0.00777172,9.9162e-05,287.735,1.00853e-07,0,290.814,0,0
288.889,0.00778017,9.92486e-05,287.737,1.00853e-07,0,290.816,0,0
288.89,0.00778863,9.93349e-05,287.739,1.00853e-07,0,290.818,0,0
288.891,0.0077971,9.94193e-05,287.742,1.00853e-07,0,290.819,0,0
288.893,0.00780557,9.95042e-05,287.744,1.00853e-07,0,290.821,0,0
288.894,0.00781405,9.95907e-05,287.746,1.00853e-07,0,290.823,0,0
288.896,0.00782254,9.96766e-05,287.748,1.00853e-07,0,290.825,0,0
288.897,0.00783104,9.97579e-05,287.75,1.00853e-07,0,290.826,0,0
288.899,0.00783954,9.98364e-05,287.752,1.00853e-07,0,290.828,0,0
288.9,0.00784799,9.99121e-05,287.754,1.00853e-07,0,290.83,0,0
288.901,0.0078565,9.99835e-05,287.756,1.00853e-07,0,290.832,0,0
288.903,0.00786502,0.000100053,287.758,1.00853e-07,0,290.833,0,0
288.904,0.00787355,0.000100126,287.76,1.00853e-07,0,290.835,0,0
288.906,0.00788209,0.000100199,287.763,1.00853e-07,0,290.837,0,0
288.907,0.00789063,0.000100273,287.765,1.00853e-07,0,290.839,0,0
288.908,0.00789917,0.000100347,287.767,1.00853e-07,0,290.84,0,0
288.91,0.00790773,0.000100424,287.769,1.00853e-07,0,290.842,0,0
288.911,0.00791622,0.000100504,287.771,1.00853e-07,0,290.844,0,0
288.913,0.00792479,0.000100587,287.773,1.00853e-07,0,290.846,0,0
288.914,0.00793336,0.000100672,287.775,1.00853e-07,0,290.847,0,0
288.916,0.00794195,0.000100759,287.777,1.00853e-07,0,290.849,0,0
288.917,0.00795053,0.000100848,287.779,1.00853e-07,0,290.851,0,0
288.918,0.00795913,0.00010094,287.781,1.00853e-07,0,290.853,0,0
288.92,0.00796773,0.000101037,287.784,1.00853e-07,0,290.855,0,0
288.921,0.00797635,0.000101136,287.786,1.00853e-07,0,290.856,0,0
288.923,0.00798497,0.000101237,287.788,1.00853e-07,0,290.858,0,0
288.924,0.0079936,0.000101338,287.79,1.00853e-07,0,290.86,0,0
288.925,0.00800224,0.000101436,287.792,1.00853e-07,0,290.862,0,0
288.927,0.00801088,0.000101532,287.794,1.00853e-07,0,290.863,0,0
288.928,0.00801954,0.000101627,287.796,1.00853e-07,0,290.865,0,0
288.93,0.0080282,0.000101719,287.798,1.00853e-07,0,290.867,0,0
288.931,0.00803687,0.000101811,287.8,1.00853e-07,0,290.869,0,0
288.933,0.00804555,0.000101901,287.802,1.00853e-07,0,290.87,0,0
288.934,0.00805417,0.000101991,287.805,1.00853e-07,0,290.872,0,0
288.935,0.00806287,0.000102082,287.807,1.00853e-07,0,290.874,0,0
288.937,0.00807157,0.000102169,287.809,1.00853e-07,0,290.876,0,0
288.938,0.00808028,0.000102256,287.811,1.00853e-07,0,290.877,0,0
288.94,0.00808899,0.000102344,287.813,1.00853e-07,0,290.879,0,0
288.941,0.00809772,0.00010243,287.815,1.00853e-07,0,290.881,0,0
288.942,0.00810645,0.000102511,287.817,1.00853e-07,0,290.883,0,0
288.944,0.00811518,0.00010259,287.819,1.00853e-07,0,290.884,0,0
288.945,0.00812393,0.000102668,287.821,1.00853e-07,0,290.886,0,0
288.947,0.00813268,0.000102745,287.823,1.00853e-07,0,290.888,0,0
288.948,0.00814143,0.000102822,287.825,1.00853e-07,0,290.89,0,0
288.95,0.0081502,0.000102895,287.828,1.00853e-07,0,290.891,0,0
288.951,0.00815897,0.000102968,287.83,1.00853e-07,0,290.893,0,0
288.952,0.00816774,0.00010304,287.832,1.00853e-07,0,290.895,0,0
288.954,0.00817646,0.000103114,287.834,1.00853e-07,0,290.897,0,0
288.955,0.00818525,0.000103189,287.836,1.00853e-07,0,290.898,0,0
288.957,0.00819405,0.000103264,287.838,1.00853e-07,0,290.9,0,0
288.958,0.00820285,0.000103338,287.84,1.00853e-07,0,290.902,0,0
288.96,0.00821166,0.000103412,287.842,1.00853e-07,0,290.904,0,0
288.961,0.00822047,0.000103485,287.844,1.00853e-07,0,290.906,0,0
288.962,0.00822929,0.000103558,287.846,1.00853e-07,0,290.907,0,0
288.964,0.00823812,0.00010363,287.849,1.00853e-07,0,290.909,0,0
288.965,0.00824695,0.000103702,287.851,1.00853e-07,0,290.911,0,0
288.967,0.00825579,0.000103776,287.853,1.00853e-07,0,290.913,0,0
288.968,0.00826463,0.000103853,287.855,1.00853e-07,0,290.914,0,0
288.969,0.00827348,0.000103932,287.857,1.00853e-07,0,290.916,0,0
288.971,0.00828234,0.000104012,287.859,1.00853e-07,0,290.918,0,0
288.972,0.00829121,0.000104093,287.861,1.00853e-07,0,290.92,0,0
288.974,0.00830002,0.000104175,287.863,1.00853e-07,0,290.921,0,0
288.975,0.0083089,0.000104259,287.865,1.00853e-07,0,290.923,0,0
288.977,0.00831778,0.000104345,287.867,1.00853e-07,0,290.925,0,0
288.978,0.00832674,0.000104432,287.87,1.00853e-07,0,290.927,0,0
288.979,0.00833564,0.000104521,287.872,1.00853e-07,0,290.928,0,0
288.981,0.00834455,0.000104611,287.874,1.00853e-07,0,290.93,0,0
288.982,0.00835347,0.000104703,287.876,1.00853e-07,0,290.932,0,0
288.984,0.00836239,0.000104795,287.878,1.00853e-07,0,290.934,0,0
288.985,0.00837132,0.000104888,287.88,1.00853e-07,0,290.935,0,0
288.986,0.00838026,0.000104983,287.882,1.00853e-07,0,290.937,0,0
288.988,0.00838921,0.000105079,287.884,1.00853e-07,0,290.939,0,0
288.989,0.00839817,0.000105176,287.886,1.00853e-07,0,290.941,0,0
288.991,0.00840714,0.000105274,287.888,1.00853e-07,0,290.942,0,0
288.992,0.00841611,0.000105373,287.89,1.00853e-07,0,290.944,0,0
288.994,0.00842509,0.000105471,287.893,1.00853e-07,0,290.946,0,0
288.995,0.00843408,0.000105574,287.895,1.00853e-07,0,290.948,0,0
288.996,0.00844308,0.00010568,287.897,1.00853e-07,0,290.949,0,0
288.998,0.00845209,0.000105791,287.899,1.00853e-07,0,290.951,0,0
288.999,0.00846111,0.000105904,287.901,1.00853e-07,0,290.953,0,0
289.001,0.00847007,0.000106017,287.903,1.00853e-07,0,290.955,0,0
289.002,0.00847911,0.000106131,287.905,1.00853e-07,0,290.957,0,0
289.004,0.00848816,0.000106246,287.907,1.00853e-07,0,290.958,0,0
289.005,0.00849721,0.000106363,287.909,1.00853e-07,0,290.96,0,0
289.006,0.00850628,0.000106481,287.911,1.00853e-07,0,290.962,0,0
289.008,0.00851536,0.000106599,287.914,1.00853e-07,0,290.964,0,0
289.009,0.00852445,0.000106715,287.916,1.00853e-07,0,290.965,0,0
289.011,0.00853354,0.00010683,287.918,1.00853e-07,0,290.967,0,0
289.012,0.00854265,0.000106947,287.92,1.00853e-07,0,290.969,0,0
289.013,0.00855177,0.000107065,287.922,1.00853e-07,0,290.971,0,0
289.015,0.00856083,0.000107182,287.924,1.00853e-07,0,290.972,0,0
289.016,0.00856997,0.000107301,287.926,1.00853e-07,0,290.974,0,0
289.018,0.00857918,0.000107422,287.928,1.00853e-07,0,290.976,0,0
289.019,0.00858834,0.000107543,287.93,1.00853e-07,0,290.978,0,0
289.021,0.00859744,0.000107661,287.932,1.00853e-07,0,290.979,0,0
289.022,0.00860662,0.000107779,287.935,1.00853e-07,0,290.981,0,0
289.023,0.0086158,0.000107899,287.937,1.00853e-07,0,290.983,0,0
289.025,0.00862507,0.000108018,287.939,1.00853e-07,0,290.985,0,0
289.026,0.00863427,0.000108135,287.941,1.00853e-07,0,290.986,0,0
289.028,0.00864349,0.000108247,287.943,1.00853e-07,0,290.988,0,0
289.029,0.00865272,0.00010836,287.945,1.00853e-07,0,290.99,0,0
289.031,0.00866196,0.000108472,287.947,1.00853e-07,0,290.992,0,0
289.032,0.0086712,0.000108581,287.949,1.00853e-07,0,290.993,0,0
289.033,0.00868046,0.000108687,287.951,1.00853e-07,0,290.995,0,0
289.035,0.00868972,0.000108789,287.953,1.00853e-07,0,290.997,0,0
289.036,0.008699,0.000108888,287.956,1.00853e-07,0,290.999,0,0
289.038,0.00870821,0.000108983,287.958,1.00853e-07,0,291,0,0
289.039,0.0087175,0.000109078,287.96,1.00853e-07,0,291.002,0,0
289.04,0.0087268,0.000109171,287.962,1.00853e-07,0,291.004,0,0
289.042,0.0087361,0.000109259,287.964,1.00853e-07,0,291.006,0,0
289.043,0.00874542,0.000109343,287.966,1.00853e-07,0,291.008,0,0
289.045,0.00875474,0.000109426,287.968,1.00853e-07,0,291.009,0,0
289.046,0.00876406,0.000109508,287.97,1.00853e-07,0,291.011,0,0
289.048,0.0087734,0.000109591,287.972,1.00853e-07,0,291.013,0,0
289.049,0.00878274,0.000109676,287.974,1.00853e-07,0,291.015,0,0
289.05,0.00879209,0.000109766,287.977,1.00853e-07,0,291.016,0,0
289.052,0.00880144,0.000109859,287.979,1.00853e-07,0,291.018,0,0
289.053,0.00881081,0.000109956,287.981,1.00853e-07,0,291.02,0,0
289.055,0.00882018,0.000110056,287.983,1.00853e-07,0,291.022,0,0
289.056,0.00882956,0.000110158,287.985,1.00853e-07,0,291.023,0,0
289.057,0.00883895,0.000110261,287.987,1.00853e-07,0,291.025,0,0
289.059,0.00884835,0.000110363,287.989,1.00853e-07,0,291.027,0,0
289.06,0.00885776,0.000110462,287.991,1.00853e-07,0,291.029,0,0
289.062,0.00886717,0.000110558,287.993,1.00853e-07,0,291.03,0,0
289.063,0.00887659,0.000110654,287.995,1.00853e-07,0,291.032,0,0
289.065,0.00888603,0.000110748,287.998,1.00853e-07,0,291.034,0,0
289.066,0.00889547,0.000110839,288,1.00853e-07,0,291.036,0,0
289.067,0.00890485,0.000110927,288.002,1.00853e-07,0,291.037,0,0
289.069,0.0089143,0.000111017,288.004,1.00853e-07,0,291.039,0,0
289.07,0.00892376,0.000111108,288.006,1.00853e-07,0,291.041,0,0
289.072,0.00893323,0.0001112,288.008,1.00853e-07,0,291.043,0,0
289.073,0.00894271,0.000111295,288.01,1.00853e-07,0,291.044,0,0
289.075,0.0089522,0.000111394,288.012,1.00853e-07,0,291.046,0,0
289.076,0.00896169,0.000111492,288.014,1.00853e-07,0,291.048,0,0
289.077,0.0089712,0.00011159,288.016,1.00853e-07,0,291.05,0,0
289.079,0.00898071,0.000111689,288.019,1.00853e-07,0,291.051,0,0
289.08,0.00899023,0.000111787,288.021,1.00853e-07,0,291.053,0,0
289.082,0.00899976,0.000111884,288.023,1.00853e-07,0,291.055,0,0
289.083,0.00900929,0.000111981,288.025,1.00853e-07,0,291.057,0,0
289.084,0.00901884,0.000112077,288.027,1.00853e-07,0,291.059,0,0
289.086,0.00902839,0.000112172,288.029,1.00853e-07,0,291.06,0,0
289.087,0.00903795,0.000112267,288.031,1.00853e-07,0,291.062,0,0
289.089,0.00904752,0.000112363,288.033,1.00853e-07,0,291.064,0,0
289.09,0.0090571,0.000112458,288.035,1.00853e-07,0,291.066,0,0
289.092,0.00906668,0.000112551,288.037,1.00853e-07,0,291.067,0,0
289.093,0.00907628,0.000112642,288.039,1.00853e-07,0,291.069,0,0
289.094,0.00908588,0.000112733,288.042,1.00853e-07,0,291.071,0,0
289.096,0.00909549,0.000112823,288.044,1.00853e-07,0,291.073,0,0
289.097,0.0091051,0.000112914,288.046,1.00853e-07,0,291.074,0,0
289.099,0.0091148,0.000113008,288.048,1.00853e-07,0,291.076,0,0
289.1,0.00912436,0.000113101,288.05,1.00853e-07,0,291.078,0,0
289.101,0.009134,0.000113197,288.052,1.00853e-07,0,291.08,0,0
289.103,0.00914365,0.000113296,288.054,1.00853e-07,0,291.081,0,0
289.104,0.00915331,0.000113394,288.056,1.00853e-07,0,291.083,0,0
289.106,0.00916297,0.000113489,288.058,1.00853e-07,0,291.085,0,0
289.107,0.00917264,0.000113584,288.06,1.00853e-07,0,291.087,0,0
289.109,0.00918239,0.000113679,288.063,1.00853e-07,0,291.088,0,0
289.11,0.00919208,0.00011377,288.065,1.00853e-07,0,291.09,0,0
289.111,0.00920178,0.000113857,288.067,1.00853e-07,0,291.092,0,0
289.113,0.00921148,0.000113941,288.069,1.00853e-07,0,291.094,0,0
289.114,0.0092212,0.000114025,288.071,1.00853e-07,0,291.095,0,0
289.116,0.00923091,0.000114108,288.073,1.00853e-07,0,291.097,0,0
289.117,0.00924064,0.000114193,288.075,1.00853e-07,0,291.099,0,0
289.119,0.00925037,0.000114274,288.077,1.00853e-07,0,291.101,0,0
289.12,0.00926004,0.000114355,288.079,1.00853e-07,0,291.102,0,0
289.121,0.00926979,0.000114435,288.081,1.00853e-07,0,291.104,0,0
289.123,0.00927954,0.000114514,288.083,1.00853e-07,0,291.106,0,0
289.124,0.0092893,0.000114592,288.086,1.00853e-07,0,291.108,0,0
289.126,0.00929914,0.000114669,288.088,1.00853e-07,0,291.11,0,0
289.127,0.00930891,0.000114743,288.09,1.00853e-07,0,291.111,0,0
289.128,0.00931862,0.000114817,288.092,1.00853e-07,0,291.113,0,0
289.13,0.00932841,0.00011489,288.094,1.00853e-07,0,291.115,0,0
289.131,0.0093382,0.000114964,288.096,1.00853e-07,0,291.117,0,0
289.133,0.009348,0.00011504,288.098,1.00853e-07,0,291.118,0,0
289.134,0.0093578,0.000115117,288.1,1.00853e-07,0,291.12,0,0
289.136,0.00936761,0.000115195,288.102,1.00853e-07,0,291.122,0,0
289.137,0.0093775,0.000115276,288.104,1.00853e-07,0,291.124,0,0
289.138,0.00938733,0.000115356,288.107,1.00853e-07,0,291.125,0,0
289.14,0.00939716,0.000115435,288.109,1.00853e-07,0,291.127,0,0
289.141,0.009407,0.000115516,288.111,1.00853e-07,0,291.129,0,0
289.143,0.00941684,0.000115593,288.113,1.00853e-07,0,291.131,0,0
289.144,0.00942669,0.000115666,288.115,1.00853e-07,0,291.132,0,0
289.146,0.00943655,0.000115736,288.117,1.00853e-07,0,291.134,0,0
289.147,0.00944641,0.000115801,288.119,1.00853e-07,0,291.136,0,0
289.148,0.00945628,0.000115861,288.121,1.00853e-07,0,291.138,0,0
289.15,0.00946609,0.000115923,288.123,1.00853e-07,0,291.139,0,0
289.151,0.00947597,0.000115985,288.125,1.00853e-07,0,291.141,0,0
289.153,0.00948585,0.000116048,288.128,1.00853e-07,0,291.143,0,0
289.154,0.00949574,0.000116113,288.13,1.00853e-07,0,291.145,0,0
289.155,0.00950564,0.000116177,288.132,1.00853e-07,0,291.146,0,0
289.157,0.00951554,0.000116241,288.134,1.00853e-07,0,291.148,0,0
289.158,0.00952551,0.000116305,288.136,1.00853e-07,0,291.15,0,0
289.16,0.00953543,0.000116366,288.138,1.00853e-07,0,291.152,0,0
289.161,0.00954534,0.000116428,288.14,1.00853e-07,0,291.154,0,0
289.163,0.00955527,0.00011649,288.142,1.00853e-07,0,291.155,0,0
289.164,0.00956519,0.000116555,288.144,1.00853e-07,0,291.157,0,0
289.165,0.00957513,0.000116627,288.146,1.00853e-07,0,291.159,0,0
289.167,0.00958507,0.000116699,288.148,1.00853e-07,0,291.161,0,0
289.168,0.00959501,0.000116768,288.151,1.00853e-07,0,291.162,0,0
289.17,0.00960496,0.000116836,288.153,1.00853e-07,0,291.164,0,0
289.171,0.00961492,0.000116904,288.155,1.00853e-07,0,291.166,0,0
289.173,0.00962488,0.000116973,288.157,1.00853e-07,0,291.168,0,0
289.174,0.00963485,0.00011704,288.159,1.00853e-07,0,291.169,0,0
289.175,0.00964483,0.000117105,288.161,1.00853e-07,0,291.171,0,0
289.177,0.00965481,0.00011717,288.163,1.00853e-07,0,291.173,0,0
289.178,0.00966479,0.000117232,288.165,1.00853e-07,0,291.175,0,0
289.18,0.00967485,0.000117292,288.167,1.00853e-07,0,291.176,0,0
289.181,0.00968485,0.000117352,288.169,1.00853e-07,0,291.178,0,0
289.182,0.00969485,0.00011741,288.172,1.00853e-07,0,291.18,0,0
289.184,0.00970486,0.000117467,288.174,1.00853e-07,0,291.182,0,0
289.185,0.00971487,0.000117527,288.176,1.00853e-07,0,291.183,0,0
289.187,0.00972488,0.000117587,288.178,1.00853e-07,0,291.185,0,0
289.188,0.00973497,0.000117643,288.18,1.00853e-07,0,291.187,0,0
289.19,0.009745,0.000117699,288.182,1.00853e-07,0,291.189,0,0
289.191,0.00975503,0.000117753,288.184,1.00853e-07,0,291.19,0,0
289.192,0.00976507,0.000117806,288.186,1.00853e-07,0,291.192,0,0
289.194,0.0097751,0.000117856,288.188,1.00853e-07,0,291.194,0,0
289.195,0.00978522,0.000117903,288.19,1.00853e-07,0,291.196,0,0
289.197,0.00979527,0.000117951,288.192,1.00853e-07,0,291.197,0,0
289.198,0.00980532,0.000118002,288.195,1.00853e-07,0,291.199,0,0
289.2,0.00981537,0.000118057,288.197,1.00853e-07,0,291.201,0,0
289.201,0.00982543,0.000118113,288.199,1.00853e-07,0,291.203,0,0
289.202,0.0098355,0.000118167,288.201,1.00853e-07,0,291.204,0,0
289.204,0.00984557,0.000118221,288.203,1.00853e-07,0,291.206,0,0
289.205,0.00985572,0.000118277,288.205,1.00853e-07,0,291.208,0,0
289.207,0.0098658,0.000118337,288.207,1.00853e-07,0,291.21,0,0
289.208,0.00987588,0.000118397,288.209,1.00853e-07,0,291.212,0,0
289.209,0.00988597,0.000118459,288.211,1.00853e-07,0,291.213,0,0
289.211,0.00989607,0.000118519,288.213,1.00853e-07,0,291.215,0,0
289.212,0.00990617,0.00011858,288.216,1.00853e-07,0,291.217,0,0
289.214,0.00991627,0.000118641,288.218,1.00853e-07,0,291.219,0,0
289.215,0.00992645,0.000118701,288.22,1.00853e-07,0,291.22,0,0
289.217,0.00993657,0.00011876,288.222,1.00853e-07,0,291.222,0,0
289.218,0.00994669,0.000118819,288.224,1.00853e-07,0,291.224,0,0
289.219,0.00995682,0.000118877,288.226,1.00853e-07,0,291.226,0,0
289.221,0.00996702,0.000118933,288.228,1.00853e-07,0,291.227,0,0
289.222,0.00997715,0.000118988,288.23,1.00853e-07,0,291.229,0,0
289.224,0.00998729,0.00011904,288.232,1.00853e-07,0,291.231,0,0
289.225,0.00999744,0.000119088,288.234,1.00853e-07,0,291.233,0,0
289.227,0.0100076,0.000119136,288.237,1.00853e-07,0,291.234,0,0
289.228,0.0100177,0.000119183,288.239,1.00853e-07,0,291.236,0,0
289.229,0.0100279,0.000119227,288.241,1.00853e-07,0,291.238,0,0
289.231,0.0100381,0.000119273,288.243,1.00853e-07,0,291.24,0,0
289.232,0.0100483,0.00011932,288.245,1.00853e-07,0,291.241,0,0
289.234,0.0100585,0.000119366,288.247,1.00853e-07,0,291.243,0,0
289.235,0.0100686,0.000119413,288.249,1.00853e-07,0,291.245,0,0
289.236,0.0100788,0.000119457,288.251,1.00853e-07,0,291.247,0,0
289.238,0.0100891,0.000119498,288.253,1.00853e-07,0,291.248,0,0
289.239,0.0100992,0.00011954,288.255,1.00853e-07,0,291.25,0,0
289.241,0.0101094,0.000119583,288.257,1.00853e-07,0,291.252,0,0
289.242,0.0101196,0.000119628,288.26,1.00853e-07,0,291.254,0,0
289.244,0.0101299,0.000119674,288.262,1.00853e-07,0,291.256,0,0
289.245,0.0101401,0.000119722,288.264,1.00853e-07,0,291.257,0,0
289.246,0.0101503,0.000119772,288.266,1.00853e-07,0,291.259,0,0
289.248,0.0101605,0.000119826,288.268,1.00853e-07,0,291.261,0,0
289.249,0.0101707,0.000119884,288.27,1.00853e-07,0,291.263,0,0
289.251,0.0101809,0.000119944,288.272,1.00853e-07,0,291.264,0,0
289.252,0.0101912,0.000120011,288.274,1.00853e-07,0,291.266,0,0
289.254,0.0102014,0.000120081,288.276,1.00853e-07,0,291.268,0,0
289.255,0.0102117,0.000120155,288.278,1.00853e-07,0,291.27,0,0
289.256,0.0102219,0.000120234,288.281,1.00853e-07,0,291.271,0,0
289.258,0.0102322,0.000120317,288.283,1.00853e-07,0,291.273,0,0
289.259,0.0102425,0.000120407,288.285,1.00853e-07,0,291.275,0,0
289.261,0.0102528,0.000120499,288.287,1.00853e-07,0,291.277,0,0
289.262,0.010263,0.000120593,288.289,1.00853e-07,0,291.278,0,0
289.263,0.0102733,0.000120689,288.291,1.00853e-07,0,291.28,0,0
289.265,0.0102837,0.00012078,288.293,1.00853e-07,0,291.282,0,0
289.266,0.010294,0.000120867,288.295,1.00853e-07,0,291.284,0,0
289.268,0.0103043,0.000120957,288.297,1.00853e-07,0,291.285,0,0
289.269,0.0103146,0.000121051,288.299,1.00853e-07,0,291.287,0,0
289.271,0.010325,0.000121144,288.301,1.00853e-07,0,291.289,0,0
289.272,0.0103353,0.00012124,288.304,1.00853e-07,0,291.291,0,0
289.273,0.0103456,0.000121338,288.306,1.00853e-07,0,291.292,0,0
289.275,0.010356,0.000121435,288.308,1.00853e-07,0,291.294,0,0
289.276,0.0103663,0.000121533,288.31,1.00853e-07,0,291.296,0,0
289.278,0.0103767,0.000121635,288.312,1.00853e-07,0,291.298,0,0
289.279,0.0103871,0.000121734,288.314,1.00853e-07,0,291.299,0,0
289.281,0.0103975,0.000121831,288.316,1.00853e-07,0,291.301,0,0
289.282,0.0104079,0.000121929,288.318,1.00853e-07,0,291.303,0,0
289.283,0.0104183,0.000122031,288.32,1.00853e-07,0,291.305,0,0
289.285,0.0104287,0.000122137,288.322,1.00853e-07,0,291.307,0,0
289.286,0.0104391,0.000122247,288.325,1.00853e-07,0,291.308,0,0
289.288,0.0104496,0.00012236,288.327,1.00853e-07,0,291.31,0,0
289.289,0.01046,0.000122473,288.329,1.00853e-07,0,291.312,0,0
289.291,0.0104704,0.000122586,288.331,1.00853e-07,0,291.314,0,0
289.292,0.0104809,0.000122701,288.333,1.00853e-07,0,291.315,0,0
289.293,0.0104914,0.000122819,288.335,1.00853e-07,0,291.317,0,0
289.295,0.0105019,0.000122941,288.337,1.00853e-07,0,291.319,0,0
289.296,0.0105124,0.000123064,288.339,1.00853e-07,0,291.321,0,0
289.298,0.0105229,0.000123187,288.341,1.00853e-07,0,291.322,0,0
289.299,0.0105334,0.000123314,288.343,1.00853e-07,0,291.324,0,0
289.3,0.0105439,0.000123441,288.345,1.00853e-07,0,291.326,0,0
289.302,0.0105544,0.000123569,288.348,1.00853e-07,0,291.328,0,0
289.303,0.010565,0.000123698,288.35,1.00853e-07,0,291.329,0,0
289.305,0.0105755,0.000123829,288.352,1.00853e-07,0,291.331,0,0
289.306,0.0105861,0.000123958,288.354,1.00853e-07,0,291.333,0,0
289.308,0.0105967,0.000124089,288.356,1.00853e-07,0,291.335,0,0
289.309,0.0106073,0.00012422,288.358,1.00853e-07,0,291.336,0,0
289.31,0.0106179,0.000124352,288.36,1.00853e-07,0,291.338,0,0
289.312,0.0106285,0.000124483,288.362,1.00853e-07,0,291.34,0,0
289.313,0.0106391,0.000124613,288.364,1.00853e-07,0,291.342,0,0
289.315,0.0106497,0.000124745,288.366,1.00853e-07,0,291.343,0,0
289.316,0.0106605,0.000124877,288.369,1.00853e-07,0,291.345,0,0
289.318,0.010671,0.000125012,288.371,1.00853e-07,0,291.347,0,0
289.319,0.0106818,0.00012515,288.373,1.00853e-07,0,291.349,0,0
289.32,0.0106924,0.000125291,288.375,1.00853e-07,0,291.35,0,0
289.322,0.0107031,0.000125431,288.377,1.00853e-07,0,291.352,0,0
289.323,0.0107139,0.000125572,288.379,1.00853e-07,0,291.354,0,0
289.325,0.0107246,0.000125713,288.381,1.00853e-07,0,291.356,0,0
289.326,0.0107353,0.00012585,288.383,1.00853e-07,0,291.358,0,0
289.327,0.010746,0.000125987,288.385,1.00853e-07,0,291.359,0,0
289.329,0.0107568,0.000126122,288.387,1.00853e-07,0,291.361,0,0
289.33,0.0107676,0.000126255,288.39,1.00853e-07,0,291.363,0,0
289.332,0.0107784,0.000126385,288.392,1.00853e-07,0,291.365,0,0
289.333,0.0107891,0.000126514,288.394,1.00853e-07,0,291.366,0,0
289.335,0.0107999,0.00012664,288.396,1.00853e-07,0,291.368,0,0
289.336,0.0108108,0.000126764,288.398,1.00853e-07,0,291.37,0,0
289.337,0.0108216,0.000126888,288.4,1.00853e-07,0,291.372,0,0
289.339,0.0108324,0.000127013,288.402,1.00853e-07,0,291.373,0,0
289.34,0.0108432,0.000127141,288.404,1.00853e-07,0,291.375,0,0
289.342,0.0108541,0.000127271,288.406,1.00853e-07,0,291.377,0,0
289.343,0.010865,0.000127399,288.408,1.00853e-07,0,291.379,0,0
289.345,0.0108759,0.000127527,288.41,1.00853e-07,0,291.38,0,0
289.346,0.0108867,0.000127657,288.413,1.00853e-07,0,291.382,0,0
289.347,0.0108976,0.000127789,288.415,1.00853e-07,0,291.384,0,0
289.349,0.0109086,0.00012792,288.417,1.00853e-07,0,291.386,0,0
289.35,0.0109195,0.000128052,288.419,1.00853e-07,0,291.387,0,0
289.352,0.0109304,0.000128186,288.421,1.00853e-07,0,291.389,0,0
289.353,0.0109413,0.000128321,288.423,1.00853e-07,0,291.391,0,0
289.355,0.0109523,0.000128459,288.425,1.00853e-07,0,291.393,1.9313e-10,1.82889e-08
289.356,0.0109633,0.000128596,288.427,1.00853e-07,0,291.394,1.34496e-09,9.07857e-08
289.357,0.0109743,0.00012873,288.429,1.00853e-07,0,291.396,4.04597e-09,1.66454e-07
289.359,0.0109852,0.000128862,288.431,1.00853e-07,0,291.398,8.38726e-09,2.44653e-07
289.36,0.0109962,0.000128994,288.434,1.00853e-07,0,291.4,1.44078e-08,3.2547e-07
289.362,0.0110072,0.000129122,288.436,1.00853e-07,0,291.401,2.21479e-08,4.075e-07
289.363,0.0110182,0.00012925,288.438,1.00853e-07,0,291.403,3.16238e-08,4.89839e-07
289.364,0.0110293,0.000129382,288.44,1.00853e-07,0,291.405,4.27772e-08,5.72388e-07
289.366,0.0110403,0.000129514,288.442,1.00853e-07,0,291.407,5.57192e-08,6.53182e-07
289.367,0.0110514,0.000129645,288.444,1.00853e-07,0,291.409,7.0349e-08,7.32214e-07
289.369,0.0110624,0.000129773,288.446,1.00853e-07,0,291.41,8.65492e-08,8.10668e-07
289.37,0.0110735,0.000129897,288.448,1.00853e-07,0,291.412,1.04492e-07,8.88453e-07
289.372,0.0110846,0.000130015,288.45,1.00853e-07,0,291.414,1.24079e-07,9.66348e-07
289.373,0.0110957,0.00013013,288.452,1.00853e-07,0,291.416,1.45317e-07,1.04487e-06
289.374,0.0111068,0.000130238,288.454,1.00853e-07,0,291.417,1.68208e-07,1.12282e-06
289.376,0.011118,0.000130342,288.457,1.00853e-07,0,291.419,1.92739e-07,1.20015e-06
289.377,0.0111291,0.000130446,288.459,1.00853e-07,0,291.421,2.18877e-07,1.27512e-06
289.379,0.0111402,0.000130544,288.461,1.00853e-07,0,291.423,2.46562e-07,1.34656e-06
289.38,0.0111513,0.00013064,288.463,1.00853e-07,0,291.424,2.75544e-07,1.4136e-06
289.382,0.0111626,0.000130736,288.465,1.00853e-07,0,291.426,3.0605e-07,1.47519e-06
289.383,0.0111737,0.000130828,288.467,1.00853e-07,0,291.428,3.37802e-07,1.53165e-06
289.384,0.0111849,0.000130917,288.469,1.00853e-07,0,291.43,3.70693e-07,1.58304e-06
289.386,0.011196,0.000131004,288.471,1.00853e-07,0,291.431,4.04622e-07,1.62993e-06
289.387,0.0112072,0.00013109,288.473,1.00853e-07,0,291.433,4.395e-07,1.67289e-06
289.389,0.0112183,0.000131176,288.475,1.00853e-07,0,291.435,4.75054e-07,1.71325e-06
