Repository: dorogao5/gC3N4-dsc-kinetics

# DSC kinetics of graphitic carbon nitride (g-C3N4) formation

Differential scanning calorimetry (DSC) and non-isothermal kinetic analysis of
graphitic carbon nitride (g-C3N4) formation from three precursors:

- **melamine** (Mel),
- **melamine barbiturate** (MelBar),
- **melamine thiobarbiturate** (MelTbar).

Each precursor was measured at three heating rates (1, 3 and 5 K/min) on a
NETZSCH DSC 204F1 Phoenix. The repository contains the raw instrument exports and
a self-contained Python pipeline that reproduces every processed curve, figure and
kinetic parameter from those raw files.

File: results/data/alpha_rate_MelTbar.csv (part 23 of 27)
# Conversion and rate: T (C), alpha (-), dalpha/dt (1/s) for each beta.
T_C_1K,alpha_1K,rate_dadt_1/s_1K,T_C_3K,alpha_3K,rate_dadt_1/s_3K,T_C_5K,alpha_5K,rate_dadt_1/s_5K
300.832,0.993322,8.0977e-05,305.357,0.940181,0.00599491,305.593,0.729432,0.0172427
300.833,0.993329,8.08804e-05,305.359,0.940433,0.00597083,305.595,0.729796,0.0172419
300.835,0.993336,8.07846e-05,305.361,0.940686,0.00594684,305.597,0.730162,0.017241
300.836,0.993342,8.06902e-05,305.363,0.940937,0.00592294,305.599,0.730526,0.0172402
300.837,0.993349,8.05974e-05,305.365,0.941188,0.00589913,305.6,0.73089,0.0172393
300.839,0.993356,8.05058e-05,305.367,0.941437,0.00587542,305.602,0.731256,0.0172384
300.84,0.993363,8.04167e-05,305.37,0.941685,0.00585179,305.604,0.731621,0.0172374
300.842,0.99337,8.03278e-05,305.372,0.941933,0.00582826,305.606,0.731985,0.0172365
300.843,0.993377,8.02399e-05,305.374,0.942178,0.00580481,305.607,0.732351,0.0172355
300.845,0.993384,8.01536e-05,305.376,0.942424,0.00578146,305.609,0.732715,0.0172344
300.846,0.99339,8.00669e-05,305.378,0.942667,0.0057582,305.611,0.733081,0.0172334
300.847,0.993397,7.99803e-05,305.38,0.94291,0.00573504,305.613,0.733445,0.0172323
300.849,0.993404,7.98903e-05,305.382,0.943153,0.00571198,305.614,0.733809,0.0172312
300.85,0.993411,7.98008e-05,305.384,0.943393,0.005689,305.616,0.734175,0.0172301
300.852,0.993418,7.97123e-05,305.386,0.943634,0.00566612,305.618,0.734538,0.0172289
300.853,0.993424,7.96223e-05,305.389,0.943872,0.00564333,305.62,0.734904,0.0172278
300.854,0.993431,7.95342e-05,305.391,0.944111,0.00562063,305.622,0.735268,0.0172266
300.856,0.993438,7.94474e-05,305.393,0.944348,0.00559803,305.623,0.735632,0.0172253
300.857,0.993445,7.93592e-05,305.395,0.944585,0.00557552,305.625,0.735996,0.0172241
300.859,0.993451,7.92703e-05,305.397,0.94482,0.0055531,305.627,0.736362,0.0172228
300.86,0.993458,7.91824e-05,305.399,0.945055,0.00553078,305.629,0.736725,0.0172215
300.862,0.993465,7.9098e-05,305.401,0.945289,0.00550854,305.63,0.737091,0.0172202
300.863,0.993472,7.90143e-05,305.403,0.945521,0.0054864,305.632,0.737455,0.0172188
300.864,0.993478,7.89287e-05,305.405,0.945753,0.00546434,305.634,0.737818,0.0172175
300.866,0.993485,7.88454e-05,305.408,0.945983,0.00544237,305.636,0.738184,0.017216
300.867,0.993492,7.87625e-05,305.41,0.946213,0.00542048,305.637,0.738548,0.0172146
300.869,0.993499,7.86804e-05,305.412,0.946442,0.00539868,305.639,0.738913,0.0172131
300.87,0.993505,7.85995e-05,305.414,0.94667,0.00537695,305.641,0.739279,0.0172116
300.871,0.993512,7.85206e-05,305.416,0.946896,0.0053553,305.643,0.739642,0.0172101
300.873,0.993519,7.84432e-05,305.418,0.947123,0.00533372,305.644,0.740008,0.0172086
300.874,0.993525,7.83654e-05,305.42,0.947348,0.00531223,305.646,0.740371,0.017207
300.876,0.993532,7.82893e-05,305.422,0.947572,0.00529081,305.648,0.740737,0.0172054
300.877,0.993539,7.82111e-05,305.425,0.947795,0.00526947,305.65,0.7411,0.0172037
300.879,0.993545,7.81315e-05,305.427,0.948018,0.00524822,305.652,0.741466,0.0172021
300.88,0.993552,7.80504e-05,305.429,0.948239,0.00522704,305.653,0.741829,0.0172004
300.881,0.993559,7.79685e-05,305.431,0.94846,0.00520594,305.655,0.742192,0.0171987
300.883,0.993565,7.78909e-05,305.433,0.94868,0.00518493,305.657,0.742557,0.0171969
300.884,0.993572,7.78129e-05,305.435,0.948899,0.00516398,305.659,0.742921,0.0171951
300.886,0.993579,7.7735e-05,305.437,0.949117,0.00514312,305.66,0.743286,0.0171933
300.887,0.993585,7.76576e-05,305.439,0.949334,0.00512233,305.662,0.743649,0.0171915
300.889,0.993592,7.75807e-05,305.441,0.94955,0.00510162,305.664,0.744012,0.0171896
300.89,0.993598,7.75047e-05,305.444,0.949766,0.00508099,305.666,0.744377,0.0171878
300.891,0.993605,7.74301e-05,305.446,0.949981,0.00506043,305.667,0.74474,0.0171858
300.893,0.993612,7.73531e-05,305.448,0.950194,0.00503994,305.669,0.745105,0.0171839
300.894,0.993618,7.72755e-05,305.45,0.950407,0.00501953,305.671,0.745468,0.0171819
300.896,0.993625,7.72009e-05,305.452,0.95062,0.00499918,305.673,0.745833,0.0171799
300.897,0.993631,7.71262e-05,305.454,0.95083,0.0049789,305.674,0.746196,0.0171779
300.898,0.993638,7.70503e-05,305.456,0.951041,0.00495869,305.676,0.746561,0.0171758
300.9,0.993644,7.6972e-05,305.458,0.95125,0.00493855,305.678,0.746923,0.0171737
300.901,0.993651,7.68909e-05,305.46,0.951459,0.00491848,305.68,0.747288,0.0171716
300.903,0.993658,7.68098e-05,305.463,0.951666,0.00489848,305.682,0.747653,0.0171695
300.904,0.993664,7.67271e-05,305.465,0.951873,0.00487855,305.683,0.748015,0.0171673
300.906,0.993671,7.66454e-05,305.467,0.952078,0.00485868,305.685,0.74838,0.0171651
300.907,0.993677,7.65639e-05,305.469,0.952284,0.00483888,305.687,0.748742,0.0171629
300.908,0.993684,7.64826e-05,305.471,0.952488,0.00481915,305.689,0.749107,0.0171607
300.91,0.99369,7.64021e-05,305.473,0.952692,0.00479949,305.69,0.749469,0.0171584
300.911,0.993697,7.63202e-05,305.475,0.952894,0.0047799,305.692,0.749834,0.0171561
300.913,0.993703,7.62377e-05,305.477,0.953095,0.00476038,305.694,0.750196,0.0171538
300.914,0.99371,7.61553e-05,305.48,0.953297,0.00474093,305.696,0.75056,0.0171514
300.916,0.993716,7.60718e-05,305.482,0.953496,0.00472156,305.697,0.750923,0.0171491
300.917,0.993723,7.59901e-05,305.484,0.953696,0.00470225,305.699,0.751287,0.0171466
300.918,0.993729,7.59095e-05,305.486,0.953894,0.00468301,305.701,0.751649,0.0171442
300.92,0.993736,7.58281e-05,305.488,0.954091,0.00466383,305.703,0.752013,0.0171417
300.921,0.993742,7.57466e-05,305.49,0.954288,0.00464472,305.704,0.752375,0.0171392
300.923,0.993748,7.56668e-05,305.492,0.954484,0.00462567,305.706,0.752739,0.0171367
300.924,0.993755,7.55888e-05,305.494,0.954679,0.00460669,305.708,0.753101,0.0171341
300.925,0.993761,7.55115e-05,305.496,0.954873,0.00458777,305.71,0.753465,0.0171315
300.927,0.993768,7.54399e-05,305.499,0.955067,0.00456891,305.712,0.753827,0.0171289
300.928,0.993774,7.53735e-05,305.501,0.95526,0.00455011,305.713,0.754191,0.0171262
300.93,0.993781,7.53103e-05,305.503,0.955451,0.00453138,305.715,0.754552,0.0171235
300.931,0.993787,7.52477e-05,305.505,0.955643,0.00451271,305.717,0.754916,0.0171208
300.933,0.993793,7.51852e-05,305.507,0.955833,0.0044941,305.719,0.755277,0.017118
300.934,0.9938,7.51223e-05,305.509,0.956022,0.00447556,305.72,0.755641,0.0171152
300.935,0.993806,7.50565e-05,305.511,0.956212,0.00445707,305.722,0.756002,0.0171124
300.937,0.993813,7.49894e-05,305.513,0.956399,0.00443865,305.724,0.756366,0.0171096
300.938,0.993819,7.49215e-05,305.515,0.956587,0.0044203,305.726,0.756727,0.0171067
300.94,0.993825,7.48528e-05,305.518,0.956773,0.004402,305.727,0.75709,0.0171037
300.941,0.993832,7.47812e-05,305.52,0.956959,0.00438375,305.729,0.757452,0.0171008
300.942,0.993838,7.47112e-05,305.522,0.957144,0.00436556,305.731,0.757815,0.0170978
300.944,0.993844,7.46408e-05,305.524,0.957328,0.00434744,305.733,0.758176,0.0170948
300.945,0.993851,7.45708e-05,305.526,0.957512,0.00432936,305.734,0.758537,0.0170917
300.947,0.993857,7.44975e-05,305.528,0.957694,0.00431135,305.736,0.7589,0.0170886
300.948,0.993864,7.44215e-05,305.53,0.957876,0.00429339,305.738,0.759261,0.0170855
300.95,0.99387,7.43457e-05,305.532,0.958057,0.00427548,305.74,0.759624,0.0170823
300.951,0.993876,7.42685e-05,305.534,0.958237,0.00425762,305.742,0.759984,0.0170791
300.952,0.993883,7.41914e-05,305.537,0.958418,0.00423982,305.743,0.760347,0.0170759
300.954,0.993889,7.41143e-05,305.539,0.958596,0.00422206,305.745,0.760708,0.0170726
300.955,0.993895,7.40363e-05,305.541,0.958774,0.00420436,305.747,0.76107,0.0170693
300.957,0.993901,7.39561e-05,305.543,0.958952,0.00418671,305.749,0.761431,0.017066
300.958,0.993908,7.38738e-05,305.545,0.959128,0.00416912,305.75,0.761793,0.0170626
300.96,0.993914,7.37892e-05,305.547,0.959305,0.00415158,305.752,0.762154,0.0170592
300.961,0.99392,7.37053e-05,305.549,0.959479,0.0041341,305.754,0.762516,0.0170558
300.962,0.993927,7.36237e-05,305.551,0.959653,0.00411668,305.756,0.762878,0.0170523
300.964,0.993933,7.35444e-05,305.553,0.959827,0.00409931,305.757,0.763238,0.0170488
300.965,0.993939,7.34667e-05,305.556,0.96,0.004082,305.759,0.7636,0.0170453
300.967,0.993945,7.33918e-05,305.558,0.960172,0.00406474,305.761,0.763962,0.0170417
300.968,0.993952,7.33173e-05,305.56,0.960343,0.00404755,305.763,0.764324,0.0170381
300.969,0.993958,7.32406e-05,305.562,0.960515,0.00403042,305.764,0.764684,0.0170345
300.971,0.993964,7.31683e-05,305.564,0.960684,0.00401334,305.766,0.765046,0.0170308
300.972,0.99397,7.30983e-05,305.566,0.960854,0.00399632,305.768,0.765408,0.0170271
300.974,0.993977,7.30311e-05,305.568,0.961022,0.00397936,305.77,0.765769,0.0170234
300.975,0.993983,7.29653e-05,305.57,0.96119,0.00396245,305.772,0.766129,0.0170196
300.977,0.993989,7.29004e-05,305.573,0.961358,0.0039456,305.773,0.76649,0.0170159
300.978,0.993995,7.28366e-05,305.575,0.961524,0.00392881,305.775,0.766851,0.017012
300.979,0.994001,7.27717e-05,305.577,0.961689,0.00391207,305.777,0.767211,0.0170082
300.981,0.994008,7.27058e-05,305.579,0.961855,0.00389538,305.779,0.767572,0.0170043
300.982,0.994014,7.26387e-05,305.581,0.962019,0.00387875,305.78,0.767931,0.0170004
300.984,0.99402,7.25704e-05,305.583,0.962182,0.00386218,305.782,0.768292,0.0169964
300.985,0.994026,7.25024e-05,305.585,0.962345,0.00384566,305.784,0.768653,0.0169925
300.987,0.994032,7.24363e-05,305.587,0.962507,0.0038292,305.786,0.769012,0.0169884
300.988,0.994039,7.23731e-05,305.589,0.962669,0.00381279,305.787,0.769373,0.0169844
300.989,0.994045,7.23099e-05,305.592,0.962829,0.00379644,305.789,0.769731,0.0169803
300.991,0.994051,7.22449e-05,305.594,0.962989,0.00378015,305.791,0.770092,0.0169762
300.992,0.994057,7.21814e-05,305.596,0.963149,0.00376392,305.793,0.77045,0.0169721
300.994,0.994063,7.21194e-05,305.598,0.963308,0.00374774,305.795,0.770811,0.0169679
300.995,0.994069,7.20563e-05,305.6,0.963465,0.00373161,305.796,0.771169,0.0169637
300.996,0.994075,7.1992e-05,305.602,0.963623,0.00371554,305.798,0.771529,0.0169594
300.998,0.994082,7.19294e-05,305.604,0.96378,0.00369951,305.8,0.77189,0.0169551
300.999,0.994088,7.18696e-05,305.606,0.963935,0.00368354,305.802,0.772248,0.0169508
301.001,0.994094,7.18099e-05,305.608,0.964091,0.00366761,305.803,0.772608,0.0169465
301.002,0.9941,7.17515e-05,305.611,0.964245,0.00365173,305.805,0.772968,0.0169421
301.004,0.994106,7.16931e-05,305.613,0.9644,0.0036359,305.807,0.773327,0.0169377
301.005,0.994112,7.16358e-05,305.615,0.964553,0.00362012,305.809,0.773685,0.0169332
301.006,0.994118,7.15801e-05,305.617,0.964705,0.00360439,305.81,0.774045,0.0169288
301.008,0.994124,7.1526e-05,305.619,0.964858,0.0035887,305.812,0.774402,0.0169242
301.009,0.99413,7.14699e-05,305.621,0.965009,0.00357308,305.814,0.774762,0.0169197
301.011,0.994137,7.14165e-05,305.623,0.965159,0.0035575,305.816,0.775121,0.0169151
301.012,0.994143,7.13601e-05,305.625,0.965309,0.00354198,305.817,0.775478,0.0169104
301.013,0.994149,7.1302e-05,305.627,0.965459,0.00352652,305.819,0.775837,0.0169058
301.015,0.994155,7.12446e-05,305.63,0.965607,0.0035111,305.821,0.776194,0.016901
301.016,0.994161,7.11855e-05,305.632,0.965755,0.00349574,305.823,0.776553,0.0168963
301.018,0.994167,7.11248e-05,305.634,0.965902,0.00348043,305.825,0.776912,0.0168915
301.019,0.994173,7.10624e-05,305.636,0.966049,0.00346516,305.826,0.777269,0.0168867
301.021,0.994179,7.10005e-05,305.638,0.966195,0.00344994,305.828,0.777627,0.0168819
301.022,0.994185,7.0936e-05,305.64,0.966341,0.00343477,305.83,0.777986,0.016877
301.023,0.994191,7.08672e-05,305.642,0.966485,0.00341963,305.832,0.778344,0.0168721
301.025,0.994197,7.07972e-05,305.644,0.966629,0.00340454,305.833,0.778703,0.0168671
301.026,0.994203,7.07258e-05,305.646,0.966773,0.0033895,305.835,0.779059,0.0168621
301.028,0.994209,7.06529e-05,305.649,0.966915,0.0033745,305.837,0.779417,0.016857
301.029,0.994215,7.05809e-05,305.651,0.967058,0.00335954,305.839,0.779775,0.0168519
301.031,0.994221,7.05115e-05,305.653,0.967199,0.00334462,305.84,0.780131,0.0168468
301.032,0.994227,7.04445e-05,305.655,0.96734,0.00332975,305.842,0.780488,0.0168416
301.033,0.994233,7.03771e-05,305.657,0.96748,0.00331493,305.844,0.780846,0.0168364
301.035,0.994239,7.03098e-05,305.659,0.96762,0.00330015,305.846,0.781202,0.0168312
301.036,0.994245,7.02445e-05,305.661,0.967759,0.00328542,305.848,0.781559,0.0168259
301.038,0.994251,7.01803e-05,305.663,0.967897,0.00327074,305.849,0.781916,0.0168205
301.039,0.994257,7.01173e-05,305.665,0.968035,0.0032561,305.851,0.782274,0.0168152
301.04,0.994263,7.00554e-05,305.668,0.968172,0.00324151,305.853,0.782629,0.0168097
301.042,0.994269,6.99932e-05,305.67,0.968308,0.00322696,305.855,0.782986,0.0168043
301.043,0.994275,6.99287e-05,305.672,0.968444,0.00321246,305.856,0.783343,0.0167988
301.045,0.994281,6.98628e-05,305.674,0.968579,0.00319801,305.858,0.783697,0.0167933
301.046,0.994287,6.9795e-05,305.676,0.968713,0.00318362,305.86,0.784054,0.0167877
301.048,0.994293,6.97252e-05,305.678,0.968847,0.00316927,305.862,0.78441,0.0167821
301.049,0.994299,6.96556e-05,305.68,0.968981,0.00315497,305.863,0.784765,0.0167764
301.05,0.994305,6.95862e-05,305.682,0.969114,0.00314072,305.865,0.785121,0.0167707
301.052,0.994311,6.95167e-05,305.684,0.969246,0.00312653,305.867,0.785477,0.0167649
301.053,0.994317,6.94487e-05,305.687,0.969378,0.00311238,305.869,0.785831,0.0167591
301.055,0.994323,6.93804e-05,305.689,0.969509,0.00309828,305.87,0.786187,0.0167533
301.056,0.994328,6.93119e-05,305.691,0.969639,0.00308422,305.872,0.786543,0.0167474
301.058,0.994334,6.92421e-05,305.693,0.969769,0.00307022,305.874,0.786897,0.0167415
301.059,0.99434,6.9173e-05,305.695,0.969898,0.00305626,305.876,0.787252,0.0167356
301.06,0.994346,6.91062e-05,305.697,0.970027,0.00304235,305.878,0.787605,0.0167296
301.062,0.994352,6.90411e-05,305.699,0.970156,0.00302848,305.879,0.787961,0.0167236
301.063,0.994358,6.89746e-05,305.701,0.970283,0.00301467,305.881,0.788316,0.0167175
301.065,0.994364,6.89079e-05,305.703,0.970409,0.00300089,305.883,0.788669,0.0167114
301.066,0.99437,6.88423e-05,305.706,0.970536,0.00298717,305.885,0.789024,0.0167052
301.067,0.994376,6.87756e-05,305.708,0.970661,0.00297349,305.886,0.789377,0.016699
301.069,0.994381,6.87077e-05,305.71,0.970787,0.00295986,305.888,0.789731,0.0166928
301.07,0.994387,6.86406e-05,305.712,0.970911,0.00294629,305.89,0.790084,0.0166865
301.072,0.994393,6.85767e-05,305.714,0.971035,0.00293276,305.892,0.790438,0.0166802
301.073,0.994399,6.85149e-05,305.716,0.971159,0.00291928,305.893,0.79079,0.0166738
301.075,0.994405,6.84528e-05,305.718,0.971282,0.00290585,305.895,0.791144,0.0166674
301.076,0.994411,6.83928e-05,305.72,0.971404,0.00289247,305.897,0.791496,0.0166609
301.077,0.994416,6.8335e-05,305.722,0.971526,0.00287913,305.899,0.79185,0.0166544
301.079,0.994422,6.82777e-05,305.724,0.971647,0.00286584,305.901,0.792202,0.0166478
301.08,0.994428,6.82202e-05,305.727,0.971768,0.0028526,305.902,0.792555,0.0166412
301.082,0.994434,6.81654e-05,305.729,0.971888,0.0028394,305.904,0.792907,0.0166346
301.083,0.99444,6.81135e-05,305.731,0.972007,0.00282624,305.906,0.79326,0.0166279
301.085,0.994446,6.80637e-05,305.733,0.972126,0.00281313,305.908,0.793613,0.0166212
301.086,0.994451,6.80136e-05,305.735,0.972244,0.00280006,305.909,0.793964,0.0166144
301.087,0.994457,6.79632e-05,305.737,0.972362,0.00278704,305.911,0.794317,0.0166076
301.089,0.994463,6.79128e-05,305.739,0.972479,0.00277406,305.913,0.794669,0.0166007
301.09,0.994469,6.78661e-05,305.741,0.972596,0.00276112,305.915,0.79502,0.0165938
301.092,0.994474,6.78237e-05,305.743,0.972713,0.00274823,305.916,0.795372,0.0165869
301.093,0.99448,6.77846e-05,305.746,0.972828,0.00273538,305.918,0.795725,0.0165799
301.094,0.994486,6.7751e-05,305.748,0.972943,0.00272257,305.92,0.796075,0.0165729
301.096,0.994492,6.77219e-05,305.75,0.973058,0.00270981,305.922,0.796427,0.0165658
301.097,0.994498,6.76949e-05,305.752,0.973172,0.0026971,305.923,0.796778,0.0165587
301.099,0.994503,6.76648e-05,305.754,0.973286,0.00268442,305.925,0.797128,0.0165515
301.1,0.994509,6.76338e-05,305.756,0.973399,0.00267179,305.927,0.79748,0.0165443
301.102,0.994515,6.7603e-05,305.758,0.973511,0.0026592,305.929,0.797831,0.0165371
301.103,0.994521,6.7572e-05,305.76,0.973623,0.00264665,305.931,0.79818,0.0165298
301.104,0.994526,6.75458e-05,305.762,0.973734,0.00263414,305.932,0.798531,0.0165224
301.106,0.994532,6.75217e-05,305.765,0.973845,0.00262167,305.934,0.798882,0.016515
301.107,0.994538,6.75017e-05,305.767,0.973955,0.00260924,305.936,0.799233,0.0165076
301.109,0.994544,6.74819e-05,305.769,0.974065,0.00259685,305.938,0.799583,0.0165001
301.11,0.994549,6.74638e-05,305.771,0.974174,0.00258451,305.939,0.799934,0.0164926
301.112,0.994555,6.745e-05,305.773,0.974283,0.0025722,305.941,0.800284,0.016485
301.113,0.994561,6.74392e-05,305.775,0.974391,0.00255994,305.943,0.800632,0.0164774
301.114,0.994567,6.74319e-05,305.777,0.974499,0.00254774,305.945,0.800982,0.0164697
301.116,0.994572,6.74252e-05,305.779,0.974606,0.00253557,305.946,0.801331,0.016462
301.117,0.994578,6.74203e-05,305.781,0.974713,0.00252346,305.948,0.801681,0.0164543
301.119,0.994584,6.74167e-05,305.784,0.974819,0.00251139,305.95,0.80203,0.0164465
301.12,0.99459,6.74122e-05,305.786,0.974924,0.00249937,305.952,0.802378,0.0164386
301.121,0.994595,6.74065e-05,305.788,0.975029,0.0024874,305.954,0.802727,0.0164307
301.123,0.994601,6.74004e-05,305.79,0.975134,0.00247548,305.955,0.803076,0.0164228
301.124,0.994607,6.73902e-05,305.792,0.975238,0.00246361,305.957,0.803424,0.0164148
301.126,0.994613,6.73811e-05,305.794,0.975342,0.00245179,305.959,0.803773,0.0164068
301.127,0.994618,6.73727e-05,305.796,0.975445,0.00244002,305.961,0.804121,0.0163987
301.129,0.994624,6.73668e-05,305.798,0.975548,0.0024283,305.962,0.80447,0.0163906
301.13,0.99463,6.7364e-05,305.8,0.97565,0.00241661,305.964,0.804816,0.0163825
301.131,0.994636,6.73654e-05,305.803,0.975752,0.00240498,305.966,0.805164,0.0163743
301.133,0.994641,6.73719e-05,305.805,0.975853,0.00239339,305.968,0.805511,0.016366
301.134,0.994647,6.73811e-05,305.807,0.975954,0.00238184,305.969,0.805859,0.0163578
301.136,0.994653,6.73921e-05,305.809,0.976054,0.00237035,305.971,0.806206,0.0163494
301.137,0.994659,6.74051e-05,305.811,0.976154,0.00235889,305.973,0.806553,0.0163411
301.139,0.994664,6.74198e-05,305.813,0.976253,0.00234749,305.975,0.8069,0.0163327
301.14,0.99467,6.74359e-05,305.815,0.976352,0.00233613,305.977,0.807247,0.0163242
301.141,0.994676,6.74527e-05,305.817,0.97645,0.00232482,305.978,0.807592,0.0163157
301.143,0.994682,6.74692e-05,305.819,0.976548,0.00231356,305.98,0.807938,0.0163072
301.144,0.994687,6.74863e-05,305.822,0.976645,0.00230234,305.982,0.808285,0.0162986
301.146,0.994693,6.7503e-05,305.824,0.976742,0.00229118,305.984,0.808629,0.01629
301.147,0.994699,6.75206e-05,305.826,0.976839,0.00228005,305.985,0.808975,0.0162814
301.148,0.994705,6.75396e-05,305.828,0.976935,0.00226897,305.987,0.80932,0.0162727
301.15,0.99471,6.75601e-05,305.83,0.97703,0.00225794,305.989,0.809664,0.0162639
301.151,0.994716,6.75825e-05,305.832,0.977125,0.00224696,305.991,0.810009,0.0162552
301.153,0.994722,6.76058e-05,305.834,0.97722,0.00223603,305.992,0.810354,0.0162463
301.154,0.994728,6.76284e-05,305.836,0.977314,0.00222514,305.994,0.810699,0.0162375
301.156,0.994733,6.76527e-05,305.838,0.977407,0.00221429,305.996,0.811044,0.0162285
301.157,0.994739,6.76769e-05,305.84,0.9775,0.00220348,305.998,0.811389,0.0162196
301.158,0.994745,6.77003e-05,305.843,0.977593,0.00219272,306,0.811733,0.0162106
301.16,0.994751,6.77227e-05,305.845,0.977686,0.002182,306.001,0.812077,0.0162015
301.161,0.994757,6.77445e-05,305.847,0.977777,0.00217132,306.003,0.812421,0.0161924
301.163,0.994762,6.77674e-05,305.849,0.977868,0.00216068,306.005,0.812765,0.0161833
301.164,0.994768,6.77895e-05,305.851,0.977959,0.00215009,306.007,0.813109,0.0161741
301.165,0.994774,6.78119e-05,305.853,0.97805,0.00213953,306.008,0.813452,0.0161649
301.167,0.99478,6.78351e-05,305.855,0.97814,0.00212902,306.01,0.813796,0.0161556
301.168,0.994785,6.78591e-05,305.857,0.97823,0.00211855,306.012,0.814139,0.0161463
301.17,0.994791,6.78844e-05,305.859,0.978319,0.00210812,306.014,0.81448,0.0161369
301.171,0.994797,6.79101e-05,305.862,0.978407,0.00209774,306.015,0.814822,0.0161275
301.173,0.994803,6.79383e-05,305.864,0.978496,0.0020874,306.017,0.815165,0.016118
301.174,0.994809,6.79665e-05,305.866,0.978584,0.00207711,306.019,0.815505,0.0161085
301.175,0.994814,6.79938e-05,305.868,0.978671,0.00206686,306.021,0.815847,0.016099
301.177,0.99482,6.80214e-05,305.87,0.978758,0.00205665,306.022,0.816189,0.0160894
301.178,0.994826,6.80467e-05,305.872,0.978845,0.00204648,306.024,0.816529,0.0160797
301.18,0.994832,6.80705e-05,305.874,0.978931,0.00203636,306.026,0.81687,0.01607
301.181,0.994838,6.80955e-05,305.876,0.979017,0.00202628,306.028,0.817209,0.0160603
301.183,0.994843,6.81191e-05,305.878,0.979102,0.00201624,306.03,0.81755,0.0160505
301.184,0.994849,6.81451e-05,305.881,0.979187,0.00200625,306.031,0.817891,0.0160407
301.185,0.994855,6.81729e-05,305.883,0.979271,0.00199629,306.033,0.81823,0.0160308
301.187,0.994861,6.81984e-05,305.885,0.979355,0.00198638,306.035,0.81857,0.0160209
301.188,0.994867,6.82232e-05,305.887,0.979439,0.00197651,306.037,0.81891,0.0160109
301.19,0.994872,6.82485e-05,305.889,0.979522,0.00196668,306.038,0.819248,0.0160009
301.191,0.994878,6.82706e-05,305.891,0.979604,0.0019569,306.04,0.819588,0.0159909
301.193,0.994884,6.82889e-05,305.893,0.979687,0.00194716,306.042,0.819928,0.0159808
301.194,0.99489,6.83056e-05,305.895,0.979769,0.00193746,306.044,0.820265,0.0159707
301.195,0.994896,6.83216e-05,305.897,0.97985,0.00192781,306.045,0.820604,0.0159605
301.197,0.994902,6.83352e-05,305.9,0.979931,0.00191821,306.047,0.820943,0.0159502
301.198,0.994907,6.83469e-05,305.902,0.980012,0.00190865,306.049,0.821282,0.01594
301.2,0.994913,6.83586e-05,305.904,0.980093,0.00189914,306.051,0.82162,0.0159296
301.201,0.994919,6.83695e-05,305.906,0.980172,0.00188967,306.053,0.821957,0.0159193
301.202,0.994925,6.83798e-05,305.908,0.980252,0.00188025,306.054,0.822295,0.0159088
301.204,0.994931,6.83873e-05,305.91,0.980331,0.00187087,306.056,0.822632,0.0158984
301.205,0.994937,6.83937e-05,305.912,0.98041,0.00186153,306.058,0.82297,0.0158878
301.207,0.994942,6.84002e-05,305.914,0.980488,0.00185224,306.06,0.823307,0.0158773
301.208,0.994948,6.84041e-05,305.916,0.980566,0.001843,306.061,0.823642,0.0158667
301.21,0.994954,6.84036e-05,305.919,0.980643,0.00183379,306.063,0.823979,0.015856
301.211,0.99496,6.84032e-05,305.921,0.980721,0.00182463,306.065,0.824316,0.0158453
301.212,0.994966,6.84005e-05,305.923,0.980797,0.00181552,306.067,0.824652,0.0158346
301.214,0.994972,6.83943e-05,305.925,0.980874,0.00180645,306.068,0.824987,0.0158238
301.215,0.994977,6.83865e-05,305.927,0.98095,0.00179743,306.07,0.825323,0.0158129
301.217,0.994983,6.83779e-05,305.929,0.981026,0.00178845,306.072,0.825659,0.0158021
301.218,0.994989,6.83682e-05,305.931,0.981101,0.00177951,306.074,0.825994,0.0157911
301.22,0.994995,6.8358e-05,305.933,0.981175,0.00177063,306.076,0.826327,0.0157802
301.221,0.995001,6.83489e-05,305.935,0.98125,0.00176178,306.077,0.826662,0.0157692
301.222,0.995007,6.83381e-05,305.938,0.981324,0.00175297,306.079,0.826997,0.0157581
301.224,0.995012,6.83265e-05,305.94,0.981398,0.0017442,306.081,0.82733,0.015747
301.225,0.995018,6.83121e-05,305.942,0.981471,0.00173547,306.083,0.827664,0.0157359
301.227,0.995024,6.82945e-05,305.944,0.981544,0.00172678,306.084,0.827998,0.0157247
301.228,0.99503,6.82767e-05,305.946,0.981617,0.00171814,306.086,0.82833,0.0157135
301.229,0.995036,6.82591e-05,305.948,0.981689,0.00170954,306.088,0.828664,0.0157022
301.231,0.995041,6.82403e-05,305.95,0.981761,0.00170098,306.09,0.828997,0.0156909
301.232,0.995047,6.82189e-05,305.952,0.981833,0.00169247,306.091,0.829331,0.0156795
301.234,0.995053,6.81943e-05,305.954,0.981904,0.001684,306.093,0.829664,0.0156681
301.235,0.995059,6.81715e-05,305.956,0.981975,0.00167558,306.095,0.829996,0.0156566
301.237,0.995065,6.815e-05,305.959,0.982045,0.0016672,306.097,0.830327,0.0156451
301.238,0.995071,6.81268e-05,305.961,0.982115,0.00165887,306.098,0.830659,0.0156336
301.239,0.995076,6.81042e-05,305.963,0.982185,0.00165058,306.1,0.830991,0.015622
301.241,0.995082,6.80815e-05,305.965,0.982254,0.00164233,306.102,0.831323,0.0156103
301.242,0.995088,6.80578e-05,305.967,0.982324,0.00163413,306.104,0.831654,0.0155986
301.244,0.995094,6.80319e-05,305.969,0.982392,0.00162596,306.106,0.831985,0.0155869
301.245,0.9951,6.80057e-05,305.971,0.98246,0.00161784,306.107,0.832314,0.0155752
301.246,0.995105,6.79801e-05,305.973,0.982529,0.00160976,306.109,0.832645,0.0155634
301.248,0.995111,6.79521e-05,305.975,0.982596,0.00160172,306.111,0.832975,0.0155515
301.249,0.995117,6.79212e-05,305.978,0.982663,0.00159372,306.113,0.833304,0.0155396
301.251,0.995123,6.78908e-05,305.98,0.98273,0.00158576,306.114,0.833634,0.0155277
301.252,0.995128,6.78622e-05,305.982,0.982797,0.00157784,306.116,0.833963,0.0155158
301.254,0.995134,6.78345e-05,305.984,0.982863,0.00156996,306.118,0.834293,0.0155038
301.255,0.99514,6.78085e-05,305.986,0.982929,0.00156212,306.12,0.83462,0.0154917
301.256,0.995146,6.77865e-05,305.988,0.982995,0.00155431,306.121,0.834949,0.0154797
301.258,0.995152,6.77708e-05,305.99,0.98306,0.00154653,306.123,0.835278,0.0154675
301.259,0.995157,6.77653e-05,305.992,0.983125,0.00153879,306.125,0.835606,0.0154554
301.261,0.995163,6.7765e-05,305.994,0.98319,0.00153109,306.127,0.835934,0.0154432
301.262,0.995169,6.77646e-05,305.997,0.983254,0.00152343,306.129,0.836262,0.0154309
301.264,0.995175,6.77664e-05,305.999,0.983318,0.00151579,306.13,0.83659,0.0154186
301.265,0.99518,6.77692e-05,306.001,0.983382,0.00150819,306.132,0.836917,0.0154063
301.266,0.995186,6.77697e-05,306.003,0.983445,0.00150063,306.134,0.837242,0.0153939
301.268,0.995192,6.77688e-05,306.005,0.983508,0.0014931,306.136,0.837569,0.0153815
301.269,0.995198,6.77674e-05,306.007,0.983571,0.00148561,306.137,0.837896,0.015369
301.271,0.995204,6.7765e-05,306.009,0.983633,0.00147816,306.139,0.838222,0.0153565
301.272,0.995209,6.77601e-05,306.011,0.983695,0.00147076,306.141,0.838548,0.0153439
301.273,0.995215,6.77531e-05,306.013,0.983757,0.00146339,306.143,0.838874,0.0153313
301.275,0.995221,6.77444e-05,306.015,0.983819,0.00145607,306.144,0.839199,0.0153186
301.276,0.995227,6.7732e-05,306.018,0.98388,0.00144879,306.146,0.839525,0.0153059
301.278,0.995232,6.7714e-05,306.02,0.983941,0.00144155,306.148,0.83985,0.0152932
301.279,0.995238,6.76932e-05,306.022,0.984002,0.00143435,306.15,0.840174,0.0152804
301.281,0.995244,6.76711e-05,306.024,0.984062,0.0014272,306.152,0.840499,0.0152676
301.282,0.99525,6.76483e-05,306.026,0.984122,0.00142008,306.153,0.840823,0.0152548
301.283,0.995256,6.76234e-05,306.028,0.984181,0.00141301,306.155,0.841147,0.0152418
301.285,0.995261,6.7596e-05,306.03,0.984241,0.00140597,306.157,0.84147,0.0152289
301.286,0.995267,6.75644e-05,306.032,0.9843,0.00139896,306.159,0.841794,0.0152159
301.288,0.995273,6.75339e-05,306.034,0.984359,0.00139199,306.16,0.842117,0.0152029
301.289,0.995279,6.75022e-05,306.037,0.984417,0.00138505,306.162,0.842439,0.0151898
301.291,0.995284,6.7472e-05,306.039,0.984476,0.00137814,306.164,0.842762,0.0151767
301.292,0.99529,6.7444e-05,306.041,0.984533,0.00137127,306.166,0.843084,0.0151636
301.293,0.995296,6.74184e-05,306.043,0.984591,0.00136443,306.167,0.843406,0.0151504
301.295,0.995302,6.73955e-05,306.045,0.984649,0.00135762,306.169,0.843728,0.0151372
301.296,0.995307,6.73776e-05,306.047,0.984705,0.00135085,306.171,0.844049,0.0151239
301.298,0.995313,6.73615e-05,306.049,0.984762,0.0013441,306.173,0.84437,0.0151106
301.299,0.995319,6.73464e-05,306.051,0.984819,0.0013374,306.175,0.844691,0.0150973
301.3,0.995324,6.73327e-05,306.053,0.984875,0.00133073,306.176,0.845011,0.0150839
301.302,0.99533,6.73185e-05,306.056,0.984931,0.0013241,306.178,0.845332,0.0150704
301.303,0.995336,6.73013e-05,306.058,0.984986,0.0013175,306.18,0.845652,0.015057
301.305,0.995342,6.72808e-05,306.06,0.985042,0.00131095,306.182,0.845973,0.0150435
301.306,0.995347,6.72572e-05,306.062,0.985097,0.00130443,306.183,0.846293,0.0150299
301.308,0.995353,6.723e-05,306.064,0.985152,0.00129794,306.185,0.846612,0.0150163
301.309,0.995359,6.71969e-05,306.066,0.985206,0.00129149,306.187,0.84693,0.0150027
301.31,0.995365,6.71602e-05,306.068,0.98526,0.00128508,306.189,0.847249,0.0149891
301.312,0.99537,6.71214e-05,306.07,0.985315,0.0012787,306.191,0.847567,0.0149754
301.313,0.995376,6.70801e-05,306.072,0.985368,0.00127235,306.192,0.847885,0.0149616
301.315,0.995382,6.70353e-05,306.074,0.985422,0.00126603,306.194,0.848203,0.0149479
301.316,0.995387,6.69911e-05,306.077,0.985475,0.00125974,306.196,0.84852,0.014934
301.317,0.995393,6.69491e-05,306.079,0.985528,0.00125348,306.198,0.848837,0.0149202
301.319,0.995399,6.69066e-05,306.081,0.98558,0.00124726,306.199,0.849154,0.0149063
301.32,0.995405,6.68654e-05,306.083,0.985633,0.00124108,306.201,0.84947,0.0148923
301.322,0.99541,6.68236e-05,306.085,0.985685,0.00123493,306.203,0.849786,0.0148784
301.323,0.995416,6.67798e-05,306.087,0.985737,0.00122881,306.205,0.850102,0.0148643
301.325,0.995422,6.67366e-05,306.089,0.985788,0.00122272,306.206,0.850418,0.0148503
301.326,0.995427,6.6697e-05,306.091,0.98584,0.00121666,306.208,0.850735,0.0148362
301.327,0.995433,6.66587e-05,306.093,0.985891,0.00121062,306.21,0.85105,0.014822
301.329,0.995439,6.6619e-05,306.096,0.985942,0.00120462,306.212,0.851365,0.0148079
301.33,0.995444,6.65805e-05,306.098,0.985993,0.00119865,306.214,0.851679,0.0147936
301.332,0.99545,6.65417e-05,306.1,0.986043,0.00119271,306.215,0.851993,0.0147794
301.333,0.995456,6.65025e-05,306.102,0.986093,0.00118681,306.217,0.852307,0.0147651
301.335,0.995461,6.64652e-05,306.104,0.986143,0.00118093,306.219,0.85262,0.0147507
301.336,0.995467,6.64291e-05,306.106,0.986192,0.00117508,306.221,0.852933,0.0147364
301.337,0.995473,6.63956e-05,306.108,0.986242,0.00116927,306.222,0.853246,0.0147219
301.339,0.995478,6.63657e-05,306.11,0.986291,0.00116349,306.224,0.853559,0.0147075
301.34,0.995484,6.63347e-05,306.112,0.98634,0.00115775,306.226,0.853871,0.014693
301.342,0.99549,6.63005e-05,306.114,0.986388,0.00115204,306.228,0.854183,0.0146785
301.343,0.995495,6.62635e-05,306.117,0.986437,0.00114637,306.229,0.854495,0.0146639
301.345,0.995501,6.62253e-05,306.119,0.986485,0.00114073,306.231,0.854806,0.0146493
301.346,0.995507,6.61851e-05,306.121,0.986533,0.00113511,306.233,0.855119,0.0146347
301.347,0.995512,6.61449e-05,306.123,0.98658,0.00112953,306.235,0.855429,0.01462
301.349,0.995518,6.61007e-05,306.125,0.986628,0.00112398,306.237,0.85574,0.0146053
301.35,0.995524,6.60548e-05,306.127,0.986675,0.00111846,306.238,0.85605,0.0145906
301.352,0.995529,6.60069e-05,306.129,0.986722,0.00111297,306.24,0.85636,0.0145758
301.353,0.995535,6.59538e-05,306.131,0.986769,0.0011075,306.242,0.856669,0.0145609
301.354,0.99554,6.58965e-05,306.133,0.986815,0.00110207,306.244,0.856978,0.0145461
301.356,0.995546,6.58365e-05,306.136,0.986862,0.00109667,306.245,0.857289,0.0145312
301.357,0.995552,6.57734e-05,306.138,0.986908,0.0010913,306.247,0.857597,0.0145162
301.359,0.995557,6.57072e-05,306.14,0.986954,0.00108595,306.249,0.857905,0.0145013
301.36,0.995563,6.56385e-05,306.142,0.986999,0.00108063,306.251,0.858213,0.0144862
301.362,0.995568,6.55643e-05,306.144,0.987045,0.00107534,306.252,0.858521,0.0144712
301.363,0.995574,6.54859e-05,306.146,0.98709,0.00107007,306.254,0.858828,0.0144561
301.364,0.99558,6.54081e-05,306.148,0.987135,0.00106482,306.256,0.859135,0.0144409
301.366,0.995585,6.53315e-05,306.15,0.987179,0.00105961,306.258,0.859441,0.0144257
301.367,0.995591,6.52545e-05,306.152,0.987224,0.00105442,306.26,0.859749,0.0144105
301.369,0.995596,6.51776e-05,306.154,0.987268,0.00104927,306.261,0.860055,0.0143952
301.37,0.995602,6.50998e-05,306.157,0.987312,0.00104415,306.263,0.860361,0.0143799
301.371,0.995607,6.50196e-05,306.159,0.987356,0.00103905,306.265,0.860666,0.0143646
301.373,0.995613,6.49377e-05,306.161,0.9874,0.00103399,306.267,0.860971,0.0143492
301.374,0.995618,6.48536e-05,306.163,0.987443,0.00102895,306.268,0.861277,0.0143338
301.376,0.995624,6.47683e-05,306.165,0.987486,0.00102394,306.27,0.861582,0.0143183
301.377,0.995629,6.46824e-05,306.167,0.987529,0.00101896,306.272,0.861886,0.0143028
301.379,0.995635,6.45952e-05,306.169,0.987572,0.001014,306.274,0.862191,0.0142873
301.38,0.99564,6.45095e-05,306.171,0.987615,0.00100908,306.276,0.862494,0.0142718
301.381,0.995646,6.44244e-05,306.173,0.987657,0.00100418,306.277,0.862797,0.0142562
301.383,0.995651,6.4339e-05,306.175,0.987699,0.000999309,306.279,0.863101,0.0142405
301.384,0.995657,6.42554e-05,306.178,0.987741,0.000994468,306.281,0.863404,0.0142249
301.386,0.995662,6.41716e-05,306.18,0.987783,0.000989652,306.283,0.863706,0.0142092
301.387,0.995668,6.40875e-05,306.182,0.987824,0.000984861,306.284,0.864007,0.0141934
301.389,0.995673,6.40018e-05,306.184,0.987866,0.000980095,306.286,0.864309,0.0141776
301.39,0.995679,6.39141e-05,306.186,0.987907,0.000975353,306.288,0.864611,0.0141618
301.391,0.995684,6.38242e-05,306.188,0.987948,0.000970636,306.29,0.864912,0.014146
301.393,0.99569,6.37316e-05,306.19,0.987988,0.000965946,306.291,0.865212,0.0141301
301.394,0.995695,6.36403e-05,306.192,0.988029,0.000961283,306.293,0.865514,0.0141141
301.396,0.995701,6.355e-05,306.194,0.988069,0.000956644,306.295,0.865814,0.0140982
301.397,0.995706,6.3459e-05,306.197,0.988109,0.000952029,306.297,0.866113,0.0140822
301.398,0.995711,6.33665e-05,306.199,0.988149,0.000947439,306.299,0.866413,0.0140662
301.4,0.995717,6.32751e-05,306.201,0.988189,0.000942875,306.3,0.866712,0.0140501
301.401,0.995722,6.31854e-05,306.203,0.988229,0.000938337,306.302,0.86701,0.014034
301.403,0.995727,6.30975e-05,306.205,0.988268,0.000933824,306.304,0.867308,0.0140179
301.404,0.995733,6.30109e-05,306.207,0.988307,0.000929333,306.306,0.867607,0.0140017
301.406,0.995738,6.2929e-05,306.209,0.988346,0.000924864,306.307,0.867905,0.0139855
301.407,0.995744,6.28473e-05,306.211,0.988385,0.000920416,306.309,0.868202,0.0139693
301.408,0.995749,6.27679e-05,306.213,0.988424,0.000915991,306.311,0.868498,0.013953
301.41,0.995754,6.26912e-05,306.215,0.988462,0.000911589,306.313,0.868794,0.0139367
301.411,0.99576,6.26134e-05,306.218,0.9885,0.000907212,306.315,0.869092,0.0139204
301.413,0.995765,6.25383e-05,306.22,0.988538,0.000902858,306.316,0.869387,0.0139041
301.414,0.99577,6.24671e-05,306.222,0.988576,0.000898528,306.318,0.869682,0.0138877
301.416,0.995776,6.2397e-05,306.224,0.988614,0.000894221,306.32,0.869977,0.0138713
301.417,0.995781,6.23308e-05,306.226,0.988651,0.000889939,306.322,0.870273,0.0138548
301.418,0.995786,6.22657e-05,306.228,0.988689,0.000885681,306.323,0.870567,0.0138383
301.42,0.995792,6.22068e-05,306.23,0.988726,0.000881446,306.325,0.870863,0.0138218
301.421,0.995797,6.21566e-05,306.232,0.988763,0.000877234,306.327,0.871156,0.0138052
301.423,0.995802,6.21095e-05,306.234,0.9888,0.000873045,306.329,0.871449,0.0137887
301.424,0.995807,6.2066e-05,306.236,0.988836,0.000868881,306.33,0.871744,0.013772
301.425,0.995813,6.20222e-05,306.239,0.988873,0.000864742,306.332,0.872036,0.0137554
301.427,0.995818,6.19791e-05,306.241,0.988909,0.000860632,306.334,0.872328,0.0137387
301.428,0.995823,6.19371e-05,306.243,0.988945,0.000856549,306.336,0.872621,0.013722
301.43,0.995829,6.18969e-05,306.245,0.988981,0.000852494,306.338,0.872913,0.0137052
301.431,0.995834,6.18557e-05,306.247,0.989017,0.000848466,306.339,0.873203,0.0136884
301.433,0.995839,6.18139e-05,306.249,0.989053,0.000844465,306.341,0.873496,0.0136716
301.434,0.995844,6.17738e-05,306.251,0.989088,0.000840495,306.343,0.873786,0.0136547
301.435,0.99585,6.17314e-05,306.253,0.989123,0.000836553,306.345,0.874076,0.0136378
301.437,0.995855,6.16878e-05,306.255,0.989158,0.000832641,306.346,0.874367,0.0136209
301.438,0.99586,6.16426e-05,306.258,0.989193,0.000828758,306.348,0.874656,0.0136039
301.44,0.995865,6.15957e-05,306.26,0.989228,0.000824904,306.35,0.874945,0.0135869
301.441,0.995871,6.15514e-05,306.262,0.989263,0.000821073,306.352,0.875233,0.0135699
301.443,0.995876,6.15124e-05,306.264,0.989297,0.000817265,306.354,0.875523,0.0135528
301.444,0.995881,6.14765e-05,306.266,0.989331,0.000813478,306.355,0.87581,0.0135357
301.445,0.995886,6.14414e-05,306.268,0.989365,0.000809712,306.357,0.876099,0.0135186
301.447,0.995892,6.14056e-05,306.27,0.989399,0.000805967,306.359,0.876386,0.0135014
301.448,0.995897,6.13691e-05,306.272,0.989433,0.000802242,306.361,0.876673,0.0134843
301.45,0.995902,6.13339e-05,306.274,0.989467,0.000798536,306.362,0.876961,0.013467
301.451,0.995907,6.12979e-05,306.276,0.9895,0.000794847,306.364,0.877247,0.0134498
301.452,0.995913,6.12628e-05,306.279,0.989534,0.000791177,306.366,0.877534,0.0134325
301.454,0.995918,6.12232e-05,306.281,0.989567,0.000787529,306.368,0.877819,0.0134152
301.455,0.995923,6.11825e-05,306.283,0.9896,0.000783903,306.369,0.878104,0.0133978
301.457,0.995928,6.1141e-05,306.285,0.989633,0.000780298,306.371,0.87839,0.0133804
301.458,0.995933,6.10982e-05,306.287,0.989665,0.000776714,306.373,0.878675,0.013363
301.46,0.995939,6.10521e-05,306.289,0.989698,0.00077315,306.375,0.878959,0.0133455
301.461,0.995944,6.10037e-05,306.291,0.98973,0.000769605,306.377,0.879244,0.013328
301.462,0.995949,6.09523e-05,306.293,0.989763,0.000766079,306.378,0.879527,0.0133105
301.464,0.995954,6.08997e-05,306.295,0.989795,0.000762572,306.38,0.879811,0.013293
301.465,0.995959,6.08454e-05,306.297,0.989827,0.000759082,306.382,0.880093,0.0132754
301.467,0.995965,6.07888e-05,306.3,0.989859,0.00075561,306.384,0.880375,0.0132578
301.468,0.99597,6.07293e-05,306.302,0.98989,0.000752157,306.385,0.880658,0.0132402
301.47,0.995975,6.06673e-05,306.304,0.989922,0.000748725,306.387,0.880939,0.0132225
301.471,0.99598,6.06046e-05,306.306,0.989953,0.000745309,306.389,0.881221,0.0132048
301.472,0.995985,6.05391e-05,306.308,0.989984,0.000741907,306.391,0.881501,0.0131871
301.474,0.99599,6.04718e-05,306.31,0.990015,0.000738517,306.393,0.881783,0.0131693
301.475,0.995996,6.04066e-05,306.312,0.990046,0.000735142,306.394,0.882062,0.0131516
301.477,0.996001,6.03415e-05,306.314,0.990077,0.000731786,306.396,0.882343,0.0131338
301.478,0.996006,6.02753e-05,306.316,0.990108,0.000728447,306.398,0.882622,0.0131159
301.479,0.996011,6.02093e-05,306.318,0.990139,0.000725126,306.4,0.882902,0.0130981
301.481,0.996016,6.01454e-05,306.321,0.990169,0.000721822,306.401,0.88318,0.0130802
301.482,0.996021,6.00816e-05,306.323,0.990199,0.000718536,306.403,0.883457,0.0130623
301.484,0.996026,6.00174e-05,306.325,0.990229,0.000715267,306.405,0.883736,0.0130444
301.485,0.996031,5.99553e-05,306.327,0.990259,0.000712017,306.407,0.884013,0.0130264
301.487,0.996037,5.98954e-05,306.329,0.990289,0.000708786,306.409,0.88429,0.0130084
301.488,0.996042,5.98358e-05,306.331,0.990319,0.000705575,306.41,0.884566,0.0129904
301.489,0.996047,5.97784e-05,306.333,0.990349,0.000702384,306.412,0.884843,0.0129723
301.491,0.996052,5.97273e-05,306.335,0.990378,0.000699211,306.414,0.885118,0.0129542
301.492,0.996057,5.96785e-05,306.337,0.990407,0.000696056,306.416,0.885395,0.0129361
301.494,0.996062,5.96309e-05,306.339,0.990436,0.000692916,306.417,0.885669,0.0129179
301.495,0.996067,5.95857e-05,306.342,0.990465,0.000689795,306.419,0.885944,0.0128998
301.496,0.996072,5.95401e-05,306.344,0.990494,0.000686691,306.421,0.886219,0.0128815
301.498,0.996077,5.94912e-05,306.346,0.990523,0.000683606,306.423,0.886492,0.0128633
301.499,0.996082,5.94403e-05,306.348,0.990552,0.000680538,306.424,0.886767,0.012845
301.501,0.996087,5.93894e-05,306.35,0.99058,0.00067749,306.426,0.88704,0.0128267
301.502,0.996092,5.93361e-05,306.352,0.990609,0.00067446,306.428,0.887312,0.0128084
301.504,0.996097,5.92813e-05,306.354,0.990637,0.000671449,306.43,0.887585,0.0127901
301.505,0.996102,5.92274e-05,306.356,0.990665,0.000668456,306.432,0.887857,0.0127717
301.506,0.996108,5.9172e-05,306.358,0.990693,0.000665481,306.433,0.888129,0.0127533
301.508,0.996113,5.91127e-05,306.36,0.990721,0.000662523,306.435,0.8884,0.0127349
301.509,0.996118,5.9047e-05,306.363,0.990749,0.00065958,306.437,0.88867,0.0127164
301.511,0.996123,5.89761e-05,306.365,0.990777,0.00065665,306.439,0.888942,0.0126979
301.512,0.996128,5.89039e-05,306.367,0.990804,0.00065373,306.44,0.889211,0.0126794
