Repository: dorogao5/gC3N4-dsc-kinetics

# DSC kinetics of graphitic carbon nitride (g-C3N4) formation

Differential scanning calorimetry (DSC) and non-isothermal kinetic analysis of
graphitic carbon nitride (g-C3N4) formation from three precursors:

- **melamine** (Mel),
- **melamine barbiturate** (MelBar),
- **melamine thiobarbiturate** (MelTbar).

Each precursor was measured at three heating rates (1, 3 and 5 K/min) on a
NETZSCH DSC 204F1 Phoenix. The repository contains the raw instrument exports and
a self-contained Python pipeline that reproduces every processed curve, figure and
kinetic parameter from those raw files.

File: results/data/deconv_MelTbar.csv (part 27 of 46)
# DSC deconvolution: T (C), smoothed signal, baseline, components (mW/mg).
T_C_1K,DSC_smoothed_1K,baseline_1K,peak_minus_baseline_1K,FS_fit_1K,T_C_3K,DSC_smoothed_3K,baseline_3K,peak_minus_baseline_3K,FS_fit_3K,T_C_5K,DSC_smoothed_5K,baseline_5K,peak_minus_baseline_5K,FS_fit_5K
296.077,0.477164,-0.274285,0.751449,0.520578,298.344,0.010723,-0.151913,0.162636,-0.151437,299.716,0.442199,-0.114748,0.556947,0.0180196
296.078,0.477256,-0.274284,0.75154,0.520593,298.346,0.0109204,-0.151905,0.162826,-0.151427,299.718,0.442668,-0.114738,0.557406,0.0183398
296.08,0.477347,-0.274283,0.751631,0.520607,298.348,0.011118,-0.151898,0.163016,-0.151416,299.72,0.443137,-0.114729,0.557865,0.0186607
296.081,0.477436,-0.274283,0.751718,0.520621,298.35,0.0113155,-0.151891,0.163206,-0.151405,299.722,0.443606,-0.114719,0.558324,0.0189821
296.083,0.477522,-0.274282,0.751804,0.520635,298.352,0.0115127,-0.151884,0.163396,-0.151395,299.723,0.444075,-0.114709,0.558784,0.0193042
296.084,0.477607,-0.274281,0.751889,0.520648,298.354,0.0117099,-0.151876,0.163586,-0.151384,299.725,0.444544,-0.114699,0.559243,0.0196268
296.085,0.477691,-0.274281,0.751972,0.52066,298.356,0.0119073,-0.151869,0.163776,-0.151374,299.727,0.445015,-0.114689,0.559704,0.0199501
296.087,0.477773,-0.27428,0.752053,0.520672,298.358,0.0121049,-0.151862,0.163966,-0.151363,299.729,0.445486,-0.114679,0.560165,0.020274
296.088,0.477854,-0.274279,0.752134,0.520684,298.36,0.0123021,-0.151854,0.164156,-0.151352,299.731,0.445958,-0.114669,0.560627,0.0205986
296.09,0.477935,-0.274279,0.752214,0.520695,298.362,0.0124989,-0.151847,0.164346,-0.151342,299.732,0.44643,-0.11466,0.56109,0.0209237
296.091,0.478015,-0.274278,0.752293,0.520706,298.364,0.0126956,-0.15184,0.164535,-0.151331,299.734,0.446904,-0.11465,0.561554,0.0212495
296.092,0.478094,-0.274277,0.752371,0.520716,298.367,0.0128926,-0.151832,0.164725,-0.15132,299.736,0.447378,-0.11464,0.562018,0.0215759
296.094,0.478173,-0.274276,0.75245,0.520725,298.369,0.0130899,-0.151825,0.164915,-0.151309,299.738,0.447852,-0.11463,0.562482,0.0219029
296.095,0.478253,-0.274276,0.752529,0.520734,298.371,0.013287,-0.151818,0.165105,-0.151299,299.739,0.448327,-0.11462,0.562947,0.0222306
296.097,0.478333,-0.274275,0.752608,0.520743,298.373,0.0134836,-0.151811,0.165294,-0.151288,299.741,0.448802,-0.11461,0.563412,0.0225588
296.098,0.478413,-0.274274,0.752687,0.520751,298.375,0.0136799,-0.151803,0.165483,-0.151277,299.743,0.449277,-0.114601,0.563878,0.0228858
296.1,0.478493,-0.274274,0.752766,0.520758,298.377,0.0138758,-0.151796,0.165672,-0.151266,299.745,0.449754,-0.114591,0.564345,0.0232154
296.101,0.478573,-0.274273,0.752846,0.520766,298.379,0.0140713,-0.151789,0.16586,-0.151255,299.746,0.450231,-0.114581,0.564812,0.0235455
296.102,0.478654,-0.274272,0.752926,0.520772,298.381,0.0142661,-0.151781,0.166047,-0.151244,299.748,0.45071,-0.114571,0.565281,0.0238763
296.104,0.478735,-0.274272,0.753007,0.520778,298.383,0.0144603,-0.151774,0.166234,-0.151233,299.75,0.451189,-0.114561,0.56575,0.0242077
296.105,0.478816,-0.274271,0.753087,0.520784,298.385,0.014654,-0.151767,0.166421,-0.151222,299.752,0.451669,-0.114551,0.56622,0.0245397
296.107,0.478897,-0.27427,0.753167,0.520789,298.387,0.0148473,-0.151759,0.166607,-0.151211,299.753,0.452149,-0.114542,0.566691,0.0248724
296.108,0.478978,-0.274269,0.753248,0.520794,298.39,0.0150405,-0.151752,0.166793,-0.1512,299.755,0.45263,-0.114532,0.567161,0.0252057
296.11,0.479059,-0.274269,0.753328,0.520798,298.392,0.0152339,-0.151745,0.166979,-0.151189,299.757,0.45311,-0.114522,0.567632,0.0255397
296.111,0.479141,-0.274268,0.753409,0.520801,298.394,0.0154274,-0.151737,0.167165,-0.151178,299.759,0.453591,-0.114512,0.568103,0.0258742
296.112,0.479222,-0.274267,0.75349,0.520804,298.396,0.0156208,-0.15173,0.167351,-0.151167,299.76,0.454073,-0.114502,0.568575,0.0262095
296.114,0.479304,-0.274267,0.753571,0.520807,298.398,0.0158142,-0.151723,0.167537,-0.151156,299.762,0.454554,-0.114492,0.569046,0.0265453
296.115,0.479386,-0.274266,0.753652,0.520809,298.4,0.016008,-0.151716,0.167724,-0.151145,299.764,0.455036,-0.114482,0.569519,0.0268818
296.117,0.479468,-0.274265,0.753733,0.520811,298.402,0.0162025,-0.151708,0.167911,-0.151134,299.766,0.455519,-0.114473,0.569991,0.0272189
296.118,0.479549,-0.274265,0.753814,0.520812,298.404,0.0163975,-0.151701,0.168098,-0.151123,299.767,0.456002,-0.114463,0.570464,0.0275567
296.12,0.479631,-0.274264,0.753895,0.520813,298.406,0.0165928,-0.151694,0.168286,-0.151111,299.769,0.456485,-0.114453,0.570938,0.0278951
296.121,0.479712,-0.274263,0.753975,0.520813,298.408,0.0167879,-0.151686,0.168474,-0.1511,299.771,0.456968,-0.114443,0.571411,0.0282341
296.122,0.479793,-0.274262,0.754056,0.520812,298.411,0.016983,-0.151679,0.168662,-0.151089,299.773,0.457452,-0.114433,0.571885,0.0285738
296.124,0.479875,-0.274262,0.754137,0.520811,298.413,0.0171782,-0.151672,0.16885,-0.151078,299.775,0.457935,-0.114423,0.572359,0.0289161
296.125,0.479957,-0.274261,0.754218,0.52081,298.415,0.0173738,-0.151664,0.169038,-0.151066,299.776,0.458419,-0.114413,0.572833,0.0292571
296.127,0.48004,-0.27426,0.7543,0.520808,298.417,0.0175697,-0.151657,0.169227,-0.151055,299.778,0.458903,-0.114404,0.573307,0.0295987
296.128,0.480123,-0.27426,0.754383,0.520806,298.419,0.017766,-0.15165,0.169416,-0.151044,299.78,0.459387,-0.114394,0.573781,0.029941
296.129,0.480206,-0.274259,0.754465,0.520803,298.421,0.0179624,-0.151643,0.169605,-0.151032,299.782,0.459871,-0.114384,0.574255,0.0302839
296.131,0.480289,-0.274258,0.754547,0.5208,298.423,0.0181589,-0.151635,0.169794,-0.151021,299.783,0.460356,-0.114374,0.57473,0.0306275
296.132,0.480372,-0.274258,0.754629,0.520796,298.425,0.0183556,-0.151628,0.169984,-0.15101,299.785,0.460841,-0.114364,0.575205,0.0309717
296.134,0.480454,-0.274257,0.754711,0.520792,298.427,0.0185527,-0.151621,0.170173,-0.150998,299.787,0.461326,-0.114354,0.57568,0.0313165
296.135,0.480535,-0.274256,0.754791,0.520787,298.429,0.0187497,-0.151613,0.170363,-0.150987,299.789,0.461812,-0.114345,0.576156,0.0316621
296.137,0.480616,-0.274255,0.754871,0.520782,298.431,0.0189468,-0.151606,0.170553,-0.150975,299.79,0.462297,-0.114335,0.576632,0.0320082
296.138,0.480696,-0.274255,0.75495,0.520776,298.434,0.0191439,-0.151599,0.170743,-0.150964,299.792,0.462783,-0.114325,0.577108,0.032355
296.139,0.480775,-0.274254,0.755029,0.520769,298.436,0.0193417,-0.151591,0.170933,-0.150952,299.794,0.46327,-0.114315,0.577585,0.0327025
296.141,0.480853,-0.274253,0.755107,0.520763,298.438,0.0195405,-0.151584,0.171125,-0.150941,299.796,0.463756,-0.114305,0.578061,0.0330506
296.142,0.48093,-0.274253,0.755183,0.520755,298.44,0.01974,-0.151577,0.171317,-0.150929,299.797,0.464243,-0.114295,0.578538,0.0333994
296.144,0.481005,-0.274252,0.755257,0.520748,298.442,0.0199403,-0.151569,0.17151,-0.150917,299.799,0.46473,-0.114285,0.579015,0.0337489
296.145,0.481079,-0.274251,0.75533,0.520739,298.444,0.0201408,-0.151562,0.171703,-0.150906,299.801,0.465217,-0.114276,0.579493,0.034099
296.147,0.481152,-0.274251,0.755403,0.520731,298.446,0.0203415,-0.151555,0.171896,-0.150894,299.803,0.465705,-0.114266,0.579971,0.0344477
296.148,0.481224,-0.27425,0.755474,0.520721,298.448,0.0205423,-0.151548,0.17209,-0.150882,299.804,0.466195,-0.114256,0.580451,0.0347992
296.149,0.481297,-0.274249,0.755546,0.520712,298.45,0.0207434,-0.15154,0.172284,-0.15087,299.806,0.466685,-0.114246,0.580931,0.0351512
296.151,0.48137,-0.274249,0.755619,0.520701,298.452,0.0209451,-0.151533,0.172478,-0.150859,299.808,0.467177,-0.114236,0.581413,0.035504
296.152,0.481444,-0.274248,0.755692,0.520691,298.454,0.0211475,-0.151526,0.172673,-0.150847,299.81,0.46767,-0.114226,0.581897,0.0358574
296.154,0.481518,-0.274247,0.755765,0.520679,298.457,0.0213507,-0.151518,0.172869,-0.150835,299.811,0.468165,-0.114217,0.582381,0.0362114
296.155,0.481592,-0.274246,0.755839,0.520668,298.459,0.0215546,-0.151511,0.173066,-0.150823,299.813,0.468661,-0.114207,0.582868,0.0365662
296.156,0.481667,-0.274246,0.755913,0.520655,298.461,0.0217587,-0.151504,0.173262,-0.150811,299.815,0.469158,-0.114197,0.583355,0.0369215
296.158,0.481742,-0.274245,0.755987,0.520643,298.463,0.0219632,-0.151496,0.17346,-0.150799,299.817,0.469657,-0.114187,0.583844,0.0372756
296.159,0.481818,-0.274244,0.756062,0.520629,298.465,0.0221681,-0.151489,0.173657,-0.150787,299.818,0.470156,-0.114177,0.584333,0.0376323
296.161,0.481895,-0.274244,0.756138,0.520616,298.467,0.0223737,-0.151482,0.173855,-0.150775,299.82,0.470656,-0.114167,0.584824,0.0379897
296.162,0.481972,-0.274243,0.756215,0.520601,298.469,0.0225798,-0.151474,0.174054,-0.150763,299.822,0.471157,-0.114158,0.585314,0.0383477
296.164,0.482049,-0.274242,0.756292,0.520587,298.471,0.0227863,-0.151467,0.174253,-0.150751,299.824,0.471658,-0.114148,0.585805,0.0387065
296.165,0.482127,-0.274242,0.756369,0.520572,298.473,0.0229932,-0.15146,0.174453,-0.150739,299.826,0.472158,-0.114138,0.586296,0.0390659
296.166,0.482206,-0.274241,0.756447,0.520556,298.475,0.0232009,-0.151453,0.174653,-0.150727,299.827,0.47266,-0.114128,0.586788,0.0394259
296.168,0.482285,-0.27424,0.756525,0.52054,298.478,0.0234095,-0.151445,0.174855,-0.150715,299.829,0.473161,-0.114118,0.587279,0.0397867
296.169,0.482365,-0.274239,0.756604,0.520523,298.48,0.0236188,-0.151438,0.175057,-0.150703,299.831,0.473663,-0.114108,0.587771,0.0401481
296.171,0.482445,-0.274239,0.756684,0.520506,298.482,0.0238284,-0.151431,0.175259,-0.150691,299.833,0.474164,-0.114098,0.588263,0.0405102
296.172,0.482524,-0.274238,0.756762,0.520488,298.484,0.0240383,-0.151423,0.175462,-0.150679,299.834,0.474666,-0.114089,0.588754,0.040873
296.174,0.482603,-0.274237,0.75684,0.52047,298.486,0.0242485,-0.151416,0.175664,-0.150666,299.836,0.475167,-0.114079,0.589246,0.0412364
296.175,0.482681,-0.274237,0.756917,0.520451,298.488,0.0244591,-0.151409,0.175868,-0.150654,299.838,0.475669,-0.114069,0.589738,0.0416005
296.176,0.482758,-0.274236,0.756994,0.520432,298.49,0.0246699,-0.151401,0.176071,-0.150642,299.84,0.476171,-0.114059,0.59023,0.0419653
296.178,0.482834,-0.274235,0.757069,0.520412,298.492,0.0248807,-0.151394,0.176275,-0.150629,299.841,0.476673,-0.114049,0.590722,0.0423308
296.179,0.482909,-0.274235,0.757144,0.520392,298.494,0.0250914,-0.151387,0.176478,-0.150617,299.843,0.477176,-0.114039,0.591215,0.0426969
296.181,0.482984,-0.274234,0.757218,0.520372,298.496,0.025302,-0.151379,0.176681,-0.150605,299.845,0.47768,-0.11403,0.591709,0.0430617
296.182,0.483057,-0.274233,0.757291,0.520351,298.499,0.0255124,-0.151372,0.176884,-0.150592,299.847,0.478185,-0.11402,0.592205,0.0434292
296.184,0.48313,-0.274232,0.757363,0.520329,298.501,0.0257226,-0.151365,0.177087,-0.15058,299.848,0.478691,-0.11401,0.592701,0.0437974
296.185,0.483202,-0.274232,0.757434,0.520307,298.503,0.0259327,-0.151357,0.17729,-0.150567,299.85,0.479198,-0.114,0.593199,0.0441663
296.186,0.483273,-0.274231,0.757504,0.520284,298.505,0.0261426,-0.15135,0.177493,-0.150555,299.852,0.479707,-0.11399,0.593697,0.0445359
296.188,0.483343,-0.27423,0.757573,0.520261,298.507,0.0263525,-0.151343,0.177695,-0.150542,299.854,0.480216,-0.11398,0.594196,0.0449061
296.189,0.483414,-0.27423,0.757643,0.520237,298.509,0.0265622,-0.151336,0.177898,-0.150529,299.855,0.480726,-0.113971,0.594696,0.0452771
296.191,0.483485,-0.274229,0.757714,0.520213,298.511,0.0267718,-0.151328,0.1781,-0.150517,299.857,0.481236,-0.113961,0.595197,0.0456487
296.192,0.483555,-0.274228,0.757784,0.520189,298.513,0.0269813,-0.151321,0.178302,-0.150504,299.859,0.481747,-0.113951,0.595698,0.046021
296.193,0.483625,-0.274228,0.757853,0.520164,298.515,0.0271908,-0.151314,0.178504,-0.150491,299.861,0.482259,-0.113941,0.5962,0.046394
296.195,0.483694,-0.274227,0.757921,0.520138,298.517,0.0274005,-0.151306,0.178707,-0.150479,299.862,0.48277,-0.113931,0.596702,0.0467677
296.196,0.483764,-0.274226,0.75799,0.520112,298.519,0.0276104,-0.151299,0.178909,-0.150466,299.864,0.483283,-0.113921,0.597204,0.04714
296.198,0.483833,-0.274225,0.758058,0.520085,298.522,0.0278204,-0.151292,0.179112,-0.150453,299.866,0.483795,-0.113912,0.597707,0.0475151
296.199,0.483902,-0.274225,0.758127,0.520058,298.524,0.0280304,-0.151284,0.179315,-0.15044,299.868,0.484308,-0.113902,0.59821,0.0478909
296.201,0.483971,-0.274224,0.758195,0.520031,298.526,0.0282404,-0.151277,0.179517,-0.150427,299.87,0.484822,-0.113892,0.598714,0.0482673
296.202,0.48404,-0.274223,0.758263,0.520003,298.528,0.0284506,-0.15127,0.17972,-0.150414,299.871,0.485337,-0.113882,0.599219,0.0486445
296.203,0.484108,-0.274223,0.758331,0.519974,298.53,0.028661,-0.151262,0.179923,-0.150402,299.873,0.485851,-0.113872,0.599724,0.0490224
296.205,0.484176,-0.274222,0.758398,0.519945,298.532,0.0288717,-0.151255,0.180127,-0.150389,299.875,0.486367,-0.113862,0.600229,0.0494009
296.206,0.484244,-0.274221,0.758465,0.519916,298.534,0.0290826,-0.151248,0.18033,-0.150375,299.877,0.486883,-0.113852,0.600735,0.0497802
296.208,0.484312,-0.274221,0.758532,0.519885,298.536,0.0292937,-0.15124,0.180534,-0.150362,299.878,0.487399,-0.113843,0.601241,0.0501601
296.209,0.48438,-0.27422,0.7586,0.519855,298.538,0.029505,-0.151233,0.180738,-0.150349,299.88,0.487915,-0.113833,0.601748,0.0505408
296.211,0.484448,-0.274219,0.758667,0.519824,298.54,0.0297166,-0.151226,0.180942,-0.150336,299.882,0.488432,-0.113823,0.602255,0.05092
296.212,0.484516,-0.274218,0.758735,0.519793,298.543,0.0299283,-0.151218,0.181147,-0.150323,299.884,0.488949,-0.113813,0.602762,0.0513021
296.213,0.484585,-0.274218,0.758803,0.51976,298.545,0.0301404,-0.151211,0.181352,-0.15031,299.885,0.489466,-0.113803,0.603269,0.0516848
296.215,0.484653,-0.274217,0.75887,0.519728,298.547,0.0303532,-0.151204,0.181557,-0.150297,299.887,0.489983,-0.113793,0.603777,0.0520683
296.216,0.484722,-0.274216,0.758938,0.519695,298.549,0.0305668,-0.151197,0.181763,-0.150283,299.889,0.490501,-0.113784,0.604284,0.0524525
296.218,0.484791,-0.274216,0.759006,0.519662,298.551,0.0307811,-0.151189,0.18197,-0.15027,299.891,0.491019,-0.113774,0.604792,0.0528373
296.219,0.48486,-0.274215,0.759075,0.519628,298.553,0.0309961,-0.151182,0.182178,-0.150257,299.892,0.491537,-0.113764,0.6053,0.0532229
296.22,0.48493,-0.274214,0.759144,0.519593,298.555,0.031212,-0.151175,0.182387,-0.150244,299.894,0.492055,-0.113754,0.605809,0.0536092
296.222,0.484999,-0.274214,0.759213,0.519558,298.557,0.0314289,-0.151167,0.182596,-0.15023,299.896,0.492573,-0.113744,0.606317,0.0539962
296.223,0.48507,-0.274213,0.759283,0.519523,298.559,0.0316467,-0.15116,0.182807,-0.150217,299.898,0.493091,-0.113734,0.606826,0.0543839
296.225,0.48514,-0.274212,0.759352,0.519487,298.561,0.0318649,-0.151153,0.183018,-0.150203,299.899,0.49361,-0.113724,0.607334,0.0547724
296.226,0.48521,-0.274212,0.759422,0.519451,298.564,0.0320836,-0.151145,0.183229,-0.15019,299.901,0.494128,-0.113715,0.607842,0.0551615
296.228,0.485281,-0.274211,0.759491,0.519414,298.566,0.0323028,-0.151138,0.183441,-0.150176,299.903,0.494645,-0.113705,0.60835,0.0555514
296.229,0.485352,-0.27421,0.759562,0.519376,298.568,0.0325226,-0.151131,0.183653,-0.150162,299.905,0.495162,-0.113695,0.608857,0.0559419
296.23,0.485425,-0.274209,0.759634,0.519338,298.57,0.0327431,-0.151123,0.183867,-0.150149,299.906,0.495678,-0.113685,0.609363,0.0563332
296.232,0.485499,-0.274209,0.759708,0.5193,298.572,0.0329643,-0.151116,0.18408,-0.150135,299.908,0.496194,-0.113675,0.609869,0.0567252
296.233,0.485572,-0.274208,0.75978,0.519261,298.574,0.033186,-0.151109,0.184295,-0.150121,299.91,0.496709,-0.113665,0.610375,0.0571157
296.235,0.485645,-0.274207,0.759852,0.519222,298.576,0.0334086,-0.151102,0.18451,-0.150108,299.912,0.497224,-0.113656,0.61088,0.0575091
296.236,0.485717,-0.274207,0.759924,0.519182,298.578,0.0336322,-0.151094,0.184726,-0.150094,299.913,0.497739,-0.113646,0.611385,0.0579032
296.238,0.485788,-0.274206,0.759993,0.519142,298.58,0.0338567,-0.151087,0.184944,-0.15008,299.915,0.498254,-0.113636,0.61189,0.0582981
296.239,0.485857,-0.274205,0.760062,0.519101,298.582,0.0340821,-0.15108,0.185162,-0.150066,299.917,0.498769,-0.113626,0.612395,0.0586937
296.24,0.485924,-0.274205,0.760129,0.519059,298.584,0.0343085,-0.151072,0.185381,-0.150052,299.919,0.499283,-0.113616,0.6129,0.05909
296.242,0.485992,-0.274204,0.760196,0.519018,298.587,0.0345358,-0.151065,0.185601,-0.150038,299.921,0.499798,-0.113606,0.613404,0.059487
296.243,0.486058,-0.274203,0.760261,0.518975,298.589,0.0347638,-0.151058,0.185821,-0.150024,299.922,0.500311,-0.113597,0.613908,0.0598848
296.245,0.486124,-0.274202,0.760327,0.518932,298.591,0.0349925,-0.15105,0.186043,-0.15001,299.924,0.500825,-0.113587,0.614412,0.0602833
296.246,0.486189,-0.274202,0.760391,0.518889,298.593,0.0352217,-0.151043,0.186265,-0.149996,299.926,0.501339,-0.113577,0.614916,0.0606825
296.247,0.486253,-0.274201,0.760454,0.518845,298.595,0.0354515,-0.151036,0.186487,-0.149982,299.928,0.501853,-0.113567,0.61542,0.0610824
296.249,0.486317,-0.2742,0.760517,0.518801,298.597,0.0356819,-0.151028,0.18671,-0.149968,299.929,0.502368,-0.113557,0.615925,0.0614831
296.25,0.48638,-0.2742,0.76058,0.518756,298.599,0.0359127,-0.151021,0.186934,-0.149954,299.931,0.502885,-0.113547,0.616432,0.0618845
296.252,0.486443,-0.274199,0.760642,0.518711,298.601,0.0361436,-0.151014,0.187157,-0.149939,299.933,0.503402,-0.113537,0.61694,0.0622866
296.253,0.486506,-0.274198,0.760704,0.518665,298.603,0.0363744,-0.151006,0.187381,-0.149925,299.935,0.503921,-0.113528,0.617448,0.0626894
296.255,0.486568,-0.274198,0.760766,0.518619,298.605,0.0366052,-0.150999,0.187604,-0.149911,299.936,0.504441,-0.113518,0.617959,0.0630907
296.256,0.48663,-0.274197,0.760827,0.518572,298.608,0.036836,-0.150992,0.187828,-0.149896,299.938,0.504961,-0.113508,0.618469,0.063495
296.257,0.486691,-0.274196,0.760887,0.518525,298.61,0.0370668,-0.150984,0.188051,-0.149882,299.94,0.505482,-0.113498,0.618981,0.0639001
296.259,0.486751,-0.274195,0.760946,0.518477,298.612,0.0372975,-0.150977,0.188275,-0.149868,299.942,0.506004,-0.113488,0.619492,0.0643059
296.26,0.48681,-0.274195,0.761005,0.518429,298.614,0.0375284,-0.15097,0.188498,-0.149853,299.943,0.506525,-0.113478,0.620004,0.0647124
296.262,0.486868,-0.274194,0.761063,0.518381,298.616,0.0377592,-0.150962,0.188722,-0.149838,299.945,0.507047,-0.113469,0.620516,0.0651196
296.263,0.486927,-0.274193,0.76112,0.518331,298.618,0.03799,-0.150955,0.188945,-0.149824,299.947,0.507569,-0.113459,0.621028,0.0655276
296.265,0.486985,-0.274193,0.761177,0.518282,298.62,0.0382205,-0.150948,0.189168,-0.149809,299.949,0.508091,-0.113449,0.62154,0.0659363
296.266,0.487042,-0.274192,0.761234,0.518232,298.622,0.0384509,-0.150941,0.189391,-0.149795,299.95,0.508614,-0.113439,0.622053,0.0663458
296.267,0.487099,-0.274191,0.76129,0.518181,298.624,0.0386815,-0.150933,0.189615,-0.14978,299.952,0.509137,-0.113429,0.622566,0.066756
296.269,0.487155,-0.274191,0.761346,0.51813,298.626,0.0389124,-0.150926,0.189838,-0.149765,299.954,0.50966,-0.113419,0.623079,0.067167
296.27,0.487211,-0.27419,0.761401,0.518078,298.629,0.0391436,-0.150919,0.190062,-0.14975,299.956,0.510184,-0.11341,0.623593,0.0675786
296.272,0.487267,-0.274189,0.761457,0.518026,298.631,0.0393749,-0.150911,0.190286,-0.149735,299.957,0.510707,-0.1134,0.624107,0.0679887
296.273,0.487323,-0.274189,0.761511,0.517973,298.633,0.0396062,-0.150904,0.19051,-0.14972,299.959,0.51123,-0.11339,0.62462,0.0684019
296.274,0.487379,-0.274188,0.761567,0.51792,298.635,0.0398376,-0.150897,0.190734,-0.149706,299.961,0.511753,-0.11338,0.625133,0.0688158
296.276,0.487435,-0.274187,0.761622,0.517867,298.637,0.0400692,-0.150889,0.190959,-0.149691,299.963,0.512275,-0.11337,0.625645,0.0692305
296.277,0.48749,-0.274186,0.761677,0.517813,298.639,0.0403012,-0.150882,0.191183,-0.149676,299.965,0.512797,-0.11336,0.626158,0.0696459
296.279,0.487546,-0.274186,0.761731,0.517758,298.641,0.0405333,-0.150875,0.191408,-0.14966,299.966,0.513319,-0.113351,0.626669,0.0700621
296.28,0.487601,-0.274185,0.761786,0.517703,298.643,0.0407655,-0.150867,0.191633,-0.149645,299.968,0.513841,-0.113341,0.627182,0.070479
296.282,0.487657,-0.274184,0.761841,0.517648,298.645,0.0409977,-0.15086,0.191858,-0.14963,299.97,0.514363,-0.113331,0.627694,0.0708966
296.283,0.487712,-0.274184,0.761896,0.517592,298.647,0.0412298,-0.150853,0.192083,-0.149615,299.972,0.514886,-0.113321,0.628207,0.0713151
296.284,0.487768,-0.274183,0.761951,0.517535,298.65,0.0414618,-0.150845,0.192307,-0.1496,299.973,0.51541,-0.113311,0.628721,0.0717342
296.286,0.487824,-0.274182,0.762006,0.517478,298.652,0.0416937,-0.150838,0.192532,-0.149584,299.975,0.515933,-0.113301,0.629235,0.0721541
296.287,0.487879,-0.274182,0.76206,0.51742,298.654,0.0419256,-0.150831,0.192756,-0.149569,299.977,0.516458,-0.113291,0.629749,0.0725748
296.289,0.487934,-0.274181,0.762115,0.517362,298.656,0.0421575,-0.150823,0.192981,-0.149553,299.979,0.516982,-0.113282,0.630264,0.0729962
296.29,0.487989,-0.27418,0.762169,0.517304,298.658,0.0423897,-0.150816,0.193206,-0.149538,299.98,0.517507,-0.113272,0.630779,0.0734184
296.292,0.488043,-0.274179,0.762223,0.517245,298.66,0.0426221,-0.150809,0.193431,-0.149523,299.982,0.518033,-0.113262,0.631294,0.0738414
296.293,0.488097,-0.274179,0.762276,0.517186,298.662,0.0428545,-0.150802,0.193656,-0.149507,299.984,0.518558,-0.113252,0.63181,0.0742651
296.294,0.488148,-0.274178,0.762327,0.517126,298.664,0.0430866,-0.150794,0.193881,-0.149491,299.986,0.519083,-0.113242,0.632325,0.0746895
296.296,0.488197,-0.274177,0.762375,0.517065,298.666,0.0433182,-0.150787,0.194105,-0.149476,299.987,0.519608,-0.113232,0.63284,0.0751147
296.297,0.488244,-0.274177,0.762421,0.517005,298.668,0.0435494,-0.15078,0.194329,-0.14946,299.989,0.520132,-0.113223,0.633355,0.0755407
296.299,0.48829,-0.274176,0.762466,0.516943,298.67,0.0437803,-0.150772,0.194553,-0.149444,299.991,0.520657,-0.113213,0.63387,0.0759675
296.3,0.488333,-0.274175,0.762509,0.516881,298.673,0.0440113,-0.150765,0.194776,-0.149428,299.993,0.521181,-0.113203,0.634384,0.076395
296.301,0.488377,-0.274175,0.762552,0.516819,298.675,0.0442422,-0.150758,0.195,-0.149412,299.994,0.521706,-0.113193,0.634899,0.0768232
296.303,0.48842,-0.274174,0.762594,0.516756,298.677,0.0444727,-0.15075,0.195223,-0.149396,299.996,0.52223,-0.113183,0.635414,0.0772523
296.304,0.488463,-0.274173,0.762636,0.516693,298.679,0.0447029,-0.150743,0.195446,-0.14938,299.998,0.522756,-0.113173,0.635929,0.0776821
296.306,0.488504,-0.274172,0.762677,0.516629,298.681,0.0449333,-0.150736,0.195669,-0.149364,300,0.523281,-0.113163,0.636445,0.0781102
296.307,0.488546,-0.274172,0.762718,0.516565,298.683,0.0451642,-0.150728,0.195892,-0.149348,300.001,0.523807,-0.113154,0.636961,0.0785415
296.309,0.488588,-0.274171,0.762759,0.5165,298.685,0.0453957,-0.150721,0.196117,-0.149332,300.003,0.524333,-0.113144,0.637477,0.0789736
296.31,0.488628,-0.27417,0.762799,0.516435,298.687,0.0456278,-0.150714,0.196341,-0.149316,300.005,0.52486,-0.113134,0.637994,0.0794065
296.311,0.488668,-0.27417,0.762838,0.516369,298.689,0.04586,-0.150706,0.196566,-0.1493,300.007,0.525387,-0.113124,0.638511,0.0798401
296.313,0.48871,-0.274169,0.762879,0.516303,298.691,0.0460923,-0.150699,0.196791,-0.149283,300.009,0.525916,-0.113114,0.63903,0.080277
296.314,0.488752,-0.274168,0.762921,0.516236,298.694,0.0463246,-0.150692,0.197016,-0.149267,300.01,0.526445,-0.113104,0.639549,0.0807122
296.316,0.488797,-0.274168,0.762964,0.516169,298.696,0.0465572,-0.150684,0.197242,-0.149251,300.012,0.526976,-0.113095,0.64007,0.0811482
296.317,0.488843,-0.274167,0.76301,0.516102,298.698,0.0467902,-0.150677,0.197467,-0.149234,300.014,0.527508,-0.113085,0.640593,0.0815849
296.319,0.48889,-0.274166,0.763056,0.516033,298.7,0.0470236,-0.15067,0.197693,-0.149218,300.016,0.528041,-0.113075,0.641116,0.0820224
296.32,0.488937,-0.274166,0.763102,0.515965,298.702,0.0472572,-0.150662,0.19792,-0.149201,300.017,0.528576,-0.113065,0.641641,0.0824607
296.321,0.488985,-0.274165,0.76315,0.515895,298.704,0.0474912,-0.150655,0.198146,-0.149184,300.019,0.529111,-0.113055,0.642166,0.0829023
296.323,0.489033,-0.274164,0.763197,0.515826,298.706,0.0477254,-0.150648,0.198373,-0.149168,300.021,0.529646,-0.113045,0.642691,0.0833422
296.324,0.48908,-0.274163,0.763244,0.515755,298.708,0.0479598,-0.15064,0.1986,-0.149151,300.023,0.530182,-0.113035,0.643217,0.0837828
296.326,0.489128,-0.274163,0.76329,0.515685,298.71,0.0481946,-0.150633,0.198828,-0.149134,300.024,0.530718,-0.113026,0.643743,0.0842242
296.327,0.489175,-0.274162,0.763337,0.515614,298.712,0.0484298,-0.150626,0.199056,-0.149117,300.026,0.531253,-0.113016,0.644269,0.0846664
296.328,0.489221,-0.274161,0.763383,0.515542,298.715,0.0486655,-0.150618,0.199284,-0.1491,300.028,0.53179,-0.113006,0.644795,0.0851069
296.33,0.489268,-0.274161,0.763429,0.51547,298.717,0.0489018,-0.150611,0.199513,-0.149083,300.03,0.532326,-0.112996,0.645322,0.0855506
296.331,0.489314,-0.27416,0.763474,0.515398,298.719,0.0491385,-0.150604,0.199742,-0.149066,300.031,0.532863,-0.112986,0.64585,0.0859952
296.333,0.48936,-0.274159,0.763519,0.515325,298.721,0.0493755,-0.150596,0.199972,-0.149049,300.033,0.533401,-0.112976,0.646377,0.0864405
296.334,0.489405,-0.274159,0.763564,0.515251,298.723,0.0496129,-0.150589,0.200202,-0.149032,300.035,0.533939,-0.112966,0.646906,0.0868866
296.336,0.48945,-0.274158,0.763608,0.515177,298.725,0.0498508,-0.150582,0.200433,-0.149015,300.037,0.534478,-0.112957,0.647435,0.0873336
296.337,0.489496,-0.274157,0.763653,0.515103,298.727,0.0500894,-0.150575,0.200664,-0.148998,300.038,0.535018,-0.112947,0.647964,0.0877812
296.338,0.48954,-0.274156,0.763697,0.515028,298.729,0.0503282,-0.150567,0.200895,-0.14898,300.04,0.535557,-0.112937,0.648494,0.0882297
296.34,0.489585,-0.274156,0.763741,0.514953,298.731,0.0505667,-0.15056,0.201127,-0.148963,300.042,0.536097,-0.112927,0.649024,0.088679
296.341,0.489629,-0.274155,0.763784,0.514877,298.733,0.050805,-0.150553,0.201358,-0.148945,300.044,0.536638,-0.112917,0.649555,0.0891291
296.343,0.489674,-0.274154,0.763828,0.5148,298.736,0.0510434,-0.150545,0.201589,-0.148928,300.045,0.537179,-0.112907,0.650087,0.0895799
296.344,0.489719,-0.274154,0.763873,0.514723,298.738,0.0512821,-0.150538,0.20182,-0.14891,300.047,0.537722,-0.112898,0.650619,0.090029
296.346,0.489763,-0.274153,0.763916,0.514646,298.74,0.0515212,-0.150531,0.202052,-0.148893,300.049,0.538265,-0.112888,0.651153,0.0904815
296.347,0.489808,-0.274152,0.76396,0.514568,298.742,0.0517604,-0.150523,0.202284,-0.148875,300.051,0.53881,-0.112878,0.651688,0.0909347
296.348,0.489852,-0.274152,0.764003,0.51449,298.744,0.0519999,-0.150516,0.202516,-0.148857,300.053,0.539355,-0.112868,0.652223,0.0913888
296.35,0.489895,-0.274151,0.764046,0.514411,298.746,0.0522399,-0.150509,0.202748,-0.148839,300.054,0.539901,-0.112858,0.65276,0.0918436
296.351,0.489938,-0.27415,0.764088,0.514332,298.748,0.0524804,-0.150501,0.202982,-0.148821,300.056,0.540448,-0.112848,0.653297,0.0922992
296.353,0.489979,-0.274149,0.764128,0.514252,298.75,0.0527216,-0.150494,0.203215,-0.148804,300.058,0.540996,-0.112839,0.653834,0.0927557
296.354,0.490019,-0.274149,0.764168,0.514172,298.752,0.0529634,-0.150487,0.20345,-0.148785,300.06,0.541544,-0.112829,0.654372,0.0932129
296.355,0.490059,-0.274148,0.764207,0.514091,298.755,0.0532061,-0.150479,0.203685,-0.148767,300.061,0.542092,-0.112819,0.65491,0.093671
296.357,0.490098,-0.274147,0.764246,0.51401,298.757,0.0534499,-0.150472,0.203922,-0.148749,300.063,0.54264,-0.112809,0.655449,0.0941298
296.358,0.490138,-0.274147,0.764284,0.513929,298.759,0.0536946,-0.150465,0.204159,-0.148731,300.065,0.543188,-0.112799,0.655987,0.0945868
296.36,0.490177,-0.274146,0.764323,0.513847,298.761,0.0539401,-0.150457,0.204397,-0.148713,300.067,0.543736,-0.112789,0.656526,0.0950473
296.361,0.490216,-0.274145,0.764361,0.513764,298.763,0.0541864,-0.15045,0.204636,-0.148694,300.068,0.544285,-0.11278,0.657064,0.0955085
296.363,0.490254,-0.274145,0.764399,0.513681,298.765,0.0544335,-0.150443,0.204876,-0.148676,300.07,0.544833,-0.11277,0.657603,0.0959706
296.364,0.490293,-0.274144,0.764437,0.513597,298.767,0.0546817,-0.150435,0.205117,-0.148658,300.072,0.545382,-0.11276,0.658142,0.0964335
296.365,0.490331,-0.274143,0.764475,0.513513,298.769,0.0549308,-0.150428,0.205359,-0.148639,300.074,0.545931,-0.11275,0.658681,0.0968971
296.367,0.490371,-0.274143,0.764513,0.513429,298.771,0.0551808,-0.150421,0.205601,-0.148621,300.075,0.54648,-0.11274,0.65922,0.097359
296.368,0.49041,-0.274142,0.764551,0.513344,298.773,0.0554314,-0.150413,0.205845,-0.148602,300.077,0.54703,-0.11273,0.65976,0.0978243
296.37,0.49045,-0.274141,0.764591,0.513258,298.776,0.0556828,-0.150406,0.206089,-0.148583,300.079,0.547581,-0.112721,0.660301,0.0982904
296.371,0.49049,-0.27414,0.764631,0.513172,298.778,0.0559349,-0.150399,0.206333,-0.148564,300.081,0.548132,-0.112711,0.660842,0.0987573
296.372,0.490532,-0.27414,0.764671,0.513086,298.78,0.0561876,-0.150391,0.206579,-0.148546,300.082,0.548683,-0.112701,0.661384,0.099225
296.374,0.490573,-0.274139,0.764712,0.512999,298.782,0.0564408,-0.150384,0.206825,-0.148527,300.084,0.549235,-0.112691,0.661926,0.0996936
296.375,0.490616,-0.274138,0.764754,0.512911,298.784,0.0566945,-0.150377,0.207071,-0.148508,300.086,0.549787,-0.112681,0.662468,0.100163
296.377,0.490659,-0.274138,0.764796,0.512823,298.786,0.0569487,-0.150369,0.207318,-0.148488,300.088,0.550339,-0.112671,0.66301,0.10063
296.378,0.490701,-0.274137,0.764838,0.512735,298.788,0.0572033,-0.150362,0.207565,-0.148469,300.089,0.550891,-0.112661,0.663552,0.101101
296.38,0.490744,-0.274136,0.76488,0.512646,298.79,0.0574579,-0.150355,0.207812,-0.14845,300.091,0.551442,-0.112652,0.664094,0.101573
296.381,0.490786,-0.274136,0.764921,0.512557,298.792,0.0577125,-0.150347,0.20806,-0.148431,300.093,0.551993,-0.112642,0.664635,0.102046
296.382,0.490828,-0.274135,0.764963,0.512467,298.794,0.0579671,-0.15034,0.208307,-0.148412,300.095,0.552544,-0.112632,0.665176,0.102519
296.384,0.490871,-0.274134,0.765005,0.512377,298.797,0.0582221,-0.150333,0.208555,-0.148392,300.096,0.553095,-0.112622,0.665717,0.102994
296.385,0.490913,-0.274133,0.765047,0.512286,298.799,0.0584771,-0.150325,0.208802,-0.148373,300.098,0.553645,-0.112612,0.666258,0.103469
296.387,0.490956,-0.274133,0.765089,0.512195,298.801,0.0587322,-0.150318,0.20905,-0.148353,300.1,0.554196,-0.112602,0.666798,0.103945
296.388,0.490998,-0.274132,0.76513,0.512104,298.803,0.0589872,-0.150311,0.209298,-0.148334,300.102,0.554747,-0.112593,0.667339,0.104421
296.389,0.491041,-0.274131,0.765172,0.512011,298.805,0.0592424,-0.150303,0.209546,-0.148314,300.104,0.555298,-0.112583,0.66788,0.104899
296.391,0.491083,-0.274131,0.765214,0.511919,298.807,0.0594979,-0.150296,0.209794,-0.148294,300.105,0.555849,-0.112573,0.668422,0.105377
296.392,0.491126,-0.27413,0.765256,0.511826,298.809,0.0597535,-0.150289,0.210042,-0.148274,300.107,0.5564,-0.112563,0.668964,0.105854
296.394,0.491169,-0.274129,0.765299,0.511733,298.811,0.0600091,-0.150281,0.21029,-0.148254,300.109,0.556952,-0.112553,0.669505,0.106334
296.395,0.491212,-0.274129,0.765341,0.511638,298.813,0.0602646,-0.150274,0.210539,-0.148234,300.111,0.557504,-0.112543,0.670048,0.106815
296.397,0.491255,-0.274128,0.765383,0.511544,298.815,0.0605206,-0.150267,0.210787,-0.148214,300.112,0.558057,-0.112534,0.67059,0.107297
296.398,0.491298,-0.274127,0.765426,0.511449,298.818,0.060777,-0.150259,0.211036,-0.148194,300.114,0.558609,-0.112524,0.671133,0.107779
296.399,0.491343,-0.274126,0.765469,0.511353,298.82,0.0610339,-0.150252,0.211286,-0.148174,300.116,0.559163,-0.112514,0.671677,0.108262
296.401,0.491387,-0.274126,0.765513,0.511257,298.822,0.061291,-0.150245,0.211536,-0.148154,300.118,0.559717,-0.112504,0.672221,0.108747
296.402,0.491429,-0.274125,0.765554,0.511161,298.824,0.0615484,-0.150237,0.211786,-0.148133,300.119,0.560272,-0.112494,0.672766,0.109232
296.404,0.491471,-0.274124,0.765595,0.511064,298.826,0.0618063,-0.15023,0.212036,-0.148113,300.121,0.560828,-0.112484,0.673312,0.109718
296.405,0.491512,-0.274124,0.765636,0.510966,298.828,0.0620647,-0.150223,0.212287,-0.148093,300.123,0.561385,-0.112474,0.67386,0.110204
296.407,0.491552,-0.274123,0.765675,0.510869,298.83,0.0623233,-0.150215,0.212539,-0.148072,300.125,0.561943,-0.112465,0.674407,0.110692
296.408,0.491591,-0.274122,0.765713,0.510771,298.832,0.0625817,-0.150208,0.21279,-0.148051,300.126,0.562501,-0.112455,0.674956,0.11118
296.409,0.49163,-0.274122,0.765751,0.510672,298.834,0.0628402,-0.150201,0.213041,-0.148031,300.128,0.56306,-0.112445,0.675505,0.111667
296.411,0.491669,-0.274121,0.76579,0.510572,298.836,0.0630988,-0.150193,0.213292,-0.14801,300.13,0.563619,-0.112435,0.676054,0.112157
296.412,0.491709,-0.27412,0.765829,0.510473,298.839,0.0633577,-0.150186,0.213544,-0.147989,300.132,0.564179,-0.112425,0.676604,0.112648
296.414,0.491748,-0.27412,0.765867,0.510372,298.841,0.0636168,-0.150179,0.213796,-0.147968,300.133,0.56474,-0.112415,0.677155,0.113139
296.415,0.491785,-0.274119,0.765904,0.510272,298.843,0.063876,-0.150171,0.214047,-0.147947,300.135,0.565301,-0.112406,0.677707,0.113632
296.416,0.491821,-0.274118,0.76594,0.51017,298.845,0.0641352,-0.150164,0.214299,-0.147926,300.137,0.565864,-0.112396,0.67826,0.114126
296.418,0.491857,-0.274117,0.765974,0.510069,298.847,0.0643946,-0.150157,0.214551,-0.147905,300.139,0.566427,-0.112386,0.678813,0.11462
296.419,0.491891,-0.274117,0.766007,0.509966,298.849,0.0646538,-0.150149,0.214803,-0.147883,300.14,0.566991,-0.112376,0.679367,0.115112
296.421,0.491923,-0.274116,0.766039,0.509864,298.851,0.0649128,-0.150142,0.215055,-0.147862,300.142,0.567555,-0.112366,0.679921,0.115608
296.422,0.491955,-0.274115,0.76607,0.509761,298.853,0.0651715,-0.150135,0.215306,-0.14784,300.144,0.568119,-0.112356,0.680475,0.116105
296.424,0.491985,-0.274115,0.7661,0.509658,298.855,0.0654303,-0.150127,0.215558,-0.147819,300.146,0.568683,-0.112347,0.68103,0.1166
296.425,0.492015,-0.274114,0.766129,0.509554,298.857,0.0656893,-0.15012,0.215809,-0.147797,300.147,0.569247,-0.112337,0.681584,0.117098
296.426,0.492044,-0.274113,0.766157,0.509449,298.86,0.0659487,-0.150113,0.216061,-0.147776,300.149,0.569811,-0.112327,0.682138,0.117598
296.428,0.492072,-0.274113,0.766184,0.509344,298.862,0.0662083,-0.150105,0.216314,-0.147754,300.151,0.570375,-0.112317,0.682692,0.118098
296.429,0.492099,-0.274112,0.766211,0.509239,298.864,0.0664681,-0.150098,0.216566,-0.147732,300.153,0.570939,-0.112307,0.683246,0.118599
296.431,0.492127,-0.274111,0.766238,0.509133,298.866,0.0667278,-0.150091,0.216819,-0.14771,300.155,0.571503,-0.112297,0.683801,0.119098
296.432,0.492155,-0.27411,0.766265,0.509027,298.868,0.0669874,-0.150083,0.217071,-0.147688,300.156,0.572068,-0.112288,0.684356,0.119601
296.433,0.492182,-0.27411,0.766292,0.50892,298.87,0.0672473,-0.150076,0.217323,-0.147666,300.158,0.572633,-0.112278,0.68491,0.120105
296.435,0.492209,-0.274109,0.766318,0.508813,298.872,0.0675075,-0.150069,0.217576,-0.147644,300.16,0.573197,-0.112268,0.685465,0.120609
296.436,0.492235,-0.274108,0.766344,0.508705,298.874,0.0677679,-0.150061,0.217829,-0.147621,300.162,0.573762,-0.112258,0.68602,0.121114
296.438,0.492262,-0.274108,0.76637,0.508597,298.876,0.0680283,-0.150054,0.218082,-0.147599,300.163,0.574327,-0.112248,0.686575,0.121621
296.439,0.492289,-0.274107,0.766396,0.508488,298.878,0.0682886,-0.150047,0.218335,-0.147577,300.165,0.574891,-0.112238,0.68713,0.122128
296.441,0.492316,-0.274106,0.766422,0.508378,298.881,0.0685487,-0.150039,0.218588,-0.147554,300.167,0.575456,-0.112229,0.687684,0.122636
296.442,0.492342,-0.274106,0.766448,0.508269,298.883,0.0688084,-0.150032,0.21884,-0.147531,300.169,0.576021,-0.112219,0.68824,0.123145
296.443,0.492369,-0.274105,0.766473,0.508159,298.885,0.0690679,-0.150025,0.219093,-0.147509,300.17,0.576587,-0.112209,0.688796,0.123654
296.445,0.492394,-0.274104,0.766498,0.508048,298.887,0.0693275,-0.150017,0.219345,-0.147486,300.172,0.577154,-0.112199,0.689353,0.124162
296.446,0.492418,-0.274104,0.766522,0.507937,298.889,0.069587,-0.15001,0.219597,-0.147463,300.174,0.577722,-0.112189,0.689911,0.124673
296.448,0.492443,-0.274103,0.766545,0.507825,298.891,0.0698462,-0.150003,0.219849,-0.14744,300.176,0.578291,-0.112179,0.69047,0.125186
296.449,0.492467,-0.274102,0.766569,0.507713,298.893,0.070105,-0.149995,0.2201,-0.147417,300.177,0.578861,-0.11217,0.69103,0.125699
296.451,0.492491,-0.274101,0.766592,0.5076,298.895,0.0703635,-0.149988,0.220352,-0.147394,300.179,0.579432,-0.11216,0.691591,0.126213
296.452,0.492514,-0.274101,0.766615,0.507488,298.897,0.0706219,-0.149981,0.220603,-0.147371,300.181,0.580004,-0.11215,0.692153,0.126728
296.453,0.492538,-0.2741,0.766638,0.507375,298.9,0.0708802,-0.149973,0.220854,-0.147347,300.183,0.580576,-0.11214,0.692716,0.12724
296.455,0.492561,-0.274099,0.76666,0.507261,298.902,0.0711384,-0.149966,0.221105,-0.147324,300.184,0.58115,-0.11213,0.69328,0.127757
296.456,0.492584,-0.274099,0.766683,0.507146,298.904,0.0713965,-0.149959,0.221355,-0.1473,300.186,0.581724,-0.11212,0.693844,0.128275
296.458,0.492606,-0.274098,0.766704,0.507031,298.906,0.0716548,-0.149951,0.221606,-0.147277,300.188,0.582298,-0.11211,0.694408,0.128793
296.459,0.492629,-0.274097,0.766726,0.506916,298.908,0.0719131,-0.149944,0.221857,-0.147253,300.19,0.582872,-0.112101,0.694973,0.129312
296.46,0.492651,-0.274097,0.766748,0.5068,298.91,0.0721712,-0.149937,0.222108,-0.147229,300.191,0.583447,-0.112091,0.695537,0.129832
296.462,0.492674,-0.274096,0.766769,0.506685,298.912,0.0724292,-0.149929,0.222359,-0.147205,300.193,0.584021,-0.112081,0.696102,0.130353
296.463,0.492696,-0.274095,0.766791,0.506568,298.914,0.0726871,-0.149922,0.222609,-0.147181,300.195,0.584596,-0.112071,0.696667,0.130875
296.465,0.492718,-0.274094,0.766812,0.506451,298.916,0.0729452,-0.149915,0.22286,-0.147157,300.197,0.585171,-0.112061,0.697232,0.131398
296.466,0.492741,-0.274094,0.766835,0.506333,298.918,0.0732039,-0.149907,0.223111,-0.147133,300.198,0.585747,-0.112051,0.697798,0.131921
296.468,0.492766,-0.274093,0.766859,0.506215,298.921,0.0734632,-0.1499,0.223363,-0.147109,300.2,0.586323,-0.112042,0.698365,0.132446
296.469,0.492792,-0.274092,0.766884,0.506097,298.923,0.0737232,-0.149893,0.223616,-0.147084,300.202,0.5869,-0.112032,0.698932,0.132971
296.47,0.492818,-0.274092,0.76691,0.505978,298.925,0.0739836,-0.149886,0.223869,-0.14706,300.204,0.587479,-0.112022,0.699501,0.133495
296.472,0.492845,-0.274091,0.766936,0.505858,298.927,0.0742442,-0.149878,0.224122,-0.147035,300.206,0.588057,-0.112012,0.70007,0.134022
296.473,0.492871,-0.27409,0.766961,0.505738,298.929,0.0745052,-0.149871,0.224376,-0.147011,300.207,0.588637,-0.112002,0.700639,0.13455
296.475,0.492896,-0.27409,0.766986,0.505618,298.931,0.0747667,-0.149864,0.22463,-0.146986,300.209,0.589217,-0.111992,0.70121,0.135079
296.476,0.492921,-0.274089,0.76701,0.505497,298.933,0.0750288,-0.149856,0.224885,-0.146961,300.211,0.589798,-0.111983,0.701781,0.135609
296.477,0.492945,-0.274088,0.767033,0.505376,298.935,0.0752913,-0.149849,0.22514,-0.146936,300.213,0.590379,-0.111973,0.702352,0.136139
296.479,0.492968,-0.274088,0.767056,0.505255,298.937,0.0755542,-0.149842,0.225396,-0.146911,300.214,0.590962,-0.111963,0.702925,0.136671
296.48,0.492991,-0.274087,0.767078,0.505132,298.939,0.0758174,-0.149834,0.225652,-0.146886,300.216,0.591545,-0.111953,0.703498,0.137203
296.482,0.493013,-0.274086,0.767099,0.505009,298.942,0.0760811,-0.149827,0.225908,-0.146861,300.218,0.592129,-0.111943,0.704072,0.137737
296.483,0.493035,-0.274085,0.76712,0.504886,298.944,0.0763453,-0.14982,0.226165,-0.146835,300.22,0.592714,-0.111933,0.704648,0.138268
296.485,0.493056,-0.274085,0.767141,0.504762,298.946,0.0766098,-0.149812,0.226422,-0.14681,300.221,0.593301,-0.111924,0.705224,0.138803
296.486,0.493076,-0.274084,0.76716,0.504639,298.948,0.0768748,-0.149805,0.22668,-0.146784,300.223,0.593888,-0.111914,0.705802,0.139339
296.487,0.493096,-0.274083,0.767179,0.504514,298.95,0.0771402,-0.149798,0.226938,-0.146759,300.225,0.594476,-0.111904,0.70638,0.139876
296.489,0.493115,-0.274083,0.767198,0.504389,298.952,0.0774059,-0.14979,0.227196,-0.146733,300.227,0.595065,-0.111894,0.706959,0.140414
296.49,0.493135,-0.274082,0.767217,0.504264,298.954,0.0776722,-0.149783,0.227455,-0.146707,300.228,0.595654,-0.111884,0.707539,0.140953
296.492,0.493154,-0.274081,0.767235,0.504139,298.956,0.0779392,-0.149776,0.227715,-0.146681,300.23,0.596244,-0.111874,0.708118,0.141492
